Repository: DomiDre/PhDThesis

# PhDThesis

Color palette:
- #0EA8DF #MatNat Blau
- #EE292F #Medizin Rot
- #FAAB2D #HumWis Orange
- #76C152 #Wiwi Gruen
- #7F0128 #Rechtswis Bordeaux
- #793394 #Philo Violett

Sample Translation
- Ol-CoFe-C : DD67
- Ac-CoFe-C : AH11
- Ac-CoFe-C-YF : YF45

File: data/appendix/characterizationAcCoFeC2/sas/experimental_data/YF45_minus_1.2T_SA.dat
# GRASP V.7.15CD    Instrument:  ILL_d22

# ***** Sanpol Worksheets I+, I- *****
# Subtitle:  YF45 RF off 8m
# Start: 22-Apr-18   17:52:05   End: 22-Apr-18   18:12:05

# Sample - (Flip off):  213446 , Loaded: 213434,213446,213464,213476,213480,213492,213496,213508,213512
# ***** Sanpol Worksheets I+, I- *****
# Subtitle:  YF45 RF on 8m
# Start: 22-Apr-18   18:12:05   End: 22-Apr-18   18:32:06

# Sample + (Flip on):  213447 , Loaded: 213435, 213447,213465,213477,213481,213489,213497,213509,213513
# Det: 1 : Applying Deadtime Correction per (vertical) Tube: 1/[1-tau/detector_rate], tau = 1e-06 (seconds)
# Data Normalisation: Exposure Time (1) seconds
# Attenuator: 0 is In.  Attenuation factor 1
# Attenuator: 0 is In. Up-scaling data by 1
# Attenuator2: is Out
# Attenuator2: Up-scaling data by 1
# Background:  213453 , Loaded: 213452,213453
# Cadmium: No Cadmium Subtraction

# Transmissions:  Ts = 0.99288 +/- 0.0049556  Te = 0.82099 +/- 0.0039031
# Foreground Image Only :  I_corr = I_s

# Beam Centre1 :  Cx = 65.4982  Cy = 126.261       Cm Translation :  Tx = 0  Ty = 0 [mm]

# ***** Calibrations: *****
# Data: Corrected for D22 Detector Paralax
# Data: Corrected for Detector Efficiency (doesn't change magnitude but contains curvature correction)
# Data: Divided by Volume 0.2 cm3
# Solid Angle Correction:
# Divide data by empty beam flux, I0, from worksheet: Trans Empty Beam 1 3
# Applying Default Instrument Mask
# Applying User Defined Mask
# Applying NanInf Mask
# Intensity units are:  cm-1 \\ \Delta\Omega

# ***** Analysis *****
# Averaging I vs. Q.  Bin size:  1 [Pixel(s)]


# Mod_Q   	I       	Err_I   	Sigma_Q



0.00727248	0.446106	0.0285131	0.00169105
0.00775257	0.390782	0.0228278	0.00169105
0.00818259	0.390024	0.0229012	0.00169105
0.00861293	0.366469	0.0218552	0.00169105
0.00904354	0.348197	0.0214953	0.00169104
0.00947439	0.362139	0.0212095	0.00169104
0.00990545	0.362329	0.02113	0.00169104
0.0103367	0.347953	0.0206459	0.00169104
0.0107681	0.334654	0.0204587	0.00169103
0.0111996	0.33944	0.0203952	0.00169103
0.0116313	0.342811	0.0203939	0.00169103
0.012063	0.308514	0.0195375	0.00169103
0.0125238	0.314885	0.0176036	0.00169102
0.0129393	0.292535	0.0158507	0.00169102
0.0133698	0.280541	0.0158382	0.00169313
0.0138004	0.278009	0.0155531	0.00169523
0.0142311	0.268504	0.0155634	0.00169701
0.0146962	0.253425	0.0142448	0.00169864
0.015165	0.274267	0.01534	0.00170005
0.0155961	0.217167	0.014567	0.00170117
0.0160274	0.250999	0.0148609	0.00170216
0.0164587	0.22134	0.0143342	0.00170304
0.0168902	0.208141	0.0143676	0.00170383
0.0173446	0.231455	0.0134509	0.00170457
0.0177667	0.224089	0.0123996	0.00170519
0.0181971	0.220902	0.0122559	0.00170577
0.0186277	0.20012	0.0119855	0.0017063
0.0190584	0.202495	0.0121779	0.00170678
0.0194892	0.198958	0.0116777	0.00170723
0.01992	0.187741	0.0120882	0.00170764
0.020351	0.176503	0.0114302	0.00170802
0.020782	0.17254	0.0110449	0.00170837
0.0212131	0.161269	0.0109384	0.00170869
0.0216442	0.162612	0.0112436	0.001709
0.0220755	0.148863	0.0109217	0.00170928
0.0225344	0.152432	0.00980346	0.00170957
0.0229851	0.148985	0.00926141	0.00170983
0.0234391	0.143747	0.00958533	0.00171007
0.0238696	0.128174	0.00937379	0.00171029
0.0243003	0.119103	0.00916168	0.0017105
0.024731	0.127544	0.009408	0.00171069
0.0251617	0.121666	0.00899822	0.00171088
0.0255925	0.118496	0.00895642	0.00171105
0.0260234	0.103363	0.00884609	0.00171129
0.0264544	0.103897	0.00872287	0.00171369
0.0268853	0.103963	0.00873299	0.0017159
0.0273163	0.104111	0.00884543	0.00171794
0.0277398	0.101678	0.00814426	0.00171981
0.0281701	0.096113	0.008019	0.00172157
0.0286005	0.0876439	0.00791833	0.00172322
0.029031	0.0841605	0.00785987	0.00172476
0.0294615	0.080101	0.00764916	0.0017262
0.0299291	0.0715495	0.00681845	0.00172766
0.0303941	0.0687779	0.00736082	0.00172903
0.0308248	0.0702315	0.0073248	0.00173021
0.0312554	0.0637042	0.00730865	0.00173133
0.0316862	0.0567436	0.00716558	0.00173239
0.0321169	0.0466286	0.00705448	0.00173339
0.032551	0.06131	0.00674252	0.00173435
0.0329768	0.058685	0.00658093	0.00173524
0.033407	0.0636724	0.00667515	0.0017361
0.0338372	0.0552466	0.00654969	0.00173692
0.0342675	0.046971	0.00636546	0.0017377
0.0346979	0.0364687	0.0064031	0.00173844
0.0351282	0.036164	0.00640438	0.00173915
0.0355586	0.0388148	0.00648095	0.00173982
0.0359891	0.0377727	0.00621573	0.00174047
0.0364195	0.033413	0.00614923	0.00174109
0.0368843	0.0434101	0.00583381	0.00174173
0.0373646	0.0233009	0.00582082	0.00174236
0.037803	0.0317419	0.00596564	0.00174292
0.038233	0.0336092	0.00595853	0.00174344
0.0386631	0.025989	0.00571254	0.00174394
0.0390931	0.0264013	0.00562373	0.00174485
0.0395232	0.0345864	0.00578612	0.00174747
0.0399664	0.0314385	0.00566311	0.00175002
0.0404105	0.0264442	0.00577055	0.00175245
0.0408406	0.0353319	0.00570868	0.00175469
0.0412708	0.0341168	0.00567993	0.00175683
0.041701	0.0286849	0.00558742	0.00175887
0.0421313	0.0282751	0.00559616	0.00176082
0.0425696	0.0278883	0.00531364	0.00176271
0.0429994	0.0194547	0.00538029	0.00176449
0.0434292	0.0330081	0.00541746	0.0017662
0.0438925	0.0261684	0.0049971	0.00176796
0.0443604	0.0192411	0.00534021	0.00176966
0.0447902	0.0217383	0.00526738	0.00177115
0.0452201	0.0239748	0.00527876	0.00177259
0.0456499	0.0289331	0.00540399	0.00177397
0.0460798	0.0259495	0.00540969	0.00177531
0.0465097	0.0229855	0.00541231	0.00177659
0.0469397	0.0232338	0.00531347	0.00177783
0.0473797	0.0217842	0.00505685	0.00177905
0.0478086	0.0300933	0.00499933	0.0017802
0.0482381	0.0245903	0.00515821	0.00178131
0.0486781	0.0274974	0.00498356	0.00178241
0.0491187	0.0269897	0.00505337	0.00178347
0.0495482	0.0260019	0.00516118	0.00178448
0.0499979	0.0256945	0.0048172	0.00178549
0.0504501	0.0250026	0.00505525	0.00178648
0.0508797	0.0205073	0.00503724	0.00178739
0.0513093	0.0249334	0.00509185	0.00178827
0.0517389	0.025817	0.0051376	0.00178912

File: data/appendix/characterizationAcCoFeC2/sas/experimental_data/YF45_plus_1.2T_LA.dat
# GRASP V.7.15CD    Instrument:  ILL_d22

# ***** Sanpol Worksheets I+, I- *****
# Subtitle:  YF45 RF off 2m
# Start: 22-Apr-18   17:26:23   End: 22-Apr-18   17:36:23

# Sample - (Flip off):  213442 , Loaded: 213438,213442,213460,213472,213484,213488,213500,213504,213516
# ***** Sanpol Worksheets I+, I- *****
# Subtitle:  YF45 RF on 2m
# Start: 22-Apr-18   17:36:23   End: 22-Apr-18   17:46:23

# Sample + (Flip on):  213443 , Loaded: 213439,213443,213461,213473,213485,213489,213501,213505,213517
# Det: 1 : Applying Deadtime Correction per (vertical) Tube: 1/[1-tau/detector_rate], tau = 1e-06 (seconds)
# Data Normalisation: Exposure Time (1) seconds
# Attenuator: 0 is In.  Attenuation factor 1
# Attenuator: 0 is In. Up-scaling data by 1
# Attenuator2: is Out
# Attenuator2: Up-scaling data by 1
# Background:  213455 , Loaded: 213454,213455
# Cadmium: No Cadmium Subtraction

# Transmissions:  Ts = 1.0033 +/- 0.0053844  Te = 0.82939 +/- 0.0042604
# Foreground Image Only :  I_corr = I_s

# Beam Centre1 :  Cx = 65.4982  Cy = 126.261       Cm Translation :  Tx = 0  Ty = 0 [mm]

# ***** Calibrations: *****
# Data: Corrected for D22 Detector Paralax
# Data: Corrected for Detector Efficiency (doesn't change magnitude but contains curvature correction)
# Data: Divided by Volume 0.2 cm3
# Solid Angle Correction:
# Divide data by empty beam flux, I0, from worksheet: Trans Empty Beam 2 3
# Applying Default Instrument Mask
# Applying User Defined Mask
# Applying NanInf Mask
# Intensity units are:  cm-1 \\ \Delta\Omega

# ***** Analysis *****
# Averaging I vs. Q.  Bin size:  1 [Pixel(s)]


# Mod_Q   	I       	Err_I   	Sigma_Q



0.0286063	0.293916	0.00608858	0.0038516
0.0304932	0.249151	0.00475842	0.0038568
0.032183	0.217898	0.00450392	0.00386032
0.0338738	0.187966	0.00420298	0.0038631
0.0355654	0.161133	0.00392032	0.00386534
0.0372577	0.135445	0.00372037	0.00386719
0.0391524	0.107067	0.00302883	0.0038689
0.0410656	0.0881573	0.00326499	0.00387033
0.0427593	0.0760811	0.00311184	0.0038714
0.0444531	0.0612964	0.0030007	0.00387232
0.046147	0.0510948	0.00289539	0.00387311
0.047841	0.0426868	0.00273353	0.00387381
0.0495637	0.0362524	0.0024686	0.00387442
0.0511369	0.0344742	0.0022245	0.00387492
0.0529786	0.0293324	0.00203197	0.00387994
0.0547917	0.0285604	0.00219742	0.00388765
0.0564798	0.0248581	0.00218902	0.00389381
0.0581679	0.0288143	0.00219144	0.00389916
0.0599982	0.0280418	0.00201747	0.00390423
0.0618265	0.028153	0.00218598	0.00390866
0.0635144	0.03165	0.00221886	0.00391229
0.0653317	0.028966	0.0020298	0.00391577
0.0671711	0.0321524	0.00223798	0.00391891
0.0689133	0.0337454	0.00191205	0.00392158
0.0705955	0.0324207	0.00193283	0.00392391
0.0722776	0.030683	0.00191851	0.00392604
0.0739596	0.0326214	0.00193266	0.00392798
0.075741	0.0301354	0.00180184	0.00392986
0.0775329	0.031163	0.00192327	0.00393159
0.0792142	0.0327736	0.00191563	0.00393869
0.0808951	0.0283825	0.00188926	0.00394685
0.0825757	0.0289777	0.00187499	0.00395425
0.0842559	0.0252056	0.00186768	0.00396099
0.0860549	0.022484	0.00174515	0.00396757
0.0879771	0.0230326	0.00164281	0.00397396
0.089696	0.0226627	0.00165477	0.00397918
0.0914526	0.0199948	0.00155513	0.0039841
0.0932129	0.0189148	0.00161812	0.00398865
0.0948867	0.0172508	0.00160876	0.00399265
0.096645	0.0153664	0.00154067	0.00399656
0.0984735	0.0150811	0.00153104	0.00400033
0.100238	0.0153553	0.00161009	0.00400371
0.10191	0.0148491	0.00161356	0.0040067
0.103581	0.0114772	0.00159213	0.0040095
0.105251	0.0118309	0.00158321	0.00401822
0.10701	0.010946	0.00153053	0.00402788
0.108771	0.00883703	0.00138903	0.00403685
0.110573	0.0106855	0.0014035	0.00404536
0.112374	0.0101757	0.00140583	0.00405327
0.11411	0.012411	0.00145751	0.00406037
0.115837	0.00986	0.0013872	0.00406699
0.117636	0.0131915	0.00139131	0.00407344
0.119374	0.00989753	0.0014557	0.00407929
0.121035	0.010711	0.00144891	0.00408455
0.122769	0.0112386	0.00139739	0.00408973
0.124557	0.011608	0.00138704	0.00409476
0.126303	0.00861014	0.00141171	0.00409939
0.12794	0.0108157	0.00134179	0.00410351
0.129724	0.0096618	0.00125521	0.00410796
0.131484	0.00964153	0.00133353	0.00411932
0.133251	0.00883967	0.00123804	0.00413003
0.13508	0.011443	0.00129158	0.00414044
0.136792	0.00978259	0.00133331	0.00414962
0.138498	0.00799921	0.00128918	0.00415826
0.140265	0.00723882	0.00129092	0.00416673
0.141973	0.00933261	0.00134886	0.00417447
0.143619	0.0086375	0.00133046	0.00418156
0.145434	0.0060193	0.00120689	0.00418897
0.147254	0.00713287	0.00118222	0.00419601
0.149004	0.00835692	0.00125163	0.00420244
0.150695	0.00688296	0.00121059	0.00420836
0.152437	0.00821428	0.00121559	0.00421417
0.154222	0.0057658	0.00117771	0.00421984
0.155967	0.00522939	0.00125514	0.0042274
0.157603	0.0056463	0.00125752	0.00423876
0.159343	0.00665338	0.00118247	0.00425025
0.161129	0.00618867	0.00121011	0.00426145
0.162862	0.00671018	0.00122527	0.00427177
0.164674	0.0056691	0.00116169	0.00428204
0.166422	0.00596648	0.00115205	0.00429148
0.168143	0.00560724	0.00116054	0.00430034
0.16986	0.00557119	0.00115191	0.00430879
0.171577	0.00664431	0.00114121	0.00431687
0.173286	0.00685657	0.00114482	0.00432456
0.175045	0.0051955	0.0011204	0.00433215
0.176878	0.0055751	0.00109739	0.0043397
0.17864	0.00459482	0.00118067	0.00434665
0.180302	0.00337157	0.00115274	0.00435295
0.182054	0.00347146	0.00111764	0.00436331
0.183813	0.00439869	0.00109097	0.0043763
0.185457	0.00543843	0.0011102	0.00438791
0.187237	0.00525376	0.00102113	0.00439994
0.189074	0.00481275	0.00105815	0.00441181
0.190845	0.00433332	0.00105198	0.00442276
0.192569	0.00488742	0.00108144	0.00443298
0.194256	0.00591168	0.00108096	0.00444258
0.195943	0.00371221	0.00108272	0.00445181
0.197742	0.00436274	0.00100304	0.00446126
0.199536	0.00403143	0.00107577	0.00447032
0.200453	0.00126285	0.00292499	0.00447481
