Repository: DomiDre/PhDThesis

# PhDThesis

Color palette:
- #0EA8DF #MatNat Blau
- #EE292F #Medizin Rot
- #FAAB2D #HumWis Orange
- #76C152 #Wiwi Gruen
- #7F0128 #Rechtswis Bordeaux
- #793394 #Philo Violett

Sample Translation
- Ol-CoFe-C : DD67
- Ac-CoFe-C : AH11
- Ac-CoFe-C-YF : YF45

File: data/appendix/characterizationAcCoFeC2/xrd/CoFe2O4.sum


        **********************************************************
        ** PROGRAM FullProf.2k (Version 6.20 - Jan2018-ILL JRC) **
        **********************************************************
                       M U L T I -- P A T T E R N                 
            Rietveld, Profile Matching & Integrated Intensity     
                 Refinement of X-ray and/or Neutron Data


    Date: 15/11/2018  Time: 20:48:10.665                              

 => PCR file code: CoFe2O4
 => DAT file code: YF045_ang.dat        -> Relative contribution: 1.0000                                                            
 => Title: YF45

 ==> CONDITIONS OF THIS RUN FOR PATTERN No.:  1

 => Global Refinement of X-ray powder diffraction data                                                                              
 => Global Refinement of X-ray powder diffraction data                                                                              
    Bragg-Brentano(X-rays) or Debye-Scherrer geometry(Neutrons)
 => The    7th default profile function was selected

 => X-Y type of data: 2theta/TOF/E(Kev) Intens sigma for pattern:  1
 => Wavelengths:  0.71070 0.71070
 => Cos(Monochromator angle)=   0.0000
 => Absorption correction (AC), muR-eff =   0.0000  0.0000
 => Base of peaks: 2.0*HW*   40.00
 ==> Angular range, step and number of points:
     2Thmin:      12.004438  2Thmax:      82.117470  Step:       0.005014  No. of points:  13988
 =>-------> Pattern#  1
 => Crystal Structure Refinement for phase: 1
 => The density (volumic mass) of phase 1 is:    5.270 g/cm3
 => Scor: 8.2812

 ==> RESULTS OF REFINEMENT:


 => No. of fitted parameters:   12


------------------------------------------------------------------------------
 => Phase No.  1 Name: CoFe2O4                           F d -3 m            
------------------------------------------------------------------------------

 =>  No. of reflections for pattern#:   1:   298  


 ==> ATOM PARAMETERS:

  Name      x     sx       y     sy       z      sz      B   sB   occ. socc.  Mult
 FeTet   0.12500(   0)  0.12500(   0)  0.12500(   0)  0.000(  0)  1.000(  0)    8
 CoOct   0.50000(   0)  0.50000(   0)  0.50000(   0)  0.000(  0)  1.000(  0)   16
 FeOct   0.50000(   0)  0.50000(   0)  0.50000(   0)  0.000(  0)  1.000(  0)   16
 O       0.25578(  26)  0.25578(  26)  0.25578(  26)  0.000(  0)  4.000(  0)   32

 ==> PROFILE PARAMETERS FOR PATTERN#  1

 => Cell parameters      :
                              8.39407   0.00009
                              8.39407   0.00009
                              8.39407   0.00009
                             90.00000   0.00000
                             90.00000   0.00000
                             90.00000   0.00000
 
 => overall scale factor :      0.000000042     0.000000000
 => Eta(p-v) or m(p-vii) :    0.00000   0.00000
 => Overall tem. factor  :    1.16981   0.01496
 => Halfwidth parameters :    0.00000   0.00000
                              0.00000   0.00000
                              0.00000   0.00000
 => Preferred orientation:    0.00000   0.00000
                              0.00000   0.00000
 => Asymmetry parameters :    0.00000   0.00000
                              0.00000   0.00000
                              0.00000   0.00000
                              0.00000   0.00000
 => X and y parameters   :    0.00000   0.00000
                              0.40796   0.00150
 => Strain parameters    :    0.00000   0.00000
                              0.00000   0.00000
                              0.00000   0.00000
 => Size parameters (G,L):    0.00000   0.00000
                              0.00000   0.00000

 => Add. shape parameters: 
                              0.00000   0.00000
                              0.00000   0.00000



 ==> GLOBAL PARAMETERS FOR PATTERN#  1


 => Zero-point:     0.0000    0.0000
 => Chebychev Polynomials Background Parameters ==>
                               1288.1     0.27356    
                              -809.50     0.45688    
                               532.76     0.39096    
                              -280.48     0.32072    
                               177.19     0.30345    
                              -94.785     0.24655    
                               51.509     0.23648    
                              0.50000      0.0000    
                               0.0000      0.0000    
                               0.0000      0.0000    
                               0.0000      0.0000    
                               0.0000      0.0000    
                               0.0000      0.0000    
                               0.0000      0.0000    
                               0.0000      0.0000    
                               0.0000      0.0000    
                               0.0000      0.0000    
                               0.0000      0.0000    
                               0.0000      0.0000    
                               0.0000      0.0000    
                               0.0000      0.0000    
                               0.0000      0.0000    
                               0.0000      0.0000    
                               0.0000      0.0000    
 
 => Cos( theta)-shift parameter :   0.0000  0.0000
 => Sin(2theta)-shift parameter :   0.0000  0.0000

 ==> RELIABILITY FACTORS WITH ALL NON-EXCLUDED POINTS FOR PATTERN:  1

  => Cycle:  1 => MaxCycle: 10
 => N-P+C: 13976
 =>  R-factors (not corrected for background) for Pattern:  1
 => Rp:  2.03     Rwp:  2.58     Rexp:    2.95 Chi2: 0.761      L.S. refinement
 => Conventional Rietveld R-factors for Pattern:  1
 => Rp:  47.1     Rwp:  31.5     Rexp:   36.13 Chi2: 0.761    
 => Deviance:  0.105E+05     Dev*  :  0.7545    
 => DW-Stat.:    0.2276     DW-exp:     1.9493
 => N-sigma of the GoF:      -19.960

 ==> RELIABILITY FACTORS FOR POINTS WITH BRAGG CONTRIBUTIONS FOR PATTERN:  1

 => N-P+C: 13976
 =>  R-factors (not corrected for background) for Pattern:  1
 => Rp:  2.03     Rwp:  2.58     Rexp:    2.95 Chi2: 0.761      L.S. refinement
 => Conventional Rietveld R-factors for Pattern:  1
 => Rp:  47.1     Rwp:  31.5     Rexp:   36.13 Chi2: 0.761    
 => Deviance:  0.105E+05     Dev*  :  0.7545    
 => DW-Stat.:    0.2276     DW-exp:     1.9493
 => N-sigma of the GoF:      -19.960

 => Global user-weigthed Chi2 (Bragg contrib.):  0.761    

     -----------------------------------------------------
     BRAGG R-Factors and weight fractions for Pattern #  1
     -----------------------------------------------------

 => Phase:  1     Name: CoFe2O4
 => Bragg R-factor:   22.3       Vol:  591.449( 0.011)  Fract(%):  100.00( 0.10)
 => Rf-factor=  35.2             ATZ:     1081151.125   Brindley:  1.0000

 
              CPU Time:     1.031 seconds
                            0.017 minutes

 => Run finished at:     Date: 15/11/2018  Time: 20:48:11.704
