Repository: DomiDre/PhDThesis

# PhDThesis

Color palette:
- #0EA8DF #MatNat Blau
- #EE292F #Medizin Rot
- #FAAB2D #HumWis Orange
- #76C152 #Wiwi Gruen
- #7F0128 #Rechtswis Bordeaux
- #793394 #Philo Violett

Sample Translation
- Ol-CoFe-C : DD67
- Ac-CoFe-C : AH11
- Ac-CoFe-C-YF : YF45

File: data/colloidalCrystals/nanoparticles/sas/superballModel/sans/GoodFit/fit_result.dat
#File generated by ModelExp v0.6.9
#Read datafile: ../../experimental_data/DD144_0A_nuc_SA.dat
#Read datafile: ../../experimental_data/DD144_0A_nuc_LA.dat
#Started Fit at 2019-01-17 09:44:25.917598
#Finished Fit at 2019-01-17 10:44:35.415739
#[[Fit Statistics]]
#    # fitting method   = leastsq
#    # function evals   = 69
#    # data points      = 110
#    # variables        = 5
#    chi-square         = 2.73688522
#    reduced chi-square = 0.02606557
#    Akaike info crit   = -396.302586
#    Bayesian info crit = -382.800184
#[[Variables]]
#    particleSize:     61.14664 (fixed)
#    dShell:           35.6757557 +/- 1.95682790 (5.49%) (init = 11.8474)
#    dSurfactant:      14.1 (fixed)
#    pVal:             2.176356 (fixed)
#    sldCore:          8.34845e-06 (fixed)
#    sldShell:         6.9992e-06 (fixed)
#    sldSurfactant:    7.8e-08 (fixed)
#    sldSolvent:       5.664e-06 (fixed)
#    sigParticleSize:  0.07531189 (fixed)
#    i0:               0.05571249 +/- 0.00126727 (2.27%) (init = 0.02705136)
#    bg:               5.2328e-11 +/- 4.0023e-04 (764841030.04%) (init = 0.00269573)
#    orderHermite:     10 (fixed)
#    orderLegendre:    10 (fixed)
#    dTheta_sa:        0.00150471 +/- 1.3945e-04 (9.27%) (init = 0.0025193)
#    wavelength:       5.9984 (fixed)
#    dWavelength:      0.04247 (fixed)
#    dTheta_la:        0.00270328 +/- 1.7735e-04 (6.56%) (init = 0.00265073)
#[[Correlations]] (unreported correlations are < 0.100)
#    C(i0, bg)            = -0.526
#    C(dShell, dTheta_sa) = -0.487
#    C(dShell, i0)        = -0.372
#    C(i0, dTheta_la)     = -0.264
#    C(bg, dTheta_sa)     =  0.167
#    C(i0, dTheta_sa)     = -0.149
#    C(dShell, dTheta_la) =  0.109

#[[Data]] sa
#q / A-1	I / cm-1	sI / cm-1	Imodel / cm-1
0.00382446	1.89071	0.137683	1.424133825853659
0.00434586	2.0231	0.092689	1.4023936141031872
0.004846	1.92986	0.0798721	1.380695863831143
0.00532187	1.82981	0.074192	1.3592053448409356
0.00581188	1.92725	0.0712065	1.336205599650933
0.00628665	1.78816	0.0678989	1.312998036281745
0.00676881	1.64813	0.0593701	1.2884971864915433
0.00724839	1.63931	0.0580165	1.2631636340630934
0.00772839	1.589	0.0551645	1.2368472255002818
0.0082033	1.46401	0.0521842	1.2098649180278693
0.00867188	1.3179	0.0474857	1.1823391108065404
0.00915389	1.25861	0.0456861	1.1534202453347338
0.00962922	1.23343	0.0444975	1.1238150166701968
0.0101087	1.21193	0.0423076	1.0931678302395897
0.0105864	1.14712	0.0403256	1.0619184020523613
0.0110641	0.99981	0.0372499	1.0300301593270038
0.0115396	0.97585	0.0353936	0.9977220843561898
0.0120182	0.948297	0.03423	0.9642819051607174
0.012494	0.981617	0.0349763	0.9310736780247663
0.0129722	0.827295	0.0310684	0.8973839815473527
0.0134478	0.779427	0.0298378	0.8636430778342828
0.01392	0.808168	0.0298542	0.830354747467265
0.0143967	0.763108	0.0282416	0.79636007459992
0.0148725	0.660164	0.0269429	0.7624680048416413
0.0153512	0.633699	0.0260747	0.7285014136928718
0.0158253	0.642891	0.0255784	0.6950385561045754
0.0163032	0.559356	0.0238398	0.6615973180913799
0.0167791	0.576063	0.0235731	0.6286396876892973
0.0172555	0.524606	0.0228055	0.5960769842043082
0.0177312	0.498229	0.0219527	0.5640587286070406
0.0182089	0.431708	0.0209758	0.5324825729849239
0.0186848	0.442703	0.020014	0.5016631206621865
0.0191702	0.410177	0.0191287	0.47094791048822143
0.0196616	0.362512	0.0178098	0.44066647249419605
0.020145	0.332016	0.0179631	0.4117503841295703
0.0206274	0.315134	0.017351	0.3836394997574717
0.0211101	0.311749	0.0173491	0.3566140356797578
0.021589	0.30121	0.0167022	0.3307703815848834
0.0220681	0.276877	0.0157458	0.30576394667873985
0.0225489	0.243744	0.0152129	0.28186183562754397
0.0230275	0.235607	0.0151457	0.2591283242063742
0.0235058	0.223741	0.0145655	0.23767377670170245
0.0239863	0.18279	0.0140267	0.21730475733643462
0.0244643	0.165719	0.0133702	0.19823547739960837
0.0249422	0.178769	0.0138976	0.18038514954441298
0.0254191	0.143696	0.0130465	0.1637903125645776
0.0258967	0.147886	0.0123236	0.14839820180228985
0.0263744	0.12349	0.0123917	0.13421449739581937
0.0268521	0.112304	0.011811	0.12122448493959921
0.0273284	0.113126	0.01205	0.10969286188820117
0.0278058	0.102878	0.0114015	0.09897206538906102
0.0282833	0.0907671	0.0113312	0.08930477636511
0.0287593	0.0793768	0.0111456	0.08065259831235987
0.0292365	0.0801657	0.0112257	0.07289801255782023
0.0297161	0.0877515	0.0106132	0.06595218994020306
0.0300673	0.0687529	0.0160348	0.06129708788269664

#[[Data]] la
#q / A-1	I / cm-1	sI / cm-1	Imodel / cm-1
0.0208221	0.322288	0.0047146	0.37458685385173374
0.0237754	0.219556	0.00420849	0.25666322867407876
0.0264603	0.166999	0.00398795	0.17181516171612274
0.0290488	0.119338	0.00335934	0.11518584871574637
0.0316867	0.0978324	0.00303651	0.08117165739203083
0.0344207	0.0932535	0.00275626	0.06937961224509323
0.0371929	0.0962325	0.00263476	0.07612399429163007
0.0399987	0.110549	0.00266985	0.09475743514253754
0.0427624	0.128856	0.00272284	0.11738447884875776
0.0454225	0.149939	0.00282055	0.13732811141096227
0.0480106	0.154324	0.00272184	0.15112014123736978
0.0507024	0.155264	0.00276815	0.15708195100481062
0.0532655	0.1463	0.00261393	0.15464438799025215
0.0558114	0.134949	0.00246385	0.1449161987156027
0.0583969	0.116589	0.0022824	0.1291422038860025
0.0610491	0.093363	0.00213602	0.10930727915143558
0.0635967	0.0744809	0.00198011	0.08898465609467178
0.0661067	0.056525	0.001876	0.06976108905066139
0.0686525	0.0427599	0.00175377	0.05265914053471571
0.0711974	0.0295168	0.00162774	0.03899368662749928
0.0737298	0.0215709	0.00156456	0.02926838002390911
0.0762477	0.0211997	0.00151977	0.023342026483770106
0.0787897	0.0183434	0.00148412	0.020643811991829786
0.0813184	0.0212224	0.00147986	0.020463613116998215
0.0838339	0.027249	0.00150355	0.02189516308633033
0.0863726	0.0289962	0.0014632	0.02409466842274435
0.0889103	0.0314077	0.00145588	0.026321358650333127
0.0916365	0.032308	0.00137097	0.028052827882238673
0.0943702	0.0339729	0.00139746	0.028759328549423424
0.097026	0.0312327	0.00135067	0.02834127538603177
0.099645	0.0301699	0.00134707	0.02696054426780174
0.10233	0.0270458	0.00126472	0.024765285421650827
0.105094	0.0225376	0.00122853	0.022076223963247776
0.107828	0.0204681	0.00121437	0.0193083104886789
0.110503	0.0160686	0.00120512	0.016781925314898014
0.11314	0.0141678	0.00117535	0.01466142934275351
0.11577	0.0120577	0.00115021	0.01301367419313501
0.118389	0.0115013	0.00114409	0.011857932062950228
0.120989	0.010547	0.00113192	0.011147705314612654
0.1236	0.0103293	0.00110313	0.010786979771923003
0.126203	0.00929147	0.00110612	0.010667088842717864
0.128774	0.00846807	0.00109342	0.010680058727779223
0.131333	0.0116445	0.0010961	0.010736416582280986
0.133904	0.0111302	0.00107061	0.010739747644500568
0.136496	0.0109515	0.00107245	0.01065114868245607
0.139024	0.0106711	0.00105992	0.010444135832300909
0.141536	0.0102263	0.00105486	0.010126109539947236
0.144184	0.00975976	0.000991749	0.009678002334183446
0.146881	0.0100951	0.000995886	0.009120102185759763
0.149535	0.00871112	0.000980936	0.008514008213785762
0.152115	0.00815984	0.000995759	0.007886025193393598
0.154827	0.00824125	0.000922055	0.007222897483152441
0.157586	0.00392429	0.000943854	0.006554752963488862
0.159565	0.00584933	0.00134412	0.006085456748017063

File: data/colloidalCrystals/nanoparticles/sas/superballModel/sans/GoodFit/fit_sld.dat
#File generated by ModelExp v0.6.9
#Generated at 2019-01-17 10:44:35.418708

#[[Data]] sa
#r / nm	SLD / 1e-6 A-2
0.0	8.34845
2.5470882294414734	8.34845
2.5470882294414734	6.9992
6.114663800000001	6.9992
6.114663800000001	0.078
7.524663800000001	0.078
7.524663800000001	5.664000000000001
17.524663800000003	5.664000000000001

#[[Data]] la
#r / nm	SLD / 1e-6 A-2
0.0	8.34845
2.5470882294414734	8.34845
2.5470882294414734	6.9992
6.114663800000001	6.9992
6.114663800000001	0.078
7.524663800000001	0.078
7.524663800000001	5.664000000000001
17.524663800000003	5.664000000000001
