Repository: DomiDre/PhDThesis

# PhDThesis

Color palette:
- #0EA8DF #MatNat Blau
- #EE292F #Medizin Rot
- #FAAB2D #HumWis Orange
- #76C152 #Wiwi Gruen
- #7F0128 #Rechtswis Bordeaux
- #793394 #Philo Violett

Sample Translation
- Ol-CoFe-C : DD67
- Ac-CoFe-C : AH11
- Ac-CoFe-C-YF : YF45

File: data/colloidalCrystals/nanoparticles/sas/superballModel/sanspol/FitShellFirst/intermediateResult.dat
#File generated by ModelExp v0.6.9
#Read datafile: ../../experimental_data/50A/DD144_50A_20deg_LA_rfm.dat
#Read datafile: ../../experimental_data/50A/DD144_50A_20deg_LA_rfp.dat
#Read datafile: ../../experimental_data/50A/DD144_50A_20deg_SA_rfm.dat
#Read datafile: ../../experimental_data/50A/DD144_50A_20deg_SA_rfp.dat
#Started Fit at 2019-01-17 12:52:31.730387
#Iteration 13
#[[Variables]]
#    particleSize:      61.14664 (fixed)
#    dShell:            35.67576 (fixed)
#    dSurfactant:       14.1 (fixed)
#    pVal:              2.176356 (fixed)
#    sldCore:           8.34845e-06 (fixed)
#    sldShell:          6.9992e-06 (fixed)
#    sldSurfactant:     7.8e-08 (fixed)
#    sldSolvent:        5.664e-06 (fixed)
#    sigParticleSize:   0.07531189 (fixed)
#    i0:                0.05571249 (fixed)
#    bg:                0 (fixed)
#    orderHermite:      10 (fixed)
#    orderLegendre:     10 (fixed)
#    magSldCore:        0 (fixed)
#    magSldShell:       1.1413e-06 (init = 1.2e-06)
#    magSldSurfactant:  0 (fixed)
#    magSldSolvent:     0 (fixed)
#    xi:                1 (fixed)
#    sin2alpha:         0.9974654 (fixed)
#    polarization_p:    1 (fixed)
#    dTheta_la:         0.00270328 (fixed)
#    wavelength:        5.9984 (fixed)
#    dWavelength:       0.04247 (fixed)
#    polarization_m:   -1 (fixed)
#    dTheta_sa:         0.00150471 (fixed)
#Fit range: 0.02 .. 0.5

#[[Data]] p_la
#q / A-1	I / cm-1	sI / cm-1	Imodel / cm-1
0.020824	0.62066	0.00713243	0.8206616670873892
0.0237776	0.436061	0.00618902	0.5893784816679002
0.0264627	0.319235	0.00597279	0.4114145455267965
0.0290515	0.20423	0.00459443	0.2778024567177901
0.0316896	0.133005	0.0037587	0.1779814635142078
0.0344239	0.0892401	0.00307956	0.11316969326310065
0.0371963	0.064873	0.00270794	0.08158937064165925
0.0400024	0.057957	0.00258885	0.07586054365892435
0.0427664	0.0703055	0.00262664	0.08646086682462133
0.0454267	0.0815917	0.00268759	0.10357157238156425
0.048015	0.0943882	0.00265284	0.12039320272335854
0.0507071	0.105916	0.00277842	0.13326750301302823
0.0532704	0.104411	0.00266366	0.1388848308277879
0.0558166	0.10606	0.00257822	0.13718979557283345
0.0584023	0.0976944	0.00244273	0.12847246756944794
0.0610548	0.0815718	0.00231818	0.1140988329137577
0.0636026	0.0710105	0.00219487	0.09701830892478182
0.0661128	0.0542299	0.00208005	0.07908506721726057
0.0686588	0.040571	0.00194074	0.06160385368818268
0.071204	0.0322393	0.00182697	0.046245585079194115
0.0737366	0.0235023	0.00174788	0.03397798198987305
0.0762548	0.0183937	0.00166715	0.025119252079562962
0.0787969	0.0172395	0.00163752	0.01944801787035978
0.081326	0.0169798	0.00161463	0.01660765461805141
0.0838417	0.0176518	0.00161086	0.015902304981039464
0.0863806	0.0225569	0.00158742	0.016575200854376675
0.0889186	0.0198982	0.00155166	0.01795755391938394
0.0916449	0.0231729	0.001475	0.01942798178467919
0.094379	0.0244542	0.00150172	0.020449132082918216
0.097035	0.0227709	0.00145514	0.020736281790330234
0.0996542	0.0227511	0.00145648	0.02028328057204671
0.10234	0.0211593	0.001373	0.019140439279830657
0.105104	0.0218068	0.00135889	0.01749916454741188
0.107838	0.017696	0.0013314	0.015647710490209694
0.110513	0.0134357	0.00131946	0.01385033473357035
0.113151	0.0127849	0.0012925	0.012267495688426704
0.115781	0.0110895	0.0012662	0.010985708358033712
0.1184	0.0101626	0.001257	0.010047946244756937
0.121	0.00782092	0.00123584	0.00944176730599948
0.123612	0.00829557	0.00120762	0.009108500684997457
0.126215	0.00874078	0.00121818	0.008974152134041015
0.128786	0.00728896	0.00120052	0.008958495156147332
0.131345	0.00705866	0.00118754	0.008991701750232024
0.133917	0.00807452	0.00116742	0.008994781026779083
0.136509	0.00797169	0.00116931	0.008933769423969942
0.139037	0.00971617	0.00116552	0.008783371942786004
0.14155	0.00852241	0.00115609	0.008545916883464857
0.144197	0.00898432	0.00109097	0.008204664598974608
0.146895	0.00779474	0.00108841	0.00777226197336825
0.149549	0.00509674	0.00106503	0.007296675729933964
0.152129	0.00703697	0.00109279	0.006798455707309851
0.154841	0.00768765	0.0010144	0.006267603631807731
0.1576	0.00438209	0.001041	0.005728098452168557
0.159579	0.00582194	0.00148054	0.005347107879629621

#[[Data]] m_la
#q / A-1	I / cm-1	sI / cm-1	Imodel / cm-1
0.0208221	0.0965572	0.00382391	0.11010930086764871
0.0237754	0.0756498	0.00373273	0.07779782934223864
0.0264603	0.0655635	0.0035263	0.06194585302778885
0.0290488	0.0791326	0.00346181	0.060719981371272255
0.0316867	0.0972942	0.00346398	0.07210504520203485
0.0344207	0.131546	0.00345432	0.09442042312832542
0.0371929	0.148625	0.00339241	0.12289641503186945
0.0399987	0.172701	0.00348231	0.15188691183032868
0.0427624	0.196019	0.00355787	0.1754675211278599
0.0454225	0.205251	0.00357503	0.19000093943501467
0.0480106	0.207945	0.00344638	0.19477662005243182
0.0507024	0.192431	0.00339423	0.1894260835164919
0.0532655	0.172629	0.00314637	0.17618955754746857
0.0558114	0.161297	0.00297805	0.15680299050465416
0.0583969	0.139022	0.00273805	0.13320907232448376
0.0610491	0.100137	0.00247433	0.10769168308131416
0.0635967	0.0784835	0.00227731	0.08427649066478617
0.0661067	0.0590921	0.0021437	0.06408357980039366
0.0686525	0.0394146	0.00196267	0.04772890173364148
0.0711974	0.0286627	0.00183111	0.036070479977004744
0.0737298	0.0258889	0.00179033	0.029088338394331614
0.0762477	0.0240398	0.00172973	0.026153765759436374
0.0787897	0.0241555	0.0017064	0.026342834998531746
0.0813184	0.0262813	0.00169755	0.028604150945829625
0.0838339	0.0328764	0.00172854	0.03184783979627914
0.0863726	0.03734	0.00169997	0.03516875024906225
0.0889103	0.03804	0.00168015	0.03779112825337245
0.0916365	0.0398835	0.00158745	0.039287535129716236
0.0943702	0.0401397	0.00161132	0.03919929333645887
0.097026	0.0383535	0.00156215	0.03764985503303073
0.099645	0.0366119	0.00155474	0.03497493398638545
0.10233	0.032082	0.00145211	0.03141300006972704
0.105094	0.0273473	0.0014082	0.02742254066930656
0.107828	0.0228976	0.00137955	0.023550583647443196
0.110503	0.0177958	0.00136315	0.020164707849585285
0.11314	0.0149137	0.00132354	0.01741944523472921
0.11577	0.0154122	0.00130819	0.015351281445698698
0.118389	0.0136108	0.00129444	0.013945898584309599
0.120989	0.0106807	0.00126941	0.01311457058442871
0.1236	0.0130883	0.00125069	0.012717111514761835
0.126203	0.00866558	0.00123651	0.012605380837070822
0.128774	0.0116502	0.00124108	0.01264068633711116
0.131333	0.0113579	0.00122731	0.012712061766430706
0.133904	0.0118236	0.0012038	0.01270432078200038
0.136496	0.0129334	0.00121222	0.012573833262598508
0.139024	0.0133341	0.0012014	0.01229379300081148
0.141536	0.012005	0.00119055	0.011877415474750425
0.144184	0.0110659	0.00111738	0.011303251345470873
0.146881	0.0101913	0.00111627	0.01060004969219461
0.149535	0.00832808	0.00109651	0.009845154790501399
0.152115	0.0109463	0.00112784	0.00907084306261344
0.154827	0.00921273	0.00103693	0.008259832021846852
0.157586	0.0055195	0.00106208	0.007449010067242259
0.159565	0.00871226	0.00152171	0.0068822173006869375

#[[Data]] p_sa
#q / A-1	I / cm-1	sI / cm-1	Imodel / cm-1
0.00382304	3.61353	0.226326	2.5020886415759303
0.00434425	3.37361	0.151369	2.4690886032169863
0.00484421	3.33543	0.13681	2.4361109147461755
0.0053199	3.17138	0.128241	2.4034041322905955
0.00580973	2.95029	0.116826	2.3683491267730896
0.00628432	2.72005	0.111517	2.332920960504898
0.00676631	2.90918	0.105154	2.29545397762444
0.0072457	2.67487	0.0995615	2.2566439269015013
0.00772553	2.57414	0.0940914	2.216247395632695
0.00820026	2.45417	0.0900944	2.174743173568663
0.00866867	2.30953	0.0837771	2.1323090916068055
0.0091505	2.35742	0.0830843	2.086902638694037
0.00962566	2.09763	0.0774142	2.041758564228745
0.0101049	2.04961	0.0728884	1.994163692751918
0.0105825	1.9798	0.0708197	1.9454831084303839
0.01106	1.92937	0.0679836	1.894937840944843
0.0115353	1.87998	0.0654579	1.8443119927738096
0.0120138	1.79912	0.0622268	1.7924193453735848
0.0124894	1.74967	0.0619358	1.7400178184301753
0.0129674	1.62993	0.0573468	1.686657548028374
0.0134429	1.50489	0.0544655	1.6329935293343898
0.0139149	1.45033	0.052856	1.5798257645770621
0.0143914	1.37055	0.0499769	1.5253047199067982
0.014867	1.31645	0.0489116	1.4706929285651011
0.0153455	1.20268	0.0460783	1.4156882444723042
0.0158195	1.18774	0.0453811	1.3612038311801506
0.0162972	1.10736	0.042773	1.306462516209943
0.0167729	0.998843	0.0402368	1.252194870206818
0.0172491	0.982288	0.0398515	1.1982425861334105
0.0177246	0.968277	0.0389731	1.1448410013931798
0.0182022	0.924133	0.0376222	1.0917951208492758
0.0186779	0.860008	0.0356355	1.0396437738225777
0.0191631	0.791231	0.0333749	0.9872528920243413
0.0196544	0.738335	0.0318637	0.9351425942676637
0.0201375	0.705808	0.0316789	0.8849519300893959
0.0206197	0.665668	0.0305033	0.8356341540628663
0.0211023	0.612245	0.0294194	0.7877557942849478
0.021581	0.559082	0.0277382	0.7414732525585662
0.0220599	0.541183	0.0268423	0.6961068680612352
0.0225406	0.538164	0.0265613	0.6522241356477638
0.023019	0.436478	0.0245862	0.6096306318118944
0.0234971	0.415355	0.0235583	0.5687508905045736
0.0239774	0.337695	0.0220314	0.5294922251518972
0.0244552	0.364046	0.0221682	0.49207026670121395
0.024933	0.321818	0.0214248	0.45635014734053997
0.0254097	0.34943	0.0217783	0.42246086386934406
0.0258871	0.323257	0.0203773	0.390336366969349
0.0263647	0.263387	0.0193727	0.3600469112356418
0.0268421	0.229303	0.0181754	0.33165435063196375
0.0273183	0.229005	0.0183215	0.30570771274109415
0.0277956	0.204231	0.017223	0.28109736187524864
0.0282728	0.167154	0.0163652	0.25835751148995517
0.0287486	0.159578	0.0162275	0.23749360411135342
0.0292257	0.170006	0.0164929	0.21832917299699806
0.0297051	0.140262	0.0149135	0.20075436162318214
0.0300561	0.11643	0.0219809	0.18878215639039164

#[[Data]] m_sa
#q / A-1	I / cm-1	sI / cm-1	Imodel / cm-1
0.0038234	1.05949	0.158901	0.651875218614044
0.00434465	0.927887	0.0999536	0.6394049518327416
0.00484466	0.974587	0.086667	0.6269884403471735
0.00532039	0.955313	0.0811521	0.6147224657932034
0.00581026	0.761648	0.0708009	0.6016312187713068
0.00628491	0.678201	0.0664494	0.588461376488095
0.00676694	0.770466	0.0621545	0.5746028730331151
0.00724637	0.649858	0.0570393	0.5603244250826485
0.00772624	0.605737	0.0537222	0.5455473105832942
0.00820102	0.514969	0.0498647	0.5304572031243465
0.00866947	0.618931	0.0498893	0.5151285435219394
0.00915135	0.503333	0.0455793	0.4988679849298325
0.00962655	0.57553	0.0466499	0.48276983404226176
0.0101059	0.41949	0.0405547	0.46595178173487467
0.0105835	0.434895	0.0393932	0.44889772550141704
0.0110611	0.43374	0.0386235	0.43137398643935204
0.0115364	0.411501	0.0359792	0.4139655968544642
0.0120149	0.366975	0.0341465	0.39630093998322197
0.0124906	0.245804	0.0306209	0.37865071277928375
0.0129686	0.31999	0.031088	0.36088603738131547
0.0134441	0.288251	0.0294965	0.3432372187737497
0.0139162	0.249361	0.0278215	0.32598883060433304
0.0143927	0.298447	0.0283079	0.3085314982652267
0.0148684	0.210234	0.0261127	0.29129903975363186
0.0153469	0.187426	0.0249057	0.2742196882404348
0.0158209	0.164336	0.0231571	0.25758522752396257
0.0162987	0.169046	0.0230449	0.2411691006014895
0.0167745	0.145086	0.0215347	0.22520777625850474
0.0172507	0.147544	0.0217479	0.20966925655382723
0.0177263	0.138351	0.0208936	0.1946263918988957
0.0182039	0.0878991	0.019674	0.180043121190073
0.0186796	0.12715	0.0191314	0.1660746843211666
0.0191649	0.122155	0.0187427	0.15243131023213977
0.0196562	0.0990423	0.0171514	0.13928325855575738
0.0201394	0.0964971	0.0181016	0.12703374033050763
0.0206216	0.100622	0.017774	0.1154693469768049
0.0211043	0.0788642	0.0171869	0.10465279571245194
0.021583	0.0625029	0.0160293	0.09465217977687385
0.022062	0.0798084	0.0158069	0.08536029417961126
0.0225426	0.0711309	0.0156774	0.07682078536736399
0.0230212	0.0476604	0.0149046	0.06906391868615569
0.0234993	0.0300098	0.0138745	0.06208942515021541
0.0239796	0.0553831	0.0149472	0.0558481923803569
0.0244575	0.0568307	0.0145444	0.05039407723464678
0.0249353	0.0237221	0.013921	0.04568345355185382
0.025412	0.0331604	0.013893	0.04171982340025793
0.0258895	0.0559243	0.0135927	0.038450064094273796
0.0263671	0.0321021	0.0135115	0.03588067615142834
0.0268446	0.0437184	0.0133597	0.033954230704589514
0.0273208	0.0312227	0.0132575	0.0327430839184695
0.0277981	0.027986	0.0125534	0.03204497330074909
0.0282754	0.0496261	0.0134497	0.03187165052151766
0.0287513	0.0461215	0.01335	0.032230263259858206
0.0292284	0.0649962	0.0140089	0.033025863457466054
0.0297079	0.065302	0.0130856	0.03427439496363363
0.0300589	0.0707304	0.020526	0.035404919157042164
