Repository: DomiDre/PhDThesis

# PhDThesis

Color palette:
- #0EA8DF #MatNat Blau
- #EE292F #Medizin Rot
- #FAAB2D #HumWis Orange
- #76C152 #Wiwi Gruen
- #7F0128 #Rechtswis Bordeaux
- #793394 #Philo Violett

Sample Translation
- Ol-CoFe-C : DD67
- Ac-CoFe-C : AH11
- Ac-CoFe-C-YF : YF45

File: data/colloidalCrystals/nanoparticles/sas/superballModel/sans/fit_result.dat
#File generated by ModelExp v0.6.9
#Read datafile: ../../experimental_data/DD144_0A_nuc_SA.dat
#Read datafile: ../../experimental_data/DD144_0A_nuc_LA.dat
#Started Fit at 2019-01-25 16:47:34.445317
#Finished Fit at 2019-01-25 17:50:08.950479
#[[Fit Statistics]]
#    # fitting method   = leastsq
#    # function evals   = 69
#    # data points      = 76
#    # variables        = 5
#    chi-square         = 1.47683597
#    reduced chi-square = 0.02080051
#    Akaike info crit   = -289.503186
#    Bayesian info crit = -277.849520
#[[Variables]]
#    particleSize:     61.2588 (fixed)
#    dShell:           34.3012848 +/- 1.88436164 (5.49%) (init = 33.22312)
#    dSurfactant:      13.8033491 +/- 0.35286333 (2.56%) (init = 14.1)
#    pVal:             2.153364 (fixed)
#    sldCore:          8.34845e-06 (fixed)
#    sldShell:         6.9992e-06 (fixed)
#    sldSurfactant:    7.8e-08 (fixed)
#    sldSolvent:       5.664e-06 (fixed)
#    sigParticleSize:  0.07247489 (fixed)
#    i0:               0.05642093 +/- 0.00303051 (5.37%) (init = 0.05416569)
#    bg:               0 (fixed)
#    orderHermite:     10 (fixed)
#    orderLegendre:    10 (fixed)
#    dTheta_sa:        0.00177654 +/- 1.6270e-04 (9.16%) (init = 0.00173367)
#    wavelength:       5.9984 (fixed)
#    dWavelength:      0.04247 (fixed)
#    dTheta_la:        0.00285709 +/- 1.7100e-04 (5.99%) (init = 0.00281855)
#[[Correlations]] (unreported correlations are < 0.100)
#    C(dSurfactant, i0)        = -0.927
#    C(dSurfactant, dTheta_sa) = -0.566
#    C(i0, dTheta_sa)          =  0.430
#    C(dShell, dSurfactant)    = -0.367
#    C(dShell, i0)             =  0.296
#    C(dSurfactant, dTheta_la) = -0.286
#    C(dTheta_sa, dTheta_la)   =  0.272
#    C(dShell, dTheta_sa)      = -0.252
#    C(i0, dTheta_la)          =  0.138
#    C(dShell, dTheta_la)      =  0.104
#Fit range: 0.02 .. 0.5

#[[Data]] sa
#q / A-1	I / cm-1	sI / cm-1	Imodel / cm-1
0.00382446	1.89071	0.137683	1.3145818596791072
0.00434586	2.0231	0.092689	1.2938099882169285
0.004846	1.92986	0.0798721	1.2731496950368797
0.00532187	1.82981	0.074192	1.2527675996076268
0.00581188	1.92725	0.0712065	1.2310465664352146
0.00628665	1.78816	0.0678989	1.2092259086829078
0.00676881	1.64813	0.0593701	1.1862896386222361
0.00724839	1.63931	0.0580165	1.1626762549585543
0.00772839	1.589	0.0551645	1.1384613591315302
0.0082033	1.46401	0.0521842	1.1135064541734172
0.00867188	1.3179	0.0474857	1.0881360957724204
0.00915389	1.25861	0.0456861	1.0613173531158242
0.00962922	1.23343	0.0444975	1.03415997096238
0.0101087	1.21193	0.0423076	1.0061102913989912
0.0105864	1.14712	0.0403256	0.9775525464046069
0.0110641	0.99981	0.0372499	0.9484408526163876
0.0115396	0.97585	0.0353936	0.9189729102369788
0.0120182	0.948297	0.03423	0.888893530556258
0.012494	0.981617	0.0349763	0.8589186346417651
0.0129722	0.827295	0.0310684	0.8282460696882026
0.0134478	0.779427	0.0298378	0.7975319400732526
0.01392	0.808168	0.0298542	0.766903576422659
0.0143967	0.763108	0.0282416	0.7359331455855703
0.0148725	0.660164	0.0269429	0.7050378000531355
0.0153512	0.633699	0.0260747	0.674051583877135
0.0158253	0.642891	0.0255784	0.6435220672389735
0.0163032	0.559356	0.0238398	0.6130087089745397
0.0167791	0.576063	0.0235731	0.5829495915017835
0.0172555	0.524606	0.0228055	0.5532290758247139
0.0177312	0.498229	0.0219527	0.5240086536552553
0.0182089	0.431708	0.0209758	0.49517245178000896
0.0186848	0.442703	0.020014	0.4668726089744061
0.0191702	0.410177	0.0191287	0.43887776659095407
0.0196616	0.362512	0.0178098	0.4112711679627225
0.020145	0.332016	0.0179631	0.38470327706713875
0.0206274	0.315134	0.017351	0.35913768418792014
0.0211101	0.311749	0.0173491	0.33460446871195254
0.021589	0.30121	0.0167022	0.3110766160626664
0.0220681	0.276877	0.0157458	0.28849432093445854
0.0225489	0.243744	0.0152129	0.26683777820619614
0.0230275	0.235607	0.0151457	0.24631339676911812
0.0235058	0.223741	0.0145655	0.22686414537214197
0.0239863	0.18279	0.0140267	0.208416601103629
0.0244643	0.165719	0.0133702	0.19116690819345855
0.0249422	0.178769	0.0138976	0.17502518072849382
0.0254191	0.143696	0.0130465	0.16001866910626128
0.0258967	0.147886	0.0123236	0.14608286347477115
0.0263744	0.12349	0.0123917	0.13321199532598682
0.0268521	0.112304	0.011811	0.12138184293337537
0.0273284	0.113126	0.01205	0.11058087616922482
0.0278058	0.102878	0.0114015	0.10071099286858735
0.0282833	0.0907671	0.0113312	0.09173893914521573
0.0287593	0.0793768	0.0111456	0.08363680425351341
0.0292365	0.0801657	0.0112257	0.07629854080318665
0.0297161	0.0877515	0.0106132	0.06965456501004909
0.0300673	0.0687529	0.0160348	0.06514324600146937

#[[Data]] la
#q / A-1	I / cm-1	sI / cm-1	Imodel / cm-1
0.0208221	0.322288	0.0047146	0.3481812783339343
0.0237754	0.219556	0.00420849	0.2408795123155081
0.0264603	0.166999	0.00398795	0.16388501732382188
0.0290488	0.119338	0.00335934	0.11150796901894258
0.0316867	0.0978324	0.00303651	0.08062959364121125
0.0344207	0.0932535	0.00275626	0.07007692291332827
0.0371929	0.0962325	0.00263476	0.07659922497778912
0.0399987	0.110549	0.00266985	0.09429395531244372
0.0427624	0.128856	0.00272284	0.11560810383914881
0.0454225	0.149939	0.00282055	0.134490505658613
0.0480106	0.154324	0.00272184	0.14754090283165375
0.0507024	0.155264	0.00276815	0.15355455702563256
0.0532655	0.1463	0.00261393	0.15146326141202343
0.0558114	0.134949	0.00246385	0.14242543394376417
0.0583969	0.116589	0.0022824	0.12761999049533446
0.0610491	0.093363	0.00213602	0.10866922471415515
0.0635967	0.0744809	0.00198011	0.08905786013431985
0.0661067	0.056525	0.001876	0.07031879525893246
0.0686525	0.0427599	0.00175377	0.05345870430000716
0.0711974	0.0295168	0.00162774	0.0397890605875545
0.0737298	0.0215709	0.00156456	0.029867417298993403
0.0762477	0.0211997	0.00151977	0.023617351966652156
0.0787897	0.0183434	0.00148412	0.02068131244510159
0.0813184	0.0212224	0.00147986	0.020112529080087028
0.0838339	0.027249	0.00150355	0.02120232742188401
0.0863726	0.0289962	0.0014632	0.023149894205958307
0.0889103	0.0314077	0.00145588	0.025213507335262574
0.0916365	0.032308	0.00137097	0.026929998024199115
0.0943702	0.0339729	0.00139746	0.027682573980020535
0.097026	0.0312327	0.00135067	0.0273925566738206
0.099645	0.0301699	0.00134707	0.026163538088766945
0.10233	0.0270458	0.00126472	0.024146931782860342
0.105094	0.0225376	0.00122853	0.021586993186004527
0.107828	0.0204681	0.00121437	0.01890796605970412
0.110503	0.0160686	0.00120512	0.01642892900538817
0.11314	0.0141678	0.00117535	0.01432184742066987
0.11577	0.0120577	0.00115021	0.012663522620028553
0.118389	0.0115013	0.00114409	0.011482838660873908
0.120989	0.010547	0.00113192	0.01074646005139244
0.1236	0.0103293	0.00110313	0.01036354083758404
0.126203	0.00929147	0.00110612	0.010252063598223449
0.128774	0.00846807	0.00109342	0.010262850749356211
0.131333	0.0116445	0.0010961	0.010317198139585903
0.133904	0.0111302	0.00107061	0.01034158303325914
0.136496	0.0109515	0.00107245	0.01028235747124841
0.139024	0.0106711	0.00105992	0.010107946029835599
0.141536	0.0102263	0.00105486	0.009825454612817613
0.144184	0.00975976	0.000991749	0.009408356285706248
0.146881	0.0100951	0.000995886	0.008892388844491417
0.149535	0.00871112	0.000980936	0.00831355087212582
0.152115	0.00815984	0.000995759	0.007720767521006798
0.154827	0.00824125	0.000922055	0.0070798037973325316
0.157586	0.00392429	0.000943854	0.006437783457031224
0.159565	0.00584933	0.00134412	0.005984007249628711

File: data/colloidalCrystals/nanoparticles/sas/superballModel/sans/fit_sld.dat
#File generated by ModelExp v0.6.9
#Generated at 2019-01-15 09:29:38.762924

#[[Data]] sa
#r / nm	SLD / 1e-6 A-2
0.0	8.34845
2.7031315403761424	8.34845
2.7031315403761424	6.9992
6.284553811553768	6.9992
6.284553811553768	0.078
7.73622011231957	0.078
7.73622011231957	5.664000000000001
17.736220112319568	5.664000000000001
17.736220112319568	5.664000000000001
7.73622011231957	5.664000000000001
7.73622011231957	0.078
6.284553811553768	0.078
6.284553811553768	6.9992
2.7031315403761424	6.9992
2.7031315403761424	8.34845
0.0	8.34845
0.0	0.078
2.1	0.078
2.1	5.664000000000001
12.1	5.664000000000001

#[[Data]] la
#r / nm	SLD / 1e-6 A-2
0.0	8.34845
2.7031315403761424	8.34845
2.7031315403761424	6.9992
6.284553811553768	6.9992
6.284553811553768	0.078
7.73622011231957	0.078
7.73622011231957	5.664000000000001
17.736220112319568	5.664000000000001
17.736220112319568	5.664000000000001
7.73622011231957	5.664000000000001
7.73622011231957	0.078
6.284553811553768	0.078
6.284553811553768	6.9992
2.7031315403761424	6.9992
2.7031315403761424	8.34845
0.0	8.34845
0.0	0.078
2.1	0.078
2.1	5.664000000000001
12.1	5.664000000000001

File: data/colloidalCrystals/nanoparticles/sas/superballModel/sans/intermediateResult.dat
#File generated by ModelExp v0.6.9
#Read datafile: ../../experimental_data/DD144_0A_nuc_SA.dat
#Read datafile: ../../experimental_data/DD144_0A_nuc_LA.dat
#Started Fit at 2019-01-18 12:40:36.281625
#Iteration 74
#[[Variables]]
#    particleSize:     61.11297 (fixed)
#    dShell:           33.0626072 (init = 35.67576)
#    dSurfactant:      14.1 (fixed)
#    pVal:             2.21883 (fixed)
#    sldCore:          8.34845e-06 (fixed)
#    sldShell:         6.9992e-06 (fixed)
#    sldSurfactant:    7.8e-08 (fixed)
#    sldSolvent:       5.664e-06 (fixed)
#    sigParticleSize:  0.07216709 (fixed)
#    i0:               0.05388964 (init = 0.05571249)
#    bg:               0 (fixed)
#    orderHermite:     10 (fixed)
#    orderLegendre:    10 (fixed)
#    dTheta_sa:        0.00173506 (init = 0.00150471)
#    wavelength:       5.9984 (fixed)
#    dWavelength:      0.04247 (fixed)
#    dTheta_la:        0.00281768 (init = 0.00270328)
#Fit range: 0.02 .. 0.5

#[[Data]] sa
#q / A-1	I / cm-1	sI / cm-1	Imodel / cm-1
0.00382446	1.89071	0.137683	1.3576880577489174
0.00434586	2.0231	0.092689	1.3362407046510598
0.004846	1.92986	0.0798721	1.3148963786622085
0.00532187	1.82981	0.074192	1.2940369617083647
0.00581188	1.92725	0.0712065	1.2715791689798177
0.00628665	1.78816	0.0678989	1.2490053434328272
0.00676881	1.64813	0.0593701	1.225265599417332
0.00724839	1.63931	0.0580165	1.2008106713880364
0.00772839	1.589	0.0551645	1.1754959203907906
0.0082033	1.46401	0.0521842	1.149618556020866
0.00867188	1.3179	0.0474857	1.1232879304548409
0.00915389	1.25861	0.0456861	1.0954467322150514
0.00962922	1.23343	0.0444975	1.0672478636696168
0.0101087	1.21193	0.0423076	1.0383747401568932
0.0105864	1.14712	0.0403256	1.0087280011797308
0.0110641	0.99981	0.0372499	0.9785063530019844
0.0115396	0.97585	0.0353936	0.9479123933289915
0.0120182	0.948297	0.03423	0.9162779047527729
0.012494	0.981617	0.0349763	0.8848680475953485
0.0129722	0.827295	0.0310684	0.8530144587972991
0.0134478	0.779427	0.0298378	0.8211215007761778
0.01392	0.808168	0.0298542	0.7893221532401352
0.0143967	0.763108	0.0282416	0.7571730268009139
0.0148725	0.660164	0.0269429	0.7254533994940185
0.0153512	0.633699	0.0260747	0.6933242816378211
0.0158253	0.642891	0.0255784	0.6616782835056141
0.0163032	0.559356	0.0238398	0.6300539745514405
0.0167791	0.576063	0.0235731	0.5989065006532586
0.0172555	0.524606	0.0228055	0.5681205912194736
0.0177312	0.498229	0.0219527	0.5378599572776829
0.0182089	0.431708	0.0209758	0.5080074808138773
0.0186848	0.442703	0.020014	0.4789048807228155
0.0191702	0.410177	0.0191287	0.44993912082392323
0.0196616	0.362512	0.0178098	0.4212052263770214
0.020145	0.332016	0.0179631	0.39390081504840535
0.0206274	0.315134	0.017351	0.3673289312367243
0.0211101	0.311749	0.0173491	0.34177370194708145
0.021589	0.30121	0.0167022	0.317324985136708
0.0220681	0.276877	0.0157458	0.2939857143866247
0.0225489	0.243744	0.0152129	0.27160800993282036
0.0230275	0.235607	0.0151457	0.25040738318764
0.0235058	0.223741	0.0145655	0.23031996291587592
0.0239863	0.18279	0.0140267	0.2112783524150856
0.0244643	0.165719	0.0133702	0.19347775118313637
0.0249422	0.178769	0.0138976	0.17683325630834743
0.0254191	0.143696	0.0130465	0.16137109882627176
0.0258967	0.147886	0.0123236	0.14701966505612388
0.0263744	0.12349	0.0123917	0.13378200142532043
0.0268521	0.112304	0.011811	0.12162739105420001
0.0273284	0.113126	0.01205	0.11055068591460022
0.0278058	0.102878	0.0114015	0.10044049196204853
0.0282833	0.0907671	0.0113312	0.09127004296028289
0.0287593	0.0793768	0.0111456	0.08326813278680298
0.0292365	0.0801657	0.0112257	0.07579688176704823
0.0297161	0.0877515	0.0106132	0.06904816907193397
0.0300673	0.0687529	0.0160348	0.06448696801048695

#[[Data]] la
#q / A-1	I / cm-1	sI / cm-1	Imodel / cm-1
0.0208221	0.322288	0.0047146	0.3560098191105685
0.0237754	0.219556	0.00420849	0.24531638517519327
0.0264603	0.166999	0.00398795	0.16605225834692428
0.0290488	0.119338	0.00335934	0.11236405727680876
0.0316867	0.0978324	0.00303651	0.08100055486235329
0.0344207	0.0932535	0.00275626	0.07066648031733964
0.0371929	0.0962325	0.00263476	0.07787496568887974
0.0399987	0.110549	0.00266985	0.09641074009980698
0.0427624	0.128856	0.00272284	0.11846091627889341
0.0454225	0.149939	0.00282055	0.1377873162822949
0.0480106	0.154324	0.00272184	0.15106807055275687
0.0507024	0.155264	0.00276815	0.15691933916188183
0.0532655	0.1463	0.00261393	0.15423094796916276
0.0558114	0.134949	0.00246385	0.1445831721855389
0.0583969	0.116589	0.0022824	0.129092699639389
0.0610491	0.093363	0.00213602	0.10947101312386016
0.0635967	0.0744809	0.00198011	0.08932238211524256
0.0661067	0.056525	0.001876	0.0702005317485729
0.0686525	0.0427599	0.00175377	0.053114217277044795
0.0711974	0.0295168	0.00162774	0.03937152104920604
0.0737298	0.0215709	0.00156456	0.0294976675471946
0.0762477	0.0211997	0.00151977	0.02337498427277141
0.0787897	0.0183434	0.00148412	0.02045847920229571
0.0813184	0.0212224	0.00147986	0.020192508903667996
0.0838339	0.027249	0.00150355	0.02141999930151334
0.0863726	0.0289962	0.0014632	0.02345978738631513
0.0889103	0.0314077	0.00145588	0.025562827398969933
0.0916365	0.032308	0.00137097	0.027266982927712916
0.0943702	0.0339729	0.00139746	0.027965021348280685
0.097026	0.0312327	0.00135067	0.027595233424249264
0.099645	0.0301699	0.00134707	0.026278309373566025
0.10233	0.0270458	0.00126472	0.024175056513528435
0.105094	0.0225376	0.00122853	0.0215388325700751
0.107828	0.0204681	0.00121437	0.018801462003560573
0.110503	0.0160686	0.00120512	0.016281678073556842
0.11314	0.0141678	0.00117535	0.014147403750282126
0.11577	0.0120577	0.00115021	0.012470899369726717
0.118389	0.0115013	0.00114409	0.011277145144953121
0.120989	0.010547	0.00113192	0.010529973629833407
0.1236	0.0103293	0.00110313	0.010136835232616773
0.126203	0.00929147	0.00110612	0.010014509974180387
0.128774	0.00846807	0.00109342	0.010016589967872006
0.131333	0.0116445	0.0010961	0.010064181578479416
0.133904	0.0111302	0.00107061	0.010084544570324927
0.136496	0.0109515	0.00107245	0.0100247835009091
0.139024	0.0106711	0.00105992	0.009854097396199335
0.141536	0.0102263	0.00105486	0.009578377720615434
0.144184	0.00975976	0.000991749	0.009171988126361075
0.146881	0.0100951	0.000995886	0.008668937802616239
0.149535	0.00871112	0.000980936	0.008104387092653079
0.152115	0.00815984	0.000995759	0.007525460935860169
0.154827	0.00824125	0.000922055	0.006899035347790126
0.157586	0.00392429	0.000943854	0.006270585329037403
0.159565	0.00584933	0.00134412	0.005826044826939366
