Repository: DomiDre/PhDThesis

# PhDThesis

Color palette:
- #0EA8DF #MatNat Blau
- #EE292F #Medizin Rot
- #FAAB2D #HumWis Orange
- #76C152 #Wiwi Gruen
- #7F0128 #Rechtswis Bordeaux
- #793394 #Philo Violett

Sample Translation
- Ol-CoFe-C : DD67
- Ac-CoFe-C : AH11
- Ac-CoFe-C-YF : YF45

File: data/colloidalCrystals/nanoparticles/sas/superballModel/saxs/fit_result.dat
#File generated by ModelExp v0.6.9
#Read datafile: ../../experimental_data/DD144.xye
#Started Fit at 2019-01-16 16:49:59.111132
#Finished Fit at 2019-01-16 18:10:35.348379
#[[Fit Statistics]]
#    # fitting method   = leastsq
#    # function evals   = 36
#    # data points      = 275
#    # variables        = 4
#    chi-square         = 46470.4261
#    reduced chi-square = 171.477587
#    Akaike info crit   = 1418.69508
#    Bayesian info crit = 1433.16217
#[[Variables]]
#    particleSize:     61.3494253 +/- 0.22743876 (0.37%) (init = 61.14664)
#    d:                11.8474 (fixed)
#    pVal:             3.35959423 +/- 0.20601157 (6.13%) (init = 2.176356)
#    sldCore:          5.21122e-05 (fixed)
#    sldShell:         4.18489e-05 (fixed)
#    sldSolvent:       8.01e-06 (fixed)
#    sigParticleSize:  0.06081115 +/- 0.00217437 (3.58%) (init = 0.07531189)
#    i0:               0.01931864 +/- 9.4228e-05 (0.49%) (init = 0.02970345)
#    bg:               0 (fixed)
#    orderHermite:     10 (fixed)
#    orderLegendre:    10 (fixed)
#[[Correlations]] (unreported correlations are < 0.100)
#    C(particleSize, pVal)            = -0.936
#    C(pVal, sigParticleSize)         = -0.585
#    C(particleSize, sigParticleSize) =  0.435
#    C(particleSize, i0)              = -0.134
#Fit range: 0.02 .. 0.3

#[[Data]] 0
#q / A-1	I / cm-1	sI / cm-1	Imodel / cm-1
0.04033238667690531	10.6325445	0.02010214538732042	10.840997221556936
0.04064600396209859	9.622238	0.012917511648398014	10.42791910464332
0.04091777058114468	9.970728	0.019304011513025833	10.078398116944973
0.04150315448538405	9.325921	0.018518121675337326	9.351911946500316
0.042088538389623426	8.734261	0.017798264366173405	8.661045211449082
0.0426739222938628	8.148938	0.01709976238764378	8.005238686987695
0.04315314596346385	7.1240206	0.010798411082006555	7.4940306838695
0.04325930619810217	7.574735	0.01637247612890059	7.3838715300874656
0.043844690102341544	6.997487	0.015616741716296177	6.796265459980912
0.044430074006580916	6.4745607	0.014912685118649746	6.24168899301455
0.04501545791082029	5.9597964	0.014203922870269252	5.71936171385106
0.045600841815059655	5.4738755	0.013522902171441724	5.228458565376888
0.045660287964829106	4.9906735	0.0087968293780352	5.180331030122939
0.04618622571929903	5.023239	0.012869022525740967	4.768114140116137
0.0467716096235384	4.552795	0.012173007949372797	4.337426956462412
0.04735699352777777	4.1279383	0.011517196513274163	3.9354637036145426
0.047942377432017146	3.7451556	0.010901834624743586	3.5612634397336898
0.04816742996619436	3.283639	0.006959096560301067	3.4245820312978563
0.04852776133625652	3.385346	0.010310585088539834	3.213841728525082
0.049113145240495884	3.0313518	0.009701385392809224	2.8921947001810118
0.04969852914473526	2.7135656	0.009129780007452149	2.595303023399101
0.05028391304897463	2.4248586	0.008588433788009607	2.3221357760054464
0.05067457196755962	2.021575	0.00534619612919497	2.1525218973884677
0.05086929695321401	2.147838	0.00804397921733392	2.071654202560495
0.051454680857453375	1.9099697	0.007560224987039618	1.8428153482026077
0.05204006476169274	1.6858892	0.007078934827410329	1.634575558883001
0.05262544866593212	1.4860699	0.006617625227466428	1.445893839062987
0.053181713968924876	1.1692892	0.0039922417969900335	1.2837772584762281
0.053210832570171486	1.3009831	0.006171819280810733	1.275735058873083
0.053796216474410866	1.1259332	0.00573315830314863	1.1230730036704368
0.05438160037865023	0.9852226	0.005353676777705265	0.9868932598696176
0.05496698428288961	0.8627459	0.005010029732501321	0.8661959318581726
0.05555236818712898	0.75138164	0.0046703609568060165	0.7599981857377162
0.05568885597029012	0.6535293	0.002956335190328962	0.7372181325022407
0.056137752091368356	0.65824413	0.004373438384795307	0.6673366165489423
0.05672313599560772	0.5757525	0.004107685350595093	0.5872694365408468
0.05730851989984709	0.50400454	0.003849240107234287	0.5188784829262892
0.05789390380408647	0.4485573	0.0036413733350821975	0.46127104442431016
0.05819599797165538	0.38432464	0.002252787650506965	0.4354753519557954
0.05847928770832583	0.40087602	0.0034512108313126746	0.41358150672042093
0.05906467161256521	0.3612189	0.0032762250911437135	0.37497281777636615
0.05965005551680458	0.3249079	0.0031427123214559267	0.3446377746874611
0.06023543942104395	0.30395293	0.0030397213455259273	0.3218001345157223
0.06070313997302064	0.2818633	0.0019139820038350849	0.3084415462414269
0.060820823325283324	0.28658992	0.002963316733259915	0.3057155522183664
0.0614062072295227	0.28174406	0.002905476260417904	0.29567234944137916
0.06199159113376207	0.27374357	0.0028590715250714767	0.2909921185551835
0.06257697503800144	0.27061558	0.002844994567213956	0.291030166872182
0.0631623589422408	0.27361888	0.0028519720334607515	0.29517580650287845
0.06321028197438588	0.28102732	0.001879875269353209	0.2956791351971276
0.06374774284648019	0.28788462	0.0028855315106726866	0.30285249577746826
0.06433312675071955	0.29680917	0.002944628580488201	0.3135178385824696
0.06491851065495893	0.31002	0.0030247282128309802	0.32666344833675454
0.06550389455919829	0.32573333	0.0030894903560306866	0.3418146836581145
0.06571742397575114	0.3364279	0.001996265073365022	0.34775298445218517
0.06608927846343766	0.33100495	0.003119710003038432	0.358530263050393
0.06667466236767704	0.35592687	0.0032160710309510443	0.37640176617259946
0.06726004627191641	0.37753528	0.0032890147314659198	0.39505302943600307
0.06784543017615578	0.39017898	0.0033417777002632586	0.41413944381378254
0.0682245659771164	0.41045064	0.0021469919894336266	0.42658429053619173
0.06843081408039516	0.40693405	0.003339763629344778	0.4333471628415426
0.06901619798463453	0.4297789	0.003375702109061647	0.4523922288372188
0.0696015818888739	0.45001543	0.0033984526635797924	0.47101962537696257
0.07018696579311327	0.47071075	0.003439991240017699	0.48900226403142877
0.07073170797848165	0.48398948	0.0022759703797964525	0.5049811527725148
0.07077234969735265	0.48181924	0.0034548809202544517	0.5061399132960347
0.07135773360159202	0.4972086	0.0034830936047950687	0.5222580775414457
0.07194311750583139	0.5158941	0.003522083530325453	0.537206833668741
0.07252850141007076	0.53084046	0.003547924557288611	0.5508596329796758
0.07311388531431012	0.54213846	0.0035730725127681886	0.563112075568456
0.0732388499798469	0.5417116	0.002358855583789769	0.5655379267593689
0.07369926921854951	0.5548617	0.0035906218022927995	0.5738806643099607
0.07428465312278887	0.56768024	0.0035983640786548744	0.583101545262649
0.07487003702702826	0.5686011	0.0035936448651679304	0.590729241025176
0.07545542093126761	0.5792848	0.0035987776159991146	0.5967353832862352
0.07574599198121218	0.5752368	0.0023847014280588778	0.5991100233513301
0.07604080483550699	0.5857141	0.003606728705082023	0.6011074504902231
0.07662618873974636	0.59303916	0.003617644184832279	0.6038475162090488
0.07721157264398573	0.5918006	0.0035942881506822707	0.6049710134657247
0.0777969565482251	0.59798276	0.003582731253683924	0.6045055199002937
0.07825313398257742	0.5757057	0.002347466446256586	0.6030655503975122
0.07838234045246448	0.6002394	0.0035722284190842107	0.6024895683059942
0.07896772435670385	0.5946631	0.003603101518547185	0.598971486695233
0.07955310826094322	0.5935836	0.0036215658969709417	0.5940082716836177
0.0801384921651826	0.58100027	0.003606651361952583	0.5876644986078611
0.08072387606942197	0.58441126	0.0036179718430583633	0.5800112714220471
0.08076027598394268	0.56033707	0.002279819911281899	0.5794938539892385
0.08130925997366134	0.5724514	0.003591737146548906	0.5711252150485233
0.0818946438779007	0.56435806	0.003563348586751746	0.5610875124964129
0.08248002778214009	0.55571723	0.003540726469519	0.5499829887041313
0.08306541168637945	0.54627377	0.0034489908521182144	0.5378992427141569
0.08326741798530794	0.5156389	0.002218899894584394	0.5335182853935414
0.08365079559061883	0.5378296	0.003391599984372869	0.5249258294499349
0.08423617949485819	0.5231621	0.00332210246038562	0.511153492037807
0.08482156339909756	0.5079463	0.00325711060476691	0.4966734453022842
0.08540694730333694	0.4936156	0.003198340356728759	0.4815767107621657
0.08577455998667319	0.45695108	0.0021139397992658397	0.47182139042291243
0.08599233120757631	0.48352328	0.0031537409157066923	0.4659535031687645
0.08657771511181568	0.4690097	0.0030988136911810236	0.4498926683567427
0.08716309901605505	0.44812843	0.0030285206381655484	0.4334811719236177
0.08774848292029441	0.43226013	0.003001271947797188	0.41680363801618947
0.08828170198803845	0.38158634	0.0019484123230978704	0.40144993553616093
0.0883338668245338	0.41012615	0.0029650994483287835	0.39994193728178207
0.08891925072877316	0.39362782	0.0029196177158521274	0.3829748228393115
0.08950463463301254	0.37966108	0.002876274553254958	0.3659776129401665
0.0900900185372519	0.36392537	0.0028206549473572336	0.3490219188217792
0.09067540244149129	0.3446458	0.0027632145819455325	0.3321754161075637
0.0907888439894037	0.3125493	0.0017760948778942117	0.3289288105095155
0.09126078634573065	0.3290236	0.0027094461461921477	0.315501657975438
0.09184617024997002	0.3107208	0.002651461255768465	0.2990599282032766
0.0924315541542094	0.29640034	0.002603575936599541	0.2829051321030089
0.09301693805844877	0.27784544	0.002525643049724733	0.2670877232752451
0.09329598599076895	0.2427711	0.0015815716329680258	0.259679962573004
0.09360232196268814	0.26146033	0.002472911279219841	0.25165366405289963
0.09418770586692751	0.2427215	0.0024055742848072257	0.23664441745458553
0.09477308977116689	0.22715032	0.0023395085782292194	0.22209696843613558
0.09535847367540626	0.21217492	0.0022754845800731878	0.20804387221055565
0.09580312799213421	0.1855012	0.001402834746628867	0.19771708310968555
0.09594385757964563	0.1987764	0.0022291031559811326	0.19451332740257057
0.096529241483885	0.1855918	0.0021684572457001975	0.18152927181264536
0.09711462538812438	0.17643201	0.002123286261638183	0.16911149858633187
0.09770000929236373	0.16090788	0.0020642311300835487	0.1572757906170815
0.09828539319660312	0.15203582	0.0020258461626300305	0.1460340710534023
0.09831026999349947	0.13487893	0.001220009431266646	0.14556963138139362
0.09887077710084248	0.14085844	0.0019606692803602025	0.13539456783359224
0.09945616100508187	0.13031718	0.0018991544260756467	0.12536199023231884
0.10004154490932123	0.12091367	0.0018634207605614172	0.11593771547218061
0.1006269288135606	0.11276257	0.001827077232349769	0.1071199835291335
0.10081741199486471	0.098992035	0.001044332608977513	0.10438079451800988
0.10121231271779996	0.10339695	0.0017814497005090174	0.09890409834251222
0.10179769662203933	0.093848504	0.0017323213982684946	0.09128263372732226
0.10238308052627872	0.08941596	0.0016974696568837861	0.08424564237781634
0.10296846443051809	0.07913552	0.0016608619984704363	0.0777808664461555
0.10332455399622997	0.07372433	0.0009227159821301575	0.07412222021003013
0.10355384833475745	0.07663299	0.0016459099399030893	0.07187394827746554
0.10413923223899682	0.070244595	0.00161070761494822	0.06650863998204679
0.1047246161432362	0.066815585	0.0015883146909376022	0.0616670106261249
0.10531000004747555	0.06516187	0.0015636754742043245	0.05732964992368675
0.10583169599759523	0.060576838	0.0008474297835325239	0.05387236036918587
0.10589538395171494	0.062913924	0.0015564980530871503	0.05347586741292607
0.10648076785595431	0.056701086	0.001523625056811231	0.050083886201074235
0.10706615176019368	0.057262383	0.0015132619673957001	0.04713103046026063
0.10765153566443304	0.055532634	0.0015004244507162542	0.04459390595409011
0.10823691956867242	0.052772038	0.0014951874500458934	0.042448572969298076
0.10833883799896048	0.052928	0.0008192951232596494	0.042113306612601785
0.1088223034729118	0.049556337	0.0014733758402071015	0.04067071111874422
0.10940768737715117	0.05234658	0.0014610276815269607	0.03923577557073054
0.10999307128139053	0.053672545	0.0014775957061833737	0.038119144344834995
0.1105784551856299	0.051732183	0.0014687132453474407	0.03729625639584657
0.11084598000032574	0.05243875	0.0008275583253625705	0.03701133135648805
0.11116383908986927	0.05392506	0.0014542836431538785	0.03674274028470076
0.11174922299410867	0.05418059	0.0014546999247597753	0.03643453330835421
0.11233460689834802	0.053786084	0.0014771911500477066	0.03634799102912122
0.1129199908025874	0.053895876	0.0014747881087944965	0.03645998720799214
0.113353122001691	0.055915143	0.0008397152840646246	0.036657387721276184
0.11350537470682676	0.054592267	0.0014980654370556506	0.036748004205793786
0.11409075861106613	0.055993803	0.0015179021718258927	0.037190213970653474
0.11467614251530552	0.057640485	0.0015234598033881924	0.03776554978010267
0.11526152641954489	0.055295456	0.0015527671165009996	0.03845376895129712
0.11584691032378425	0.056715444	0.0015359385712186895	0.03923550677329588
0.11586026400305625	0.059702303	0.0008575772830356692	0.0392542837614725
0.11643229422802362	0.057042167	0.001563947511385283	0.04009232195120185
0.11701767813226299	0.05977034	0.001568116178967756	0.041006733883320705
0.11760306203650238	0.059415314	0.0015810007024104926	0.041962252119473346
0.11818844594074174	0.063243	0.0015931475755207682	0.04294339837133184
0.11836740600442151	0.063621804	0.0008865340700226338	0.04324621926804037
0.11877382984498111	0.062282264	0.001592449630447969	0.04393572146431899
0.11935921374922048	0.062890045	0.0016058295909948982	0.04492580563538352
0.11994459765345984	0.06586714	0.0016194307336728293	0.045901272592037794
0.12052998155769923	0.067757376	0.001628040586685722	0.04685077775562366
0.12087454800578677	0.06914001	0.0009345668117612237	0.04739332811112604
0.1211153654619386	0.06756245	0.0016290173072619144	0.047764001116071195
0.12170074936617797	0.06946356	0.0016447296793349107	0.04863163312665313
0.12228613327041733	0.06544268	0.001629198880157209	0.04944535606564298
0.1228715171746567	0.06721668	0.0016616486227092788	0.05019782128758474
0.12338169000715203	0.06994656	0.0009440369565230812	0.05079862734175326
0.12345690107889609	0.07154664	0.0016549810711796403	0.05088262278030493
0.12404228498313546	0.06656331	0.001655071234980884	0.05149426743508016
0.12462766888737482	0.06729011	0.001664605542700399	0.052028142426729165
0.12521305279161418	0.07292171	0.0016726587474264751	0.05248048008806406
0.12579843669585355	0.07332091	0.0016854305243549723	0.05284832064932314
0.12588883200851728	0.07100446	0.0008929774723776715	0.052897441002726024
0.12638382060009296	0.07192407	0.0016688287438496483	0.05312947319812293
0.12696920450433233	0.073879346	0.0016756592703305558	0.05332247519932883
0.12755458840857167	0.07500129	0.0017090286567325026	0.0534265508972302
0.12813997231281105	0.070596516	0.0017102871283717568	0.05344156890471654
0.12839597400988254	0.06996934	0.0008602911375294994	0.05342024643408865
0.12872535621705042	0.071996555	0.0017234567878481079	0.05336799926595517
0.12931074012128982	0.072527274	0.0017501670323377349	0.05320687026053568
0.12989612402552916	0.0671897	0.0017524584881167286	0.05295972519832782
0.13048150792976854	0.06808755	0.0017535658498208052	0.052628579435537566
0.1309031160112478	0.06541227	0.0008232848926468793	0.05233940135222848
0.1310668918340079	0.06698812	0.001759351430314153	0.05221587782377558
0.13165227573824728	0.06489524	0.001774565040100703	0.051724452785491794
0.13223765964248665	0.06447358	0.0017891490512789157	0.051157483190988076
0.13282304354672603	0.065129444	0.0017996930197398473	0.05051845419449265
0.1334084274509654	0.06367815	0.0017948906311384793	0.04981111816955413
0.13341025801261305	0.060902797	0.0007914271113506356	0.04980880322983605
0.13399381135520477	0.06065967	0.0017830290319558561	0.049039456867363336
0.13457919525944415	0.062155344	0.0018007131128363035	0.04820764490559066
0.13516457916368352	0.057421405	0.0018113023204830332	0.047320014680014066
0.1357499630679229	0.056052733	0.0018156396010736984	0.046381022776614475
0.1359174000139783	0.053515155	0.0007480006124951374	0.04610363279890571
0.13633534697216226	0.056700435	0.001803500928214496	0.04539521794799943
0.13692073087640164	0.052285023	0.0018045364219188757	0.04436721070498623
0.137506114780641	0.0538228	0.0018086824284138665	0.04330164456195415
0.13809149868488038	0.053382467	0.0018049767497299975	0.04220316896317103
0.13842454201534357	0.047962945	0.0007138913689926229	0.04156529487747326
0.13867688258911975	0.04571604	0.0017837232356353626	0.041076413906717166
0.13926226649335913	0.046782468	0.0018638189357250404	0.039925966272850416
0.13984765039759847	0.045806237	0.0018877476869969777	0.03875634785469493
0.1409316840167088	0.042618774	0.000676151959023828	0.03655475375322926
0.14343882601807406	0.03679839	0.0006440072718638224	0.03141583179136242
0.14594596801943932	0.0316466	0.0006132691879079098	0.026448776028410472
0.14845311002080458	0.028635507	0.0005901246837950662	0.0218935061060783
0.15096025202216984	0.024675308	0.0005691794115913855	0.017921398336820268
0.1534673940235351	0.021468451	0.0005479932053744166	0.014634169494456659
0.15597453602490033	0.020773118	0.0005388629610835812	0.012068327166960817
0.1584816780262656	0.019865163	0.0005320924420195838	0.010203684236190799
0.16098882002763085	0.01932258	0.000517165557300176	0.008974540159856444
0.1634959620289961	0.01814447	0.0005138478722113014	0.008282274821261044
0.16600310403036136	0.01733387	0.0005083353428440456	0.008008260965372178
0.16851024603172662	0.017800514	0.0005038778495462162	0.008026169781370811
0.17101738803309185	0.017844025	0.0004999930955947927	0.008212919350468277
0.17352453003445711	0.017769596	0.0004944594818870656	0.008457698369769628
0.17603167203582237	0.017425112	0.0004885293505752786	0.008668687672012315
0.17853881403718763	0.01658399	0.00048361720478666244	0.00877729627699526
0.1810459560385529	0.016042905	0.000472261994185639	0.008739919911949619
0.18355309803991815	0.015956262	0.00046833833650536237	0.008537407900261312
0.1860602400412834	0.01448199	0.00046165722015085336	0.008172577332939468
0.18856738204264867	0.013355788	0.0004530428149640928	0.007666230349768098
0.19107452404401393	0.013014466	0.0004468123664705677	0.0070522025381234595
0.19358166604537919	0.011410644	0.000438335142298866	0.00637199333164128
0.19608880804674444	0.010622222	0.0004327670608863641	0.005669503173433052
0.19859595004810968	0.010250609	0.0004268738000037718	0.004986332360011107
0.20110309204947494	0.009355016	0.0004196202905238785	0.004357992432085185
0.20361023405084017	0.00930753	0.00041412820481329137	0.0038112552781305845
0.20611737605220545	0.008577621	0.0004098778999937961	0.0033627317496612206
0.20862451805357068	0.0073653795	0.0004052188522912848	0.0030186442912984476
0.21113166005493597	0.006924344	0.00039847902637583373	0.0027756488256882633
0.2136388020563012	0.0073956195	0.0003941771281032189	0.0026224788948869242
0.21614594405766643	0.0075005665	0.00039505318869360515	0.002542135132523241
0.21865308605903172	0.0070593804	0.0003902166315794053	0.002514326876053291
0.22116022806039695	0.0067699924	0.00038637152315021574	0.002517887793006951
0.22366737006176218	0.006762905	0.0003843937071944009	0.0025329284230874794
0.22617451206312747	0.0062104315	0.00038045162642950703	0.002542548056748174
0.2286816540644927	0.0063820556	0.0003770424233255356	0.0025339978633334816
0.231188796065858	0.005945066	0.00037707920231547215	0.002499258142112325
0.23369593806722322	0.0054081064	0.0003727642462484919	0.002435057429674689
0.23620308006858848	0.0058181826	0.00036963167513478715	0.002342414033644
0.23871022206995374	0.0058854725	0.0003680584021834683	0.002225817528068465
0.241217364071319	0.005332809	0.0003630534296794888	0.0020921872119972376
0.24372450607268425	0.005467288	0.00036047439596435864	0.0019497469664602853
0.24623164807404951	0.0047494937	0.0003573065204559523	0.001806943566801884
0.24873879007541477	0.0043265633	0.0003548855554246509	0.0016715118011334314
0.25124593207678003	0.0044540353	0.0003539695771526274	0.0015497588972370998
0.25375307407814524	0.0037090909	0.00035089476081897865	0.001446107097100197
0.25626021607951055	0.004218431	0.00034991788914070653	0.0013629007158560572
0.25876735808087575	0.0036725514	0.0003463732686702914	0.0013004559222918573
0.26127450008224107	0.0035366584	0.000344169115174234	0.0012573100479585054
0.26378164208360627	0.0038419217	0.0003418200991003853	0.0012306136668328357
0.26628878408497153	0.0032193828	0.0003390261757318172	0.0012166031507600688
0.2687959260863368	0.0038588718	0.00034068251470812115	0.0012110931768965056
0.27130306808770205	0.0027310643	0.0003363312117369943	0.0012099363607531142
0.2738102100890673	0.003306944	0.00033399922648208165	0.0012094090307763815
0.27631735209043257	0.003269894	0.00033163169951252807	0.0012064962278434488
0.2788244940917978	0.0035921074	0.0003308891535058869	0.0011990634797097704
0.2813316360931631	0.0028887354	0.00032780309829940723	0.0011859162155821426
0.28383877809452834	0.003145026	0.0003264545769632207	0.001166758691900615
0.2863459200958936	0.0030176658	0.0003239741176407631	0.0011420722848040315
0.28885306209725886	0.0027236491	0.0003299052152069361	0.0011129376936219746
0.2913602040986241	0.0027823597	0.00033183010764472785	0.001080827103094589
0.2938673460999894	0.0027532838	0.00033271754351312687	0.001047391078244922
0.2963744881013546	0.0029642805	0.0003324670201419983	0.0010142615211815342
0.2988816301027199	0.0027259625	0.0003327986612366544	0.0009828871074193948
0.3013887721040851	0.0026168767	0.0003342891202066861	0.000954411953390124
0.3038959141054504	0.0024213418	0.0003337074938591853	0.0009296024989951187
0.3064030561068156	0.0027316306	0.00032749178220532244	0.0009088222637629839
0.3089101981081809	0.0020799544	0.00032387677750711746	0.0008920496628189327
0.31141734010954614	0.0017519202	0.0003197790870201255	0.0008789307176484511
0.3139244821109114	0.0014427956	0.0003223970834511643	0.0008688563975381783
0.31643162411227665	0.0019780733	0.00032319068954113475	0.0008610534879887524
0.3189387661136419	0.0024154633	0.0003244274242299973	0.0008546782044607735
0.3214459081150072	0.0013571456	0.000324562660879885	0.0008489030712297955
0.32395305011637243	0.001682749	0.00032510070977086344	0.000842989621335998
0.3264601921177377	0.0015682653	0.0003241024472879866	0.0008363419613267428
0.32896733411910295	0.0019651987	0.00032429974501201666	0.0008285388866169048
0.3314744761204682	0.0021133143	0.0003190775773506574	0.0008193447449839216
0.33398161812183347	0.0027274378	0.00031609824439742434	0.0008087013802265448
0.3364887601231987	0.0019856915	0.00031189574171386786	0.0007967050600882873
0.33899590212456393	0.0019155331	0.00030958217441950817	0.0007835731962601372
0.34150304412592924	0.0011407323	0.00030907245785436653	0.0007696058822680095
0.34401018612729445	0.0017838497	0.00030560167927168964	0.0007551468767140535
0.34651732812865976	0.0016857442	0.000306270043997477	0.0007405477872106034
0.34902447013002497	0.001588501	0.0003032481050869566	0.0007261380558791718
0.3515316121313902	0.0016238261	0.00030214361161804717	0.0007122021194132302
0.3540387541327555	0.0016745403	0.0003028180319853197	0.000698964008160737
0.35654589613412074	0.0014013313	0.0003072529141898574	0.0006865788059540702
0.359053038135486	0.0018374659	0.00030852526575579484	0.0006751298947139796
0.36156018013685126	0.001311589	0.00030880328820521356	0.0006646307590460565
0.3640673221382165	0.0015337523	0.0003100960100457956	0.0006550302609905947
0.3665744641395818	0.0016930718	0.00030864594826438983	0.000646220598994867
0.369081606140947	0.001437746	0.00030746048055893505	0.0006380475019908699
0.3715887481423123	0.0014319941	0.00030690647490161274	0.0006303224533200848
0.3740958901436775	0.001266893	0.0003066097916847175	0.0006228368025235001
0.3766030321450428	0.0011024922	0.00030754092911345775	0.0006153774751083951
0.379110174146408	0.00084474497	0.00030939472331159806	0.0006077436634386049
0.3816173161477733	0.0005036332	0.0003094116478890438	0.0005997634622964875
0.38412445814913854	0.0017477944	0.00030814331896822004	0.0005913090205697975
0.3866316001505038	0.0019288659	0.0003082121221551436	0.0005823085415820069
0.38913874215186905	0.0015749652	0.00030768655084527775	0.0005727534803237458
0.3916458841532343	0.0012536254	0.0003075748720775204	0.0005626996088909429
0.3941530261545996	0.0010914318	0.0003070200858832212	0.0005522612410328733
0.39666016815596483	0.0017866623	0.0003080904413579391	0.0005415987474861638
0.3991673101573301	0.0014105383	0.0003074817473250787	0.0005309004280625743
0.40167445215869535	0.001116585	0.0003076198115555851	0.0005203606776509661
0.4041815941600606	0.0018543862	0.0003064190420631544	0.0005101570353432983
0.4066887361614259	0.0005842168	0.0003071508758922846	0.0005004290131361602
0.4091958781627911	0.0012603123	0.0003064371461289422	0.000491261492024298
0.4117030201641564	0.0014859792	0.0003058788896523803	0.00048267494635462644
0.41421016216552164	0.0007333327	0.00030535152077567544	0.0004746238796380637
0.41671730416688685	0.0009261891	0.0003050813720841888	0.0004670037530390275
0.41922444616825216	0.00124049	0.00030715815157614956	0.00045966552535318516
0.4217315881696174	0.0009629447	0.0003067447848403321	0.0004524358744161442
0.4242387301709826	0.0014059041	0.00030623339815278087	0.00044514039032338875
0.4267458721723479	0.001231201	0.0003052296398034462	0.0004376266337774968
0.4292530141737132	0.00074994937	0.00030572602180260424	0.0004297839923899971
0.43176015617507835	0.0010046065	0.00030491312405244684	0.00042155773233889805
0.43426729817644366	0.0006470829	0.00030525080938783195	0.0004129554592982453
0.4367744401778089	0.0009144917	0.0003057805479164851	0.0004040452493887499
0.4392815821791741	0.001033945	0.00030538864900800437	0.00039494583749523577
0.4417887241805394	0.00083138794	0.00030465140899636105	0.00038581029983942303
0.4442958661819047	0.00042792037	0.0003028702030327203	0.000376805499360231
0.44680300818326996	0.0008304324	0.00030361569230632666	0.0003680900701738772
0.44931015018463516	0.00041872077	0.0003028677780619551	0.00035979384283913433
0.4518172921860004	0.0014777854	0.0003038636945619207	0.0003520013506330427
0.45432443418736573	0.0013713874	0.00030424583180509477	0.00034474145592326396
0.45683157618873094	0.0010717306	0.0003037880018823725	0.00033798428612403516
0.4593387181900962	0.0012583863	0.00030469345557777557	0.00033164569174259825
0.46184586019146145	0.0009567328	0.00030354767143235767	0.0003255984684889015
0.46435300219282677	0.0006756466	0.00030320699857307003	0.00031968874943375463
0.466860144194192	0.0014365278	0.0003029931151479608	0.00031375537689380635
0.46936728619555723	0.0012371261	0.00030311621699438197	0.0003076497755248602
0.4718744281969225	0.00040142052	0.0003010190150237532	0.00030125389139226563
0.4743815701982877	0.0010837503	0.00030273032046392875	0.000294494113135293
0.476888712199653	0.0008230414	0.00029998140621163817	0.0002873496857071531
0.47939585420101827	0.0007224325	0.0003012744847861245	0.00027985486925438614
0.4819029962023835	0.00068185106	0.00030097197198766795	0.0002720948757414779
0.48441013820374873	0.0010230131	0.0003002619882403791	0.000264196327362755
0.48691728020511404	0.0011754408	0.0003004902485303178	0.0002563135367277115
0.4894244222064793	0.0010117982	0.00030018200027211574	0.0002486122544694321
0.4919315642078445	0.0010783616	0.00030188678004982727	0.00024125264872655147
0.49443870620920977	0.0010889433	0.00030650872815663415	0.00023437319324448643
0.4969458482105751	0.0011298582	0.0003120975721127312	0.0002280768956784121
0.49945299021194023	0.0006089788	0.0003113989519074252	0.00022242095942359212
0.5044672742146709	0.00090143085	0.0003166901854737103	0.00021299743181460426
0.5069744162160361	0.0005463436	0.00031824074665026995	0.00020908239847816567
0.5119887002187665	0.0008659605	0.00032004563153786457	0.00020214602248479926
0.5144958422201319	0.0006732866	0.00032213026178999784	0.00019875989857251038
0.517002984221497	0.0010688957	0.0003264440541757451	0.00019517468350923445
0.5195101262228623	0.0010210071	0.0003337447122449833	0.00019121954000741036
0.5220172682242276	0.0011543129	0.00034022504472319616	0.00018676156636873104
0.5245244102255929	0.00063888356	0.0003431667890853336	0.00018172239141001558
0.5270315522269581	0.0011772513	0.0003484034119130355	0.00017609083615032032
0.5295386942283233	0.0010518469	0.00035283167266920816	0.00016992972987876342
0.5320458362296886	0.0003860835	0.000353624192275025	0.00016337528624485489
0.5370601202324191	0.00067460164	0.00036249933138029073	0.00014993552660739958
0.5395672622337844	0.0005584862	0.0003649424358681848	0.00014356707776720483
0.5420744042351496	0.00045756437	0.00036745192662941944	0.000137784134278045
0.5445815462365149	0.00040426478	0.0003710389576875659	0.00013280819781850606
0.5470886882378801	0.0007346831	0.00037357136936313947	0.0001287911036536853
0.5546101142419759	0.0005811043	0.0003840084080730942	0.00012254694581986586
0.5571172562433412	0.0004968252	0.0003885522985980667	0.00012189838878488203
0.5596243982447063	0.0006491188	0.0003914502712880122	0.00012150029074110125
0.564638682247437	0.0009267088	0.000399314148590817	0.00012008316500006856
0.5671458242488022	0.0010734424	0.0004005128950501931	0.00011845217908966108
0.5696529662501674	0.0005210489	0.00040538161170067147	0.00011592810497506894
0.5771743922542631	0.0005159285	0.0004135781679242416	0.00010297304419017706
0.5796815342556284	0.00052099675	0.0004179092302891426	9.74563605342103e-05
0.5846958182583589	0.00095526874	0.00042334095378196044	8.65493219162174e-05
0.5872029602597242	0.00074441545	0.0004275837928718584	8.185098858131579e-05
0.5897101022610894	0.0013638102	0.00042833460287518624	7.801888316045721e-05
0.59472438626382	0.0005085934	0.0004492828678403151	7.340162292210346e-05
0.5997386702665505	0.00062941574	0.0004781414015282443	7.23570961382164e-05
0.604752954269281	0.0013301633	0.0005019279582188291	7.296308929036243e-05
0.6122743802733768	0.0013740733	0.0005294338831662421	7.198118865543161e-05
0.614781522274742	0.0010656286	0.0005339477527484067	7.047811162875947e-05
0.6172886642761073	0.000751134	0.0005466734198743444	6.839455381395713e-05
0.6197958062774725	0.000651177	0.0005518501395685662	6.587513364767485e-05
0.6248100902802031	0.00060668774	0.0005773578975221811	6.036103037320403e-05
0.6323315162842988	0.0006604586	0.0006050162808711622	5.3800041499115166e-05
0.6423600842897599	0.0010031499	0.0006430103818885971	4.9856599590297746e-05
0.6523886522952209	0.0010807905	0.0006861286798893936	4.45978573675446e-05
0.6548957942965861	0.0013520736	0.0006921278545327521	4.26611484541579e-05
0.6574029362979514	0.0019862	0.0007059240924816238	4.070213702293299e-05
0.6599100782993167	0.0010747742	0.0007132821873105461	3.8923578537892906e-05
0.6624172203006818	0.00084014423	0.0007186367600256949	3.7530135255911866e-05
0.6649243623020471	0.0008229967	0.00073358821414472	3.6690674792283793e-05
0.692502924317065	0.0013219565	0.0008684415716537023	3.7550321938509425e-05
0.6950100663184302	0.0014352277	0.0008876662764087324	3.4180264004906154e-05
0.7000243503211607	0.0011254251	0.0009274906669863968	2.6858517068474608e-05
0.702531492322526	0.0009578094	0.0009424974358993751	2.3695817136223427e-05
0.732617196338909	0.00074300205	0.0005755148826701365	3.81390660912145e-05
0.7351243383402744	0.00038663662	2.6736900599301233e-05	3.615866757133325e-05
0.7376314803416396	0.00038663662	2.6736900599301233e-05	3.3076384752351174e-05
0.7401386223430048	0.00038663662	2.6736900599301233e-05	2.9225810593219692e-05
0.74264576434437	0.00038663662	2.6736900599301233e-05	2.5035640705778552e-05
0.7451529063457354	0.00038663662	2.6736900599301233e-05	2.0976663381512304e-05
0.7476600483471005	0.00038663662	2.6736900599301233e-05	1.75038510398016e-05
0.7501671903484658	0.00038663662	2.6736900599301233e-05	1.5000897677034488e-05
0.752674332349831	0.00038663662	2.6736900599301233e-05	1.373412182325846e-05
0.7551814743511964	0.00038663662	2.6736900599301233e-05	1.3821348120769128e-05
0.7576886163525616	0.00038663662	2.6736900599301233e-05	1.5219384579960731e-05
0.7601957583539268	0.00038663662	2.6736900599301233e-05	1.7731303426915138e-05
0.7627029003552921	0.00038663662	2.6736900599301233e-05	2.1032233182380432e-05
0.7652100423566573	0.00038663662	2.6736900599301233e-05	2.471010134859957e-05

File: data/colloidalCrystals/nanoparticles/sas/superballModel/saxs/intermediateResult.dat
#File generated by ModelExp v0.6.9
#Read datafile: ../../experimental_data/DD144.xye
#Started Fit at 2019-01-17 20:28:35.020263
#Iteration 108
#[[Variables]]
#    particleSize:     61.1129719 (init = 61.14664)
#    d:                54.9777676 (init = 54.75508)
#    pVal:             2.21883048 (init = 2.176356)
#    sldCore:          5.21122e-05 (fixed)
#    sldShell:         4.18489e-05 (fixed)
#    sldSolvent:       8.01e-06 (fixed)
#    sigParticleSize:  0.07216709 (init = 0.07531189)
#    i0:               0.02973412 (init = 0.02970345)
#    bg:               0 (fixed)
#    orderHermite:     10 (fixed)
#    orderLegendre:    10 (fixed)
#Fit range: 0.02 .. 0.3

#[[Data]] 0
#q / A-1	I / cm-1	sI / cm-1	Imodel / cm-1
0.0034532007098248964	185.44681	0.6342314051652328	86.93776710966596
0.004038584614064269	211.2798	0.3735814824346051	86.50666117517645
0.00462396851830364	225.10971	0.3032771648605024	86.01053886609894
0.005209352422543011	222.56384	0.2571755240571667	85.45041001979409
0.005794736326782383	211.34137	0.230584817777815	84.8274117053804
0.006380120231021755	198.46793	0.21056479714051932	84.142804786406
0.006965504135261126	185.10455	0.19338638950288697	83.39797011887711
0.007550888039500498	173.18683	0.1790632802113397	82.5944043992086
0.00813627194373987	161.42729	0.16607350151937783	81.7337156779652
0.00872165584797924	149.97913	0.15444713652101466	80.81761855648851
0.009307039752218613	140.33777	0.14446461820335355	79.84792908465998
0.009892423656457986	130.85806	0.13526684911674752	78.82655937912536
0.010477807560697355	122.336685	0.12705900324900504	77.75551198228207
0.011063191464936728	114.54512	0.1196402959072931	76.63687398323306
0.0116485753691761	106.88378	0.11262968454143882	75.47281092270308
0.012233959273415472	100.478676	0.10655629926550282	74.2655605046221
0.012819343177654844	94.118774	0.10074914195561382	73.01742613767436
0.013404727081894214	88.543945	0.09556423057256203	71.73077033061777
0.013990110986133586	83.48209	0.09083752392785609	70.40800796556546
0.014575494890372959	78.50759	0.0862953716855502	69.0515994737207
0.01516087879461233	74.393105	0.08298109026667178	67.66404393822933
0.015746262698851703	70.31203	0.08197332746287095	66.24787214889922
0.016331646603091075	66.460236	0.07985706604613566	64.8056396335065
0.016917030507330445	63.19079	0.07765879286156044	63.339919690273774
0.017502414411569817	60.00184	0.07531433944771693	61.85329644587208
0.01808779831580919	56.924656	0.07292768251261543	60.3483579629612
0.01867318222004856	54.083893	0.07061427092131246	58.82768942084536
0.019258566124287932	51.849194	0.0673798187727799	57.29386639229421
0.019843950028527305	49.40526	0.06319460315509648	55.74944823894684
0.020429333932766677	47.096283	0.06017228687723535	54.19697164701275
0.02101471783700605	45.1007	0.057657193284107455	52.638944324178496
0.02160010174124542	43.075928	0.055309127034302165	51.07783887775497
0.022185485645484792	41.163036	0.05313246566260371	49.51608689314312
0.022770869549724165	39.57226	0.0512653685063943	47.95607323067625
0.023356253453963534	37.836758	0.049359695753923696	46.400130557807586
0.023941637358202907	36.373646	0.04769705537507676	44.85053413246156
0.024527021262442276	34.986588	0.04612080907906626	43.30949685217289
0.025112405166681645	33.63823	0.04571917035640881	41.77916458238621
0.025697789070921018	32.338055	0.04521409625522603	40.26161177600297
0.02628317297516039	31.075443	0.04426119669141698	38.758837394943185
0.026868556879399763	29.882883	0.04208816049352966	37.272761143138
0.027453940783639136	28.77077	0.04045199085886539	35.80522001900079
0.028039324687878505	27.658377	0.039015182301660546	34.3579651940411
0.028624708592117878	26.612696	0.037730090267689594	32.93265922289433
0.02921009249635725	25.592318	0.03648369577959735	31.530873588644525
0.029795476400596623	24.647066	0.035580267967094605	30.154086585935833
0.03038086030483599	23.686531	0.03525415681126549	28.803681542985917
0.03096624420907536	22.76025	0.034652695002634626	27.480945382262203
0.03155162811331474	21.923086	0.03407353906147474	26.187067518244156
0.03213701201755411	21.054008	0.033478513128607196	24.923139089391565
0.03272239592179348	20.21916	0.03284482764642979	23.690152520169946
0.03330777982603285	19.33876	0.03204552988252184	22.48900140775417
0.03389316373027222	18.65551	0.03076873481869463	21.320480726849073
0.034478547634511594	17.785337	0.029262820862037093	20.18528734493203
0.03506393153875097	17.027838	0.028154151361744907	19.08402083914455
0.03564931544299034	16.23724	0.027107970249706806	18.017184605039045
0.03623469934722971	15.500137	0.026155955096844315	16.985187246430822
0.03682008325146908	14.735523	0.025206348111499504	15.988344234712137
0.03740546715570845	14.0429735	0.024340286151369454	15.026879825162183
0.037990851059947824	13.317323	0.023462844404355906	14.100929217034587
0.038576234964187196	12.602586	0.022594631337023018	13.210540943525418
0.03916161886842657	11.905963	0.021718044074675296	12.355679477119033
0.039747002772665935	11.252224	0.020872028937350774	11.536228035282965
0.04033238667690531	10.6325445	0.02010214538732042	10.751991571030976
0.04064600396209859	9.622238	0.012917511648398014	10.346235675903172
0.04091777058114468	9.970728	0.019304011513025833	10.002699932500725
0.04150315448538405	9.325921	0.018518121675337326	9.28801117539758
0.042088538389623426	8.734261	0.017798264366173405	8.607515011937343
0.0426739222938628	8.148938	0.01709976238764378	7.960736379780938
0.04315314596346385	7.1240206	0.010798411082006555	7.455978753591952
0.04325930619810217	7.574735	0.01637247612890059	7.34713911438755
0.043844690102341544	6.997487	0.015616741716296177	6.766129708223475
0.044430074006580916	6.4745607	0.014912685118649746	6.217061140344557
0.04501545791082029	5.9597964	0.014203922870269252	5.699236760023752
0.045600841815059655	5.4738755	0.013522902171441724	5.211914208315419
0.045660287964829106	4.9906735	0.0087968293780352	5.164101898397042
0.04618622571929903	5.023239	0.012869022525740967	4.75430936173508
0.0467716096235384	4.552795	0.012173007949372797	4.325600282582175
0.04735699352777777	4.1279383	0.011517196513274163	3.9249311608418624
0.047942377432017146	3.7451556	0.010901834624743586	3.5514162330671333
0.04816742996619436	3.283639	0.006959096560301067	3.414851732371472
0.04852776133625652	3.385346	0.010310585088539834	3.204143664159339
0.049113145240495884	3.0313518	0.009701385392809224	2.882179378531275
0.04969852914473526	2.7135656	0.009129780007452149	2.5845708277477732
0.05028391304897463	2.4248586	0.008588433788009607	2.3103506823898785
0.05067457196755962	2.021575	0.00534619612919497	2.139877142173956
0.05086929695321401	2.147838	0.00804397921733392	2.0585404365768927
0.051454680857453375	1.9099697	0.007560224987039618	1.8281539143004235
0.05204006476169274	1.6858892	0.007078934827410329	1.6182006674728084
0.05262544866593212	1.4860699	0.006617625227466428	1.427689256363925
0.053181713968924876	1.1692892	0.0039922417969900335	1.2637681194670602
0.053210832570171486	1.3009831	0.006171819280810733	1.2556304038913098
0.053796216474410866	1.1259332	0.00573315830314863	1.101040016034205
0.05438160037865023	0.9852226	0.005353676777705265	0.962942061458835
0.05496698428288961	0.8627459	0.005010029732501321	0.8403713042646466
0.05555236818712898	0.75138164	0.0046703609568060165	0.7323758845866005
0.05568885597029012	0.6535293	0.002956335190328962	0.7091905773564836
0.056137752091368356	0.65824413	0.004373438384795307	0.6380197426114473
0.05672313599560772	0.5757525	0.004107685350595093	0.5563848823835854
0.05730851989984709	0.50400454	0.003849240107234287	0.48657347258369216
0.05789390380408647	0.4485573	0.0036413733350821975	0.4277097822581825
0.05819599797165538	0.38432464	0.002252787650506965	0.4013346582167824
0.05847928770832583	0.40087602	0.0034512108313126746	0.37894195025537186
0.05906467161256521	0.3612189	0.0032762250911437135	0.3394435878823553
0.05965005551680458	0.3249079	0.0031427123214559267	0.3084152150316989
0.06023543942104395	0.30395293	0.0030397213455259273	0.2850855307361077
0.06070313997302064	0.2818633	0.0019139820038350849	0.2714801173323646
0.060820823325283324	0.28658992	0.002963316733259915	0.2687125197900066
0.0614062072295227	0.28174406	0.002905476260417904	0.25858439772659003
0.06199159113376207	0.27374357	0.0028590715250714767	0.25402039705549123
0.06257697503800144	0.27061558	0.002844994567213956	0.2543713982477203
0.0631623589422408	0.27361888	0.0028519720334607515	0.2590204094991848
0.06321028197438588	0.28102732	0.001879875269353209	0.2595731452473377
0.06374774284648019	0.28788462	0.0028855315106726866	0.26738289981057745
0.06433312675071955	0.29680917	0.002944628580488201	0.27890699038836186
0.06491851065495893	0.31002	0.0030247282128309802	0.2930735097981512
0.06550389455919829	0.32573333	0.0030894903560306866	0.309395918687115
0.06571742397575114	0.3364279	0.001996265073365022	0.3157963374656558
0.06608927846343766	0.33100495	0.003119710003038432	0.32742011023578677
0.06667466236767704	0.35592687	0.0032160710309510443	0.34672409280139765
0.06726004627191641	0.37753528	0.0032890147314659198	0.36691756147476795
0.06784543017615578	0.39017898	0.0033417777002632586	0.3876413654908329
0.0682245659771164	0.41045064	0.0021469919894336266	0.4011905339490938
0.06843081408039516	0.40693405	0.003339763629344778	0.4085668786096943
0.06901619798463453	0.4297789	0.003375702109061647	0.4293952797210724
0.0696015818888739	0.45001543	0.0033984526635797924	0.4498567510211628
0.07018696579311327	0.47071075	0.003439991240017699	0.46970960116804944
0.07073170797848165	0.48398948	0.0022759703797964525	0.4874487829905315
0.07077234969735265	0.48181924	0.0034548809202544517	0.4887393208412064
0.07135773360159202	0.4972086	0.0034830936047950687	0.5067575781135358
0.07194311750583139	0.5158941	0.003522083530325453	0.5236011609922869
0.07252850141007076	0.53084046	0.003547924557288611	0.5391308743997438
0.07311388531431012	0.54213846	0.0035730725127681886	0.5532303987473705
0.0732388499798469	0.5417116	0.002358855583789769	0.5560456127356017
0.07369926921854951	0.5548617	0.0035906218022927995	0.5658051171100774
0.07428465312278887	0.56768024	0.0035983640786548744	0.5767809178323118
0.07487003702702826	0.5686011	0.0035936448651679304	0.5861029791967621
0.07545542093126761	0.5792848	0.0035987776159991146	0.5937345425616122
0.07574599198121218	0.5752368	0.0023847014280588778	0.5968880715656225
0.07604080483550699	0.5857141	0.003606728705082023	0.5996556801257817
0.07662618873974636	0.59303916	0.003617644184832279	0.6038620632153096
0.07721157264398573	0.5918006	0.0035942881506822707	0.606363736700402
0.0777969565482251	0.59798276	0.003582731253683924	0.6071839048537295
0.07825313398257742	0.5757057	0.002347466446256586	0.6066794887342483
0.07838234045246448	0.6002394	0.0035722284190842107	0.6063577336484967
0.07896772435670385	0.5946631	0.003603101518547185	0.6039311741718788
0.07955310826094322	0.5935836	0.0036215658969709417	0.5999598114975943
0.0801384921651826	0.58100027	0.003606651361952583	0.5945077430230188
0.08072387606942197	0.58441126	0.0036179718430583633	0.5876464899330793
0.08076027598394268	0.56033707	0.002279819911281899	0.5871750493784957
0.08130925997366134	0.5724514	0.003591737146548906	0.5794539451074814
0.0818946438779007	0.56435806	0.003563348586751746	0.5700133604413868
0.08248002778214009	0.55571723	0.003540726469519	0.5594123762043447
0.08306541168637945	0.54627377	0.0034489908521182144	0.5477420947199303
0.08326741798530794	0.5156389	0.002218899894584394	0.5434836440878023
0.08365079559061883	0.5378296	0.003391599984372869	0.535096200310744
0.08423617949485819	0.5231621	0.00332210246038562	0.5215701271218414
0.08482156339909756	0.5079463	0.00325711060476691	0.5072602761117673
0.08540694730333694	0.4936156	0.003198340356728759	0.49226328218544146
0.08577455998667319	0.45695108	0.0021139397992658397	0.4825372439199864
0.08599233120757631	0.48352328	0.0031537409157066923	0.47667533213866425
0.08657771511181568	0.4690097	0.0030988136911810236	0.4605915337908795
0.08716309901605505	0.44812843	0.0030285206381655484	0.4441053364023558
0.08774848292029441	0.43226013	0.003001271947797188	0.42730800220481086
0.08828170198803845	0.38158634	0.0019484123230978704	0.411811604754998
0.0883338668245338	0.41012615	0.0029650994483287835	0.41028812862170894
0.08891925072877316	0.39362782	0.0029196177158521274	0.3931312205166475
0.08950463463301254	0.37966108	0.002876274553254958	0.37591931158589065
0.0900900185372519	0.36392537	0.0028206549473572336	0.3587306338049151
0.09067540244149129	0.3446458	0.0027632145819455325	0.3416393336488414
0.0907888439894037	0.3125493	0.0017760948778942117	0.3383444565001914
0.09126078634573065	0.3290236	0.0027094461461921477	0.32471523363347926
0.09184617024997002	0.3107208	0.002651461255768465	0.30802363756709844
0.0924315541542094	0.29640034	0.002603575936599541	0.2916251777634571
0.09301693805844877	0.27784544	0.002525643049724733	0.2755757023436435
0.09329598599076895	0.2427711	0.0015815716329680258	0.26806287457267436
0.09360232196268814	0.26146033	0.002472911279219841	0.2599262006480159
0.09418770586692751	0.2427215	0.0024055742848072257	0.24472276468956972
0.09477308977116689	0.22715032	0.0023395085782292194	0.23000658450621655
0.09535847367540626	0.21217492	0.0022754845800731878	0.2158139752112381
0.09580312799213421	0.1855012	0.001402834746628867	0.2054027837645459
0.09594385757964563	0.1987764	0.0022291031559811326	0.2021764334981779
0.096529241483885	0.1855918	0.0021684572457001975	0.1891207213280849
0.09711462538812438	0.17643201	0.002123286261638183	0.17666897451276442
0.09770000929236373	0.16090788	0.0020642311300835487	0.1648388339068521
0.09828539319660312	0.15203582	0.0020258461626300305	0.1536435969334368
0.09831026999349947	0.13487893	0.001220009431266646	0.1531820541533962
0.09887077710084248	0.14085844	0.0019606692803602025	0.14309238719190023
0.09945616100508187	0.13031718	0.0018991544260756467	0.1331903399317779
0.10004154490932123	0.12091367	0.0018634207605614172	0.12393880122212929
0.1006269288135606	0.11276257	0.001827077232349769	0.11533553870113822
0.10081741199486471	0.098992035	0.001044332608977513	0.11267499921062023
0.10121231271779996	0.10339695	0.0017814497005090174	0.1073749618548028
0.10179769662203933	0.093848504	0.0017323213982684946	0.10004834984562301
0.10238308052627872	0.08941596	0.0016974696568837861	0.0933440849914187
0.10296846443051809	0.07913552	0.0016608619984704363	0.08724789007992789
0.10332455399622997	0.07372433	0.0009227159821301575	0.08383000819877469
0.10355384833475745	0.07663299	0.0016459099399030893	0.08174306779577413
0.10413923223899682	0.070244595	0.00161070761494822	0.07681074063202037
0.1047246161432362	0.066815585	0.0015883146909376022	0.07243008975791936
0.10531000004747555	0.06516187	0.0015636754742043245	0.06857859141694102
0.10583169599759523	0.060576838	0.0008474297835325239	0.06557259309596877
0.10589538395171494	0.062913924	0.0015564980530871503	0.06523224953385229
0.10648076785595431	0.056701086	0.001523625056811231	0.06236582331588481
0.10706615176019368	0.057262383	0.0015132619673957001	0.059953048740050745
0.10765153566443304	0.055532634	0.0015004244507162542	0.057966852925873266
0.10823691956867242	0.052772038	0.0014951874500458934	0.05637956049945894
0.10833883799896048	0.052928	0.0008192951232596494	0.05614190040653692
0.1088223034729118	0.049556337	0.0014733758402071015	0.05516309116041292
0.10940768737715117	0.05234658	0.0014610276815269607	0.054289147766981155
0.10999307128139053	0.053672545	0.0014775957061833737	0.05372939435648512
0.1105784551856299	0.051732183	0.0014687132453474407	0.053455623617119245
0.11084598000032574	0.05243875	0.0008275583253625705	0.05341809309923766
0.11116383908986927	0.05392506	0.0014542836431538785	0.053439913423049205
0.11174922299410867	0.05418059	0.0014546999247597753	0.05365477213710315
0.11233460689834802	0.053786084	0.0014771911500477066	0.05407327247382813
0.1129199908025874	0.053895876	0.0014747881087944965	0.05466917379997022
0.113353122001691	0.055915143	0.0008397152840646246	0.05520928678379759
0.11350537470682676	0.054592267	0.0014980654370556506	0.05541703282928533
0.11409075861106613	0.055993803	0.0015179021718258927	0.05629230274374758
0.11467614251530552	0.057640485	0.0015234598033881924	0.05727142084353434
0.11526152641954489	0.055295456	0.0015527671165009996	0.05833188489346912
0.11584691032378425	0.056715444	0.0015359385712186895	0.05945231839380978
0.11586026400305625	0.059702303	0.0008575772830356692	0.05947841595523053
0.11643229422802362	0.057042167	0.001563947511385283	0.06061252505829959
0.11701767813226299	0.05977034	0.001568116178967756	0.06179353283223335
0.11760306203650238	0.059415314	0.0015810007024104926	0.06297762782793025
0.11818844594074174	0.063243	0.0015931475755207682	0.06414837859448375
0.11836740600442151	0.063621804	0.0008865340700226338	0.0645012739628298
0.11877382984498111	0.062282264	0.001592449630447969	0.0652906511730531
0.11935921374922048	0.062890045	0.0016058295909948982	0.06639061541835359
0.11994459765345984	0.06586714	0.0016194307336728293	0.0674357430915228
0.12052998155769923	0.067757376	0.001628040586685722	0.06841479824933919
0.12087454800578677	0.06914001	0.0009345668117612237	0.0689561236597772
0.1211153654619386	0.06756245	0.0016290173072619144	0.06931782046998894
0.12170074936617797	0.06946356	0.0016447296793349107	0.07013610146643802
0.12228613327041733	0.06544268	0.001629198880157209	0.07086215564514085
0.1228715171746567	0.06721668	0.0016616486227092788	0.07148968517053603
0.12338169000715203	0.06994656	0.0009440369565230812	0.07195219073567417
0.12345690107889609	0.07154664	0.0016549810711796403	0.07201354009477248
0.12404228498313546	0.06656331	0.001655071234980884	0.07242967410761178
0.12462766888737482	0.06729011	0.001664605542700399	0.07273509645371079
0.12521305279161418	0.07292171	0.0016726587474264751	0.07292782055376065
0.12579843669585355	0.07332091	0.0016854305243549723	0.07300680985249912
0.12588883200851728	0.07100446	0.0008929774723776715	0.07300884913583564
0.12638382060009296	0.07192407	0.0016688287438496483	0.07297192140067613
0.12696920450433233	0.073879346	0.0016756592703305558	0.07282384765990962
0.12755458840857167	0.07500129	0.0017090286567325026	0.0725640569992602
0.12813997231281105	0.070596516	0.0017102871283717568	0.07219473333055262
0.12839597400988254	0.06996934	0.0008602911375294994	0.07199949769912886
0.12872535621705042	0.071996555	0.0017234567878481079	0.07171871530620949
0.12931074012128982	0.072527274	0.0017501670323377349	0.07113943547889813
0.12989612402552916	0.0671897	0.0017524584881167286	0.0704608597968551
0.13048150792976854	0.06808755	0.0017535658498208052	0.06968742778255795
0.1309031160112478	0.06541227	0.0008232848926468793	0.06907433375145557
0.1310668918340079	0.06698812	0.001759351430314153	0.0688239937157203
0.13165227573824728	0.06489524	0.001774565040100703	0.06787576911453853
0.13223765964248665	0.06447358	0.0017891490512789157	0.06684826678198219
0.13282304354672603	0.065129444	0.0017996930197398473	0.06574724665682415
0.1334084274509654	0.06367815	0.0017948906311384793	0.06457866368226065
0.13341025801261305	0.060902797	0.0007914271113506356	0.06457490978057066
0.13399381135520477	0.06065967	0.0017830290319558561	0.06334861787851136
0.13457919525944415	0.062155344	0.0018007131128363035	0.062063306779888514
0.13516457916368352	0.057421405	0.0018113023204830332	0.0607289803715793
0.1357499630679229	0.056052733	0.0018156396010736984	0.059351898636965314
0.1359174000139783	0.053515155	0.0007480006124951374	0.058951023843835965
0.13633534697216226	0.056700435	0.001803500928214496	0.057938291802764545
0.13692073087640164	0.052285023	0.0018045364219188757	0.05649432334676291
0.137506114780641	0.0538228	0.0018086824284138665	0.055026055811458335
0.13809149868488038	0.053382467	0.0018049767497299975	0.05353941944664436
0.13842454201534357	0.047962945	0.0007138913689926229	0.05268763942551309
0.13867688258911975	0.04571604	0.0017837232356353626	0.052040183684885506
0.13926226649335913	0.046782468	0.0018638189357250404	0.05053393143599874
0.13984765039759847	0.045806237	0.0018877476869969777	0.04902603617012196
0.1409316840167088	0.042618774	0.000676151959023828	0.04624658778068451
0.14343882601807406	0.03679839	0.0006440072718638224	0.04002511047453081
0.14594596801943932	0.0316466	0.0006132691879079098	0.03433107665847115
0.14845311002080458	0.028635507	0.0005901246837950662	0.02937307518237763
0.15096025202216984	0.024675308	0.0005691794115913855	0.025262558128469184
0.1534673940235351	0.021468451	0.0005479932053744166	0.022024748942445927
0.15597453602490033	0.020773118	0.0005388629610835812	0.01961502566594683
0.1584816780262656	0.019865163	0.0005320924420195838	0.017937823911952082
0.16098882002763085	0.01932258	0.000517165557300176	0.016865647397459115
0.1634959620289961	0.01814447	0.0005138478722113014	0.01625641021808578
0.16600310403036136	0.01733387	0.0005083353428440456	0.01596797089323495
0.16851024603172662	0.017800514	0.0005038778495462162	0.015869286690362867
0.17101738803309185	0.017844025	0.0004999930955947927	0.015848078097468663
0.17352453003445711	0.017769596	0.0004944594818870656	0.01581523169926793
0.17603167203582237	0.017425112	0.0004885293505752786	0.015706387930887883
0.17853881403718763	0.01658399	0.00048361720478666244	0.015481273645724228
0.1810459560385529	0.016042905	0.000472261994185639	0.015121370306603016
0.18355309803991815	0.015956262	0.00046833833650536237	0.01462648087402089
0.1860602400412834	0.01448199	0.00046165722015085336	0.014010694299167263
0.18856738204264867	0.013355788	0.0004530428149640928	0.013298164100951691
0.19107452404401393	0.013014466	0.0004468123664705677	0.012519030067798906
0.19358166604537919	0.011410644	0.000438335142298866	0.011705728130537737
0.19608880804674444	0.010622222	0.0004327670608863641	0.010889857357048283
0.19859595004810968	0.010250609	0.0004268738000037718	0.010099706414122568
0.20110309204947494	0.009355016	0.0004196202905238785	0.009358484633879033
0.20361023405084017	0.00930753	0.00041412820481329137	0.008683254237679388
0.20611737605220545	0.008577621	0.0004098778999937961	0.008084519565067864
0.20862451805357068	0.0073653795	0.0004052188522912848	0.007566395987574592
0.21113166005493597	0.006924344	0.00039847902637583373	0.0071272556925997205
0.2136388020563012	0.0073956195	0.0003941771281032189	0.0067607301614798585
0.21614594405766643	0.0075005665	0.00039505318869360515	0.0064569404469760824
0.21865308605903172	0.0070593804	0.0003902166315794053	0.006203826531721965
0.22116022806039695	0.0067699924	0.00038637152315021574	0.0059884558673456885
0.22366737006176218	0.006762905	0.0003843937071944009	0.0057982077517523675
0.22617451206312747	0.0062104315	0.00038045162642950703	0.0056217529359571874
0.2286816540644927	0.0063820556	0.0003770424233255356	0.005449774650198668
0.231188796065858	0.005945066	0.00037707920231547215	0.005275405652239098
0.23369593806722322	0.0054081064	0.0003727642462484919	0.005094383407463684
0.23620308006858848	0.0058181826	0.00036963167513478715	0.0049049497934694555
0.23871022206995374	0.0058854725	0.0003680584021834683	0.004707540911216726
0.241217364071319	0.005332809	0.0003630534296794888	0.004504325434504658
0.24372450607268425	0.005467288	0.00036047439596435864	0.0042986559092012665
0.24623164807404951	0.0047494937	0.0003573065204559523	0.0040944967096704955
0.24873879007541477	0.0043265633	0.0003548855554246509	0.0038958857938598576
0.25124593207678003	0.0044540353	0.0003539695771526274	0.003706476281902332
0.25375307407814524	0.0037090909	0.00035089476081897865	0.003529189831556878
0.25626021607951055	0.004218431	0.00034991788914070653	0.0033659985186460413
0.25876735808087575	0.0036725514	0.0003463732686702914	0.003217837090975409
0.26127450008224107	0.0035366584	0.000344169115174234	0.003084634449997892
0.26378164208360627	0.0038419217	0.0003418200991003853	0.0029654430733942715
0.26628878408497153	0.0032193828	0.0003390261757318172	0.0028586384561608584
0.2687959260863368	0.0038588718	0.00034068251470812115	0.002762157721640982
0.27130306808770205	0.0027310643	0.0003363312117369943	0.002673747143904816
0.2738102100890673	0.003306944	0.00033399922648208165	0.0025911919051275732
0.27631735209043257	0.003269894	0.00033163169951252807	0.002512507222957308
0.2788244940917978	0.0035921074	0.0003308891535058869	0.0024360771250747293
0.2813316360931631	0.0028887354	0.00032780309829940723	0.0023607346943857604
0.28383877809452834	0.003145026	0.0003264545769632207	0.0022857847018351697
0.2863459200958936	0.0030176658	0.0003239741176407631	0.002210975480812146
0.28885306209725886	0.0027236491	0.0003299052152069361	0.0021364311866252914
0.2913602040986241	0.0027823597	0.00033183010764472785	0.0020625579815547455
0.2938673460999894	0.0027532838	0.00033271754351312687	0.0019899381949856627
0.2963744881013546	0.0029642805	0.0003324670201419983	0.0019192253576148723
0.2988816301027199	0.0027259625	0.0003327986612366544	0.0018510506005623287
0.3013887721040851	0.0026168767	0.0003342891202066861	0.0017859477501075778
0.3038959141054504	0.0024213418	0.0003337074938591853	0.0017243010672545814
0.3064030561068156	0.0027316306	0.00032749178220532244	0.0016663164563721624
0.3089101981081809	0.0020799544	0.00032387677750711746	0.0016120144595743197
0.31141734010954614	0.0017519202	0.0003197790870201255	0.0015612416650514478
0.3139244821109114	0.0014427956	0.0003223970834511643	0.001513696318171152
0.31643162411227665	0.0019780733	0.00032319068954113475	0.0014689638100010118
0.3189387661136419	0.0024154633	0.0003244274242299973	0.001426558096460568
0.3214459081150072	0.0013571456	0.000324562660879885	0.001385965694585252
0.32395305011637243	0.001682749	0.00032510070977086344	0.0013466894554096203
0.3264601921177377	0.0015682653	0.0003241024472879866	0.0013082896535242044
0.32896733411910295	0.0019651987	0.00032429974501201666	0.0012704200100679731
0.3314744761204682	0.0021133143	0.0003190775773506574	0.0012328561561937052
0.33398161812183347	0.0027274378	0.00031609824439742434	0.0011955139293755405
0.3364887601231987	0.0019856915	0.00031189574171386786	0.0011584550083752867
0.33899590212456393	0.0019155331	0.00030958217441950817	0.0011218779498261115
0.34150304412592924	0.0011407323	0.00030907245785436653	0.0010860938184567256
0.34401018612729445	0.0017838497	0.00030560167927168964	0.0010514872910431673
0.34651732812865976	0.0016857442	0.000306270043997477	0.001018466183786554
0.34902447013002497	0.001588501	0.0003032481050869566	0.0009874044774151691
0.3515316121313902	0.0016238261	0.00030214361161804717	0.0009585856725289377
0.3540387541327555	0.0016745403	0.0003028180319853197	0.0009321542676841554
0.35654589613412074	0.0014013313	0.0003072529141898574	0.0009080829699834315
0.359053038135486	0.0018374659	0.00030852526575579484	0.0008861617558932953
0.36156018013685126	0.001311589	0.00030880328820521356	0.0008660121719297211
0.3640673221382165	0.0015337523	0.0003100960100457956	0.0008471266307679949
0.3665744641395818	0.0016930718	0.00030864594826438983	0.0008289284687752464
0.369081606140947	0.001437746	0.00030746048055893505	0.0008108448702973254
0.3715887481423123	0.0014319941	0.00030690647490161274	0.0007923821273207359
0.3740958901436775	0.001266893	0.0003066097916847175	0.0007731916592474331
0.3766030321450428	0.0011024922	0.00030754092911345775	0.0007531160858533711
0.379110174146408	0.00084474497	0.00030939472331159806	0.000732207413704523
0.3816173161477733	0.0005036332	0.0003094116478890438	0.0007107136930255232
0.38412445814913854	0.0017477944	0.00030814331896822004	0.0006890356484608523
0.3866316001505038	0.0019288659	0.0003082121221551436	0.000667659902800546
0.38913874215186905	0.0015749652	0.00030768655084527775	0.0006470795721186008
0.3916458841532343	0.0012536254	0.0003075748720775204	0.0006277154171836195
0.3941530261545996	0.0010914318	0.0003070200858832212	0.0006098508795536366
0.39666016815596483	0.0017866623	0.0003080904413579391	0.0005935920990220109
0.3991673101573301	0.0014105383	0.0003074817473250787	0.0005788597263518924
0.40167445215869535	0.001116585	0.0003076198115555851	0.0005654137297400811
0.4041815941600606	0.0018543862	0.0003064190420631544	0.0005529064372592823
0.4066887361614259	0.0005842168	0.0003071508758922846	0.000540953849604493
0.4091958781627911	0.0012603123	0.0003064371461289422	0.0005292117818921631
0.4117030201641564	0.0014859792	0.0003058788896523803	0.0005174423406117421
0.41421016216552164	0.0007333327	0.00030535152077567544	0.0005055578703225624
0.41671730416688685	0.0009261891	0.0003050813720841888	0.0004936335790254143
0.41922444616825216	0.00124049	0.00030715815157614956	0.0004818858728517915
0.4217315881696174	0.0009629447	0.0003067447848403321	0.00047061995656355783
0.4242387301709826	0.0014059041	0.00030623339815278087	0.0004601562844404007
0.4267458721723479	0.001231201	0.0003052296398034462	0.0004507498361058556
0.4292530141737132	0.00074994937	0.00030572602180260424	0.00044251807853928796
0.43176015617507835	0.0010046065	0.00030491312405244684	0.0004353924358553453
0.43426729817644366	0.0006470829	0.00030525080938783195	0.0004291042296178186
0.4367744401778089	0.0009144917	0.0003057805479164851	0.0004232100038804776
0.4392815821791741	0.001033945	0.00030538864900800437	0.0004171539579873982
0.4417887241805394	0.00083138794	0.00030465140899636105	0.00041035815865806666
0.4442958661819047	0.00042792037	0.0003028702030327203	0.00040232557983776665
0.44680300818326996	0.0008304324	0.00030361569230632666	0.00039273788653489914
0.44931015018463516	0.00041872077	0.0003028677780619551	0.0003815298778979714
0.4518172921860004	0.0014777854	0.0003038636945619207	0.00036892573178692466
0.45432443418736573	0.0013713874	0.00030424583180509477	0.0003554281746885701
0.45683157618873094	0.0010717306	0.0003037880018823725	0.00034175946833414205
0.4593387181900962	0.0012583863	0.00030469345557777557	0.0003287613566985083
0.46184586019146145	0.0009567328	0.00030354767143235767	0.0003172684431518275
0.46435300219282677	0.0006756466	0.00030320699857307003	0.000307974589476117
0.466860144194192	0.0014365278	0.0003029931151479608	0.0003013139226824786
0.46936728619555723	0.0012371261	0.00030311621699438197	0.00029737649388971875
0.4718744281969225	0.00040142052	0.0003010190150237532	0.00029587373644370793
0.4743815701982877	0.0010837503	0.00030273032046392875	0.00029616136052914747
0.476888712199653	0.0008230414	0.00029998140621163817	0.0002973183820551826
0.47939585420101827	0.0007224325	0.0003012744847861245	0.00029827204385519913
0.4819029962023835	0.00068185106	0.00030097197198766795	0.00029795088765870577
0.48441013820374873	0.0010230131	0.0003002619882403791	0.00029544339222180993
0.48691728020511404	0.0011754408	0.0003004902485303178	0.0002901382020220685
0.4894244222064793	0.0010117982	0.00030018200027211574	0.00028182428045266426
0.4919315642078445	0.0010783616	0.00030188678004982727	0.0002707349961345642
0.49443870620920977	0.0010889433	0.00030650872815663415	0.0002575283291058379
0.4969458482105751	0.0011298582	0.0003120975721127312	0.0002432048175202175
0.49945299021194023	0.0006089788	0.0003113989519074252	0.0002289741202711677
0.5044672742146709	0.00090143085	0.0003166901854737103	0.00020566848146402126
0.5069744162160361	0.0005463436	0.00031824074665026995	0.0001985404702754605
0.5119887002187665	0.0008659605	0.00032004563153786457	0.00019533492647523575
0.5144958422201319	0.0006732866	0.00032213026178999784	0.0001986465463721881
0.517002984221497	0.0010688957	0.0003264440541757451	0.0002040951856283803
0.5195101262228623	0.0010210071	0.0003337447122449833	0.00021043363611038553
0.5220172682242276	0.0011543129	0.00034022504472319616	0.00021628847982037435
0.5245244102255929	0.00063888356	0.0003431667890853336	0.0002203415073852495
0.5270315522269581	0.0011772513	0.0003484034119130355	0.00022150466252889516
0.5295386942283233	0.0010518469	0.00035283167266920816	0.00021906507706513734
0.5320458362296886	0.0003860835	0.000353624192275025	0.00021278100380735956
0.5370601202324191	0.00067460164	0.00036249933138029073	0.00019020871528475182
0.5395672622337844	0.0005584862	0.0003649424358681848	0.00017577835610654488
0.5420744042351496	0.00045756437	0.00036745192662941944	0.0001609857293603419
0.5445815462365149	0.00040426478	0.0003710389576875659	0.00014726095602010758
0.5470886882378801	0.0007346831	0.00037357136936313947	0.0001359244277147375
0.5546101142419759	0.0005811043	0.0003840084080730942	0.00012460781933426026
0.5571172562433412	0.0004968252	0.0003885522985980667	0.00012891392671762937
0.5596243982447063	0.0006491188	0.0003914502712880122	0.00013631416617422147
0.564638682247437	0.0009267088	0.000399314148590817	0.00015552177032772993
0.5671458242488022	0.0010734424	0.0004005128950501931	0.00016449881834299646
0.5696529662501674	0.0005210489	0.00040538161170067147	0.0001712428002546121
0.5771743922542631	0.0005159285	0.0004135781679242416	0.00016938623282004657
0.5796815342556284	0.00052099675	0.0004179092302891426	0.0001606793446592623
0.5846958182583589	0.00095526874	0.00042334095378196044	0.0001345783215496897
0.5872029602597242	0.00074441545	0.0004275837928718584	0.00011954854230745032
0.5897101022610894	0.0013638102	0.00042833460287518624	0.00010502224042194418
0.59472438626382	0.0005085934	0.0004492828678403151	8.255908972641692e-05
0.5997386702665505	0.00062941574	0.0004781414015282443	7.455606943285863e-05
0.604752954269281	0.0013301633	0.0005019279582188291	8.218284175093082e-05
0.6122743802733768	0.0013740733	0.0005294338831662421	0.00011010963360585517
0.614781522274742	0.0010656286	0.0005339477527484067	0.00011906496238096596
0.6172886642761073	0.000751134	0.0005466734198743444	0.00012586644916426362
0.6197958062774725	0.000651177	0.0005518501395685662	0.00012963813254070447
0.6248100902802031	0.00060668774	0.0005773578975221811	0.00012635608382852972
0.6323315162842988	0.0006604586	0.0006050162808711622	9.802910943401638e-05
0.6423600842897599	0.0010031499	0.0006430103818885971	5.473184228223921e-05
0.6523886522952209	0.0010807905	0.0006861286798893936	5.4444568670547205e-05
0.6548957942965861	0.0013520736	0.0006921278545327521	6.154065021531332e-05
0.6574029362979514	0.0019862	0.0007059240924816238	7.008225216348042e-05
0.6599100782993167	0.0010747742	0.0007132821873105461	7.904291027627629e-05
0.6624172203006818	0.00084014423	0.0007186367600256949	8.738050481035574e-05
0.6649243623020471	0.0008229967	0.00073358821414472	9.414566330211019e-05
0.692502924317065	0.0013219565	0.0008684415716537023	3.78111384448009e-05
0.6950100663184302	0.0014352277	0.0008876662764087324	3.497338433593873e-05
0.7000243503211607	0.0011254251	0.0009274906669863968	3.6806192857575456e-05
0.702531492322526	0.0009578094	0.0009424974358993751	4.08923836527206e-05
0.732617196338909	0.00074300205	0.0005755148826701365	4.8710398662992476e-05
0.7351243383402744	0.00038663662	2.6736900599301233e-05	4.273746241499735e-05
0.7376314803416396	0.00038663662	2.6736900599301233e-05	3.747909827766043e-05
0.7401386223430048	0.00038663662	2.6736900599301233e-05	3.3353839036538466e-05
0.74264576434437	0.00038663662	2.6736900599301233e-05	3.064422916453424e-05
0.7451529063457354	0.00038663662	2.6736900599301233e-05	2.947631095358486e-05
0.7476600483471005	0.00038663662	2.6736900599301233e-05	2.9816325242470076e-05
0.7501671903484658	0.00038663662	2.6736900599301233e-05	3.148390253027167e-05
0.752674332349831	0.00038663662	2.6736900599301233e-05	3.4179341162086875e-05
0.7551814743511964	0.00038663662	2.6736900599301233e-05	3.7521250610357514e-05
0.7576886163525616	0.00038663662	2.6736900599301233e-05	4.108999886050876e-05
0.7601957583539268	0.00038663662	2.6736900599301233e-05	4.447210305945659e-05
0.7627029003552921	0.00038663662	2.6736900599301233e-05	4.730093866661021e-05
0.7652100423566573	0.00038663662	2.6736900599301233e-05	4.928985256720454e-05
