Repository: DomiDre/PhDThesis

# PhDThesis

Color palette:
- #0EA8DF #MatNat Blau
- #EE292F #Medizin Rot
- #FAAB2D #HumWis Orange
- #76C152 #Wiwi Gruen
- #7F0128 #Rechtswis Bordeaux
- #793394 #Philo Violett

Sample Translation
- Ol-CoFe-C : DD67
- Ac-CoFe-C : AH11
- Ac-CoFe-C-YF : YF45

File: data/colloidalCrystals/nanoparticles/sas/superballModel/sim_saxs_sans/intermediateResult (copy).dat
#File generated by ModelExp v0.6.9
#Read datafile: ../../experimental_data/DD144.xye
#Read datafile: ../../experimental_data/DD144_0A_nuc_SA.dat
#Read datafile: ../../experimental_data/DD144_0A_nuc_LA.dat
#Started Fit at 2019-01-06 14:37:40.125346
#Iteration 96
#[[Variables]]
#    particleSize:        57.6504401 (init = 60.50463)
#    dShell:              32.1207972 (init = 29.06572)
#    dSurfactant:         16.8108041 (init = 15.91874)
#    pVal:                34.6434967 (init = 3.135501)
#    sldCore_saxs:        5.21122e-05 (fixed)
#    sldShell_saxs:       4.18489e-05 (fixed)
#    sldSurfactant_saxs:  8.52e-06 (fixed)
#    sldSolvent_saxs:     8.01e-06 (fixed)
#    sigParticleSize:     0.06364591 (init = 0.06835789)
#    sigD:                0.45748606 (init = 0.5)
#    i0_saxs:             0.02531904 (init = 0.02574363)
#    bg_saxs:             0 (fixed)
#    orderHermite:        10 (fixed)
#    orderLegendre:       10 (fixed)
#    i0Oleic:             0.48818179 (init = 0.5423213)
#    rOleic:              21 (fixed)
#    sldCore_sans:        8.34845e-06 (fixed)
#    sldShell_sans:       6.9992e-06 (fixed)
#    sldSurfactant_sans:  7.8e-08 (fixed)
#    sldSolvent_sans:     5.664e-06 (fixed)
#    i0_sans:             0.02773194 (init = 0.03205054)
#    bg_sans:             0.00179747 (init = 0.00137358)
#Fit range: 0.02 .. 0.3

#[[Data]] saxs
#q / A-1	I / cm-1	sI / cm-1	Imodel / cm-1
0.020429333932766677	47.096283	0.06017228687723535	59.6055101788198
0.02058886795117655	45.32799	0.03939149171326781	58.96253986599692
0.02101471783700605	45.1007	0.057657193284107455	57.27030268859179
0.02160010174124542	43.075928	0.055309127034302165	54.99957301782506
0.022185485645484792	41.163036	0.05313246566260371	52.79052713253846
0.022770869549724165	39.57226	0.0512653685063943	50.64064074903186
0.023096009952541807	37.708107	0.03385842671281495	49.47126275836948
0.023356253453963534	37.836758	0.049359695753923696	48.54772851389393
0.023941637358202907	36.373646	0.04769705537507676	46.50998229422871
0.024527021262442276	34.986588	0.04612080907906626	44.52598132437677
0.025112405166681645	33.63823	0.04571917035640881	42.59467834786705
0.025603151953907062	31.712708	0.029531508124191547	41.015685985339914
0.025697789070921018	32.338055	0.04521409625522603	40.7153666270772
0.02628317297516039	31.075443	0.04426119669141698	38.88763288273333
0.026868556879399763	29.882883	0.04208816049352966	37.11130101742483
0.027453940783639136	28.77077	0.04045199085886539	35.38637101739982
0.028039324687878505	27.658377	0.039015182301660546	33.71295683756006
0.028110293955272314	26.61842	0.025811923701719308	33.51358899550248
0.028624708592117878	26.612696	0.037730090267689594	32.09122644366803
0.02921009249635725	25.592318	0.03648369577959735	30.521346565265443
0.029795476400596623	24.647066	0.035580267967094605	29.003434124786086
0.03038086030483599	23.686531	0.03525415681126549	27.537515755380273
0.030617435956637573	22.572914	0.02277532567437778	26.95981846871014
0.03096624420907536	22.76025	0.034652695002634626	26.123496295933755
0.03155162811331474	21.923086	0.03407353906147474	24.761136651393
0.03213701201755411	21.054008	0.033478513128607196	23.450040931163947
0.03272239592179348	20.21916	0.03284482764642979	22.18965233830264
0.033124577958002825	18.770939	0.019986203734594428	21.352737113519552
0.03330777982603285	19.33876	0.03204552988252184	20.979256895261486
0.03389316373027222	18.65551	0.03076873481869463	19.817993779612422
0.034478547634511594	17.785337	0.029262820862037093	18.704870825801642
0.03506393153875097	17.027838	0.028154151361744907	17.638783640963613
0.035631719959368084	15.490401	0.017488653466561453	16.648547133248425
0.03564931544299034	16.23724	0.027107970249706806	16.618536788948198
0.03623469934722971	15.500137	0.026155955096844315	15.642865610450947
0.03682008325146908	14.735523	0.025206348111499504	14.710457450919508
0.03740546715570845	14.0429735	0.024340286151369454	13.819971335320176
0.037990851059947824	13.317323	0.023462844404355906	12.970055428151799
0.03813886196073334	12.459413	0.015180571007586283	12.761424369266068
0.038576234964187196	12.602586	0.022594631337023018	12.159361915529061
0.03916161886842657	11.905963	0.021718044074675296	11.38655921417308
0.039747002772665935	11.252224	0.020872028937350774	10.650341626946798
0.04033238667690531	10.6325445	0.02010214538732042	9.949436712481079
0.04064600396209859	9.622238	0.012917511648398014	9.588025895132036
0.04091777058114468	9.970728	0.019304011513025833	9.282610713842848
0.04150315448538405	9.325921	0.018518121675337326	8.648672403866362
0.042088538389623426	8.734261	0.017798264366173405	8.046475666093434
0.0426739222938628	8.148938	0.01709976238764378	7.47492105831713
0.04315314596346385	7.1240206	0.010798411082006555	7.0290919104109015
0.04325930619810217	7.574735	0.01637247612890059	6.932956520203649
0.043844690102341544	6.997487	0.015616741716296177	6.419577305523533
0.044430074006580916	6.4745607	0.014912685118649746	5.933825157344434
0.04501545791082029	5.9597964	0.014203922870269252	5.474786709726878
0.045600841815059655	5.4738755	0.013522902171441724	5.041591094566223
0.045660287964829106	4.9906735	0.0087968293780352	4.999012297952495
0.04618622571929903	5.023239	0.012869022525740967	4.633406754224776
0.0467716096235384	4.552795	0.012173007949372797	4.249437502278762
0.04735699352777777	4.1279383	0.011517196513274163	3.888917926438946
0.047942377432017146	3.7451556	0.010901834624743586	3.5511082794480133
0.04816742996619436	3.283639	0.006959096560301067	3.427127411843445
0.04852776133625652	3.385346	0.010310585088539834	3.235289046717739
0.049113145240495884	3.0313518	0.009701385392809224	2.940755407373497
0.04969852914473526	2.7135656	0.009129780007452149	2.666811815041973
0.05028391304897463	2.4248586	0.008588433788009607	2.4127669160513756
0.05067457196755962	2.021575	0.00534619612919497	2.253957547506262
0.05086929695321401	2.147838	0.00804397921733392	2.1779289981346364
0.051454680857453375	1.9099697	0.007560224987039618	1.9616021263320338
0.05204006476169274	1.6858892	0.007078934827410329	1.7630830793694088
0.05262544866593212	1.4860699	0.006617625227466428	1.5816591539811011
0.053181713968924876	1.1692892	0.0039922417969900335	1.4244413270324006
0.053210832570171486	1.3009831	0.006171819280810733	1.4166068603133628
0.053796216474410866	1.1259332	0.00573315830314863	1.2671914914686877
0.05438160037865023	0.9852226	0.005353676777705265	1.1326675161239859
0.05496698428288961	0.8627459	0.005010029732501321	1.012279715762351
0.05555236818712898	0.75138164	0.0046703609568060165	0.9052649675940734
0.05568885597029012	0.6535293	0.002956335190328962	0.8821538142304379
0.056137752091368356	0.65824413	0.004373438384795307	0.8108545605841371
0.05672313599560772	0.5757525	0.004107685350595093	0.7282769249250924
0.05730851989984709	0.50400454	0.003849240107234287	0.6567606545220523
0.05789390380408647	0.4485573	0.0036413733350821975	0.5955377072268844
0.05819599797165538	0.38432464	0.002252787650506965	0.5677193835008426
0.05847928770832583	0.40087602	0.0034512108313126746	0.5438466780832432
0.05906467161256521	0.3612189	0.0032762250911437135	0.5009360557824789
0.05965005551680458	0.3249079	0.0031427123214559267	0.46606739051337837
0.06023543942104395	0.30395293	0.0030397213455259273	0.43851832065331914
0.06070313997302064	0.2818633	0.0019139820038350849	0.4212955154817611
0.060820823325283324	0.28658992	0.002963316733259915	0.4175854242935127
0.0614062072295227	0.28174406	0.002905476260417904	0.4025868774305996
0.06199159113376207	0.27374357	0.0028590715250714767	0.39286491212712965
0.06257697503800144	0.27061558	0.002844994567213956	0.3877880739923946
0.0631623589422408	0.27361888	0.0028519720334607515	0.3867532787296412
0.06321028197438588	0.28102732	0.001879875269353209	0.3868297367499202
0.06374774284648019	0.28788462	0.0028855315106726866	0.3891876628999501
0.06433312675071955	0.29680917	0.002944628580488201	0.3945502159496302
0.06491851065495893	0.31002	0.0030247282128309802	0.4023331710130568
0.06550389455919829	0.32573333	0.0030894903560306866	0.4120631233754399
0.06571742397575114	0.3364279	0.001996265073365022	0.4160098394315726
0.06608927846343766	0.33100495	0.003119710003038432	0.4233018399781876
0.06667466236767704	0.35592687	0.0032160710309510443	0.4356467227086201
0.06726004627191641	0.37753528	0.0032890147314659198	0.44873089340433525
0.06784543017615578	0.39017898	0.0033417777002632586	0.4622228795671056
0.0682245659771164	0.41045064	0.0021469919894336266	0.471037671937146
0.06843081408039516	0.40693405	0.003339763629344778	0.47582589584300067
0.06901619798463453	0.4297789	0.003375702109061647	0.4892767357179406
0.0696015818888739	0.45001543	0.0033984526635797924	0.5023443084087921
0.07018696579311327	0.47071075	0.003439991240017699	0.5148278752072674
0.07073170797848165	0.48398948	0.0022759703797964525	0.5257684780679046
0.07077234969735265	0.48181924	0.0034548809202544517	0.5265550553126542
0.07135773360159202	0.4972086	0.0034830936047950687	0.5373796816788544
0.07194311750583139	0.5158941	0.003522083530325453	0.5471795914905665
0.07252850141007076	0.53084046	0.003547924557288611	0.5558544332563625
0.07311388531431012	0.54213846	0.0035730725127681886	0.5633235636413999
0.0732388499798469	0.5417116	0.002358855583789769	0.5647555450840909
0.07369926921854951	0.5548617	0.0035906218022927995	0.5695240932210627
0.07428465312278887	0.56768024	0.0035983640786548744	0.5744091229714109
0.07487003702702826	0.5686011	0.0035936448651679304	0.5779461944276658
0.07545542093126761	0.5792848	0.0035987776159991146	0.5801159579431074
0.07574599198121218	0.5752368	0.0023847014280588778	0.5806824668934494
0.07604080483550699	0.5857141	0.003606728705082023	0.5809110470514203
0.07662618873974636	0.59303916	0.003617644184832279	0.5803351338648974
0.07721157264398573	0.5918006	0.0035942881506822707	0.5784021315217049
0.0777969565482251	0.59798276	0.003582731253683924	0.5751355051948988
0.07825313398257742	0.5757057	0.002347466446256586	0.5716858275523738
0.07838234045246448	0.6002394	0.0035722284190842107	0.5705676528721005
0.07896772435670385	0.5946631	0.003603101518547185	0.564739320387212
0.07955310826094322	0.5935836	0.0036215658969709417	0.5576990211382457
0.0801384921651826	0.58100027	0.003606651361952583	0.5495024385226439
0.08072387606942197	0.58441126	0.0036179718430583633	0.5402117973202638
0.08076027598394268	0.56033707	0.002279819911281899	0.5395994802731148
0.08130925997366134	0.5724514	0.003591737146548906	0.5298951981153485
0.0818946438779007	0.56435806	0.003563348586751746	0.518625915622218
0.08248002778214009	0.55571723	0.003540726469519	0.5064816669543968
0.08306541168637945	0.54627377	0.0034489908521182144	0.49354385920223137
0.08326741798530794	0.5156389	0.002218899894584394	0.4889102922987559
0.08365079559061883	0.5378296	0.003391599984372869	0.47989682715790544
0.08423617949485819	0.5231621	0.00332210246038562	0.46562707186245583
0.08482156339909756	0.5079463	0.00325711060476691	0.450822509224389
0.08540694730333694	0.4936156	0.003198340356728759	0.43557173575288866
0.08577455998667319	0.45695108	0.0021139397992658397	0.4258060573002901
0.08599233120757631	0.48352328	0.0031537409157066923	0.4199633159727639
0.08657771511181568	0.4690097	0.0030988136911810236	0.40408509382526375
0.08716309901605505	0.44812843	0.0030285206381655484	0.3880235287015841
0.08774848292029441	0.43226013	0.003001271947797188	0.3718630559655956
0.08828170198803845	0.38158634	0.0019484123230978704	0.3571257300945425
0.0883338668245338	0.41012615	0.0029650994483287835	0.3556854720022777
0.08891925072877316	0.39362782	0.0029196177158521274	0.33956934491992025
0.08950463463301254	0.37966108	0.002876274553254958	0.32358945383223786
0.0900900185372519	0.36392537	0.0028206549473572336	0.3078162618361029
0.09067540244149129	0.3446458	0.0027632145819455325	0.292315430005502
0.0907888439894037	0.3125493	0.0017760948778942117	0.28934823291617745
0.09126078634573065	0.3290236	0.0027094461461921477	0.2771473815615396
0.09184617024997002	0.3107208	0.002651461255768465	0.2623669265224831
0.0924315541542094	0.29640034	0.002603575936599541	0.24802295735323596
0.09301693805844877	0.27784544	0.002525643049724733	0.23415822531353403
0.09329598599076895	0.2427711	0.0015815716329680258	0.22772852883871678
0.09360232196268814	0.26146033	0.002472911279219841	0.22080920537795945
0.09418770586692751	0.2427215	0.0024055742848072257	0.2080060549231822
0.09477308977116689	0.22715032	0.0023395085782292194	0.19577266810126792
0.09535847367540626	0.21217492	0.0022754845800731878	0.18412682425056778
0.09580312799213421	0.1855012	0.001402834746628867	0.1756808805494916
0.09594385757964563	0.1987764	0.0022291031559811326	0.17308042515869027
0.096529241483885	0.1855918	0.0021684572457001975	0.16263981277537504
0.09711462538812438	0.17643201	0.002123286261638183	0.1528061563045392
0.09770000929236373	0.16090788	0.0020642311300835487	0.14357589563110726
0.09828539319660312	0.15203582	0.0020258461626300305	0.13494122682134427
0.09831026999349947	0.13487893	0.001220009431266646	0.13458731464162701
0.09887077710084248	0.14085844	0.0019606692803602025	0.12689061496281814
0.09945616100508187	0.13031718	0.0018991544260756467	0.11940931981310875
0.10004154490932123	0.12091367	0.0018634207605614172	0.1124799205041541
0.1006269288135606	0.11276257	0.001827077232349769	0.10608282678918171
0.10081741199486471	0.098992035	0.001044332608977513	0.10411249075862622
0.10121231271779996	0.10339695	0.0017814497005090174	0.10019676591402853
0.10179769662203933	0.093848504	0.0017323213982684946	0.0947992360489644
0.10238308052627872	0.08941596	0.0016974696568837861	0.0898669192475164
0.10296846443051809	0.07913552	0.0016608619984704363	0.08537604902767643
0.10332455399622997	0.07372433	0.0009227159821301575	0.08285002316837668
0.10355384833475745	0.07663299	0.0016459099399030893	0.08130272981762882
0.10413923223899682	0.070244595	0.00161070761494822	0.07762320758223994
0.1047246161432362	0.066815585	0.0015883146909376022	0.07431409284569403
0.10531000004747555	0.06516187	0.0015636754742043245	0.07135253894112138
0.10583169599759523	0.060576838	0.0008474297835325239	0.06898807093459117
0.10589538395171494	0.062913924	0.0015564980530871503	0.06871637954665885
0.10648076785595431	0.056701086	0.001523625056811231	0.06638423032890554
0.10706615176019368	0.057262383	0.0015132619673957001	0.06433555976999396
0.10765153566443304	0.055532634	0.0015004244507162542	0.06255073402000823
0.10823691956867242	0.052772038	0.0014951874500458934	0.06101103997150136
0.10833883799896048	0.052928	0.0008192951232596494	0.060766694118192396
0.1088223034729118	0.049556337	0.0014733758402071015	0.05969868983533554
0.10940768737715117	0.05234658	0.0014610276815269607	0.058596809488171475
0.10999307128139053	0.053672545	0.0014775957061833737	0.057689411960103604
0.1105784551856299	0.051732183	0.0014687132453474407	0.056961356819957426
0.11084598000032574	0.05243875	0.0008275583253625705	0.056684398937511545
0.11116383908986927	0.05392506	0.0014542836431538785	0.05639829603211602
0.11174922299410867	0.05418059	0.0014546999247597753	0.05598660716434436
0.11233460689834802	0.053786084	0.0014771911500477066	0.0557133155925873
0.1129199908025874	0.053895876	0.0014747881087944965	0.05556600845653479
0.113353122001691	0.055915143	0.0008397152840646246	0.055531073585077584
0.11350537470682676	0.054592267	0.0014980654370556506	0.0555327443734188
0.11409075861106613	0.055993803	0.0015179021718258927	0.055601964075560624
0.11467614251530552	0.057640485	0.0015234598033881924	0.0557624079515697
0.11526152641954489	0.055295456	0.0015527671165009996	0.05600304672989493
0.11584691032378425	0.056715444	0.0015359385712186895	0.05631303110912103
0.11586026400305625	0.059702303	0.0008575772830356692	0.05632082699347435
0.11643229422802362	0.057042167	0.001563947511385283	0.056681664975779235
0.11701767813226299	0.05977034	0.001568116178967756	0.057098405033531204
0.11760306203650238	0.059415314	0.0015810007024104926	0.05755288737764266
0.11818844594074174	0.063243	0.0015931475755207682	0.05803497904547888
0.11836740600442151	0.063621804	0.0008865340700226338	0.058186354283660396
0.11877382984498111	0.062282264	0.001592449630447969	0.05853485015827452
0.11935921374922048	0.062890045	0.0016058295909948982	0.05904306023901881
0.11994459765345984	0.06586714	0.0016194307336728293	0.059550650895916116
0.12052998155769923	0.067757376	0.001628040586685722	0.060049236467212254
0.12087454800578677	0.06914001	0.0009345668117612237	0.06033535311366917
0.1211153654619386	0.06756245	0.0016290173072619144	0.06053108449257115
0.12170074936617797	0.06946356	0.0016447296793349107	0.060989178959355746
0.12228613327041733	0.06544268	0.001629198880157209	0.06141726102071748
0.1228715171746567	0.06721668	0.0016616486227092788	0.061809844074031756
0.12338169000715203	0.06994656	0.0009440369565230812	0.062119329537407085
0.12345690107889609	0.07154664	0.0016549810711796403	0.0621622024614365
0.12404228498313546	0.06656331	0.001655071234980884	0.062470335345291964
0.12462766888737482	0.06729011	0.001664605542700399	0.06273090928871533
0.12521305279161418	0.07292171	0.0016726587474264751	0.06294118456118278
0.12579843669585355	0.07332091	0.0016854305243549723	0.06309893109094517
0.12588883200851728	0.07100446	0.0008929774723776715	0.06311848762639971
0.12638382060009296	0.07192407	0.0016688287438496483	0.06320234027474912
0.12696920450433233	0.073879346	0.0016756592703305558	0.06324993857470128
0.12755458840857167	0.07500129	0.0017090286567325026	0.06324050807856041
0.12813997231281105	0.070596516	0.0017102871283717568	0.063173018103578
0.12839597400988254	0.06996934	0.0008602911375294994	0.06312502287053667
0.12872535621705042	0.071996555	0.0017234567878481079	0.06304657062927906
0.12931074012128982	0.072527274	0.0017501670323377349	0.0628603609922855
0.12989612402552916	0.0671897	0.0017524584881167286	0.06261365399111962
0.13048150792976854	0.06808755	0.0017535658498208052	0.06230577443167979
0.1309031160112478	0.06541227	0.0008232848926468793	0.06204579045520756
0.1310668918340079	0.06698812	0.001759351430314153	0.061936110267786226
0.13165227573824728	0.06489524	0.001774565040100703	0.06150412590059881
0.13223765964248665	0.06447358	0.0017891490512789157	0.06100938291356366
0.13282304354672603	0.065129444	0.0017996930197398473	0.06045156552807356
0.1334084274509654	0.06367815	0.0017948906311384793	0.05983050833799731
0.13341025801261305	0.060902797	0.0007914271113506356	0.059828466996485884
0.13399381135520477	0.06065967	0.0017830290319558561	0.05914622436570927
0.13457919525944415	0.062155344	0.0018007131128363035	0.05839893210662243
0.13516457916368352	0.057421405	0.0018113023204830332	0.05758908090758223
0.1357499630679229	0.056052733	0.0018156396010736984	0.05671737466366643
0.1359174000139783	0.053515155	0.0007480006124951374	0.05645679488332721
0.13633534697216226	0.056700435	0.001803500928214496	0.05578479432676161
0.13692073087640164	0.052285023	0.0018045364219188757	0.05479262001965154
0.137506114780641	0.0538228	0.0018086824284138665	0.053742453587903846
0.13809149868488038	0.053382467	0.0018049767497299975	0.05263624217962397
0.13842454201534357	0.047962945	0.0007138913689926229	0.05198273998758522
0.13867688258911975	0.04571604	0.0017837232356353626	0.05147630294217017
0.13926226649335913	0.046782468	0.0018638189357250404	0.0502653482287111
0.13984765039759847	0.045806237	0.0018877476869969777	0.049006509915609384
0.1409316840167088	0.042618774	0.000676151959023828	0.04656135293724932
0.14343882601807406	0.03679839	0.0006440072718638224	0.04048270046209045
0.14594596801943932	0.0316466	0.0006132691879079098	0.03417826265716388
0.14845311002080458	0.028635507	0.0005901246837950662	0.028156931691633576
0.15096025202216984	0.024675308	0.0005691794115913855	0.022880765168102075
0.1534673940235351	0.021468451	0.0005479932053744166	0.0186611635802416
0.15597453602490033	0.020773118	0.0005388629610835812	0.01562954664672602
0.1584816780262656	0.019865163	0.0005320924420195838	0.013759663495062196
0.16098882002763085	0.01932258	0.000517165557300176	0.012902763691340382
0.1634959620289961	0.01814447	0.0005138478722113014	0.012830108902094134
0.16600310403036136	0.01733387	0.0005083353428440456	0.013284693767412255
0.16851024603172662	0.017800514	0.0005038778495462162	0.014021938059017844
0.17101738803309185	0.017844025	0.0004999930955947927	0.01482118004051877
0.17352453003445711	0.017769596	0.0004944594818870656	0.01548627491562516
0.17603167203582237	0.017425112	0.0004885293505752786	0.015864691661901922
0.17853881403718763	0.01658399	0.00048361720478666244	0.015875825439776718
0.1810459560385529	0.016042905	0.000472261994185639	0.015517224133710726
0.18355309803991815	0.015956262	0.00046833833650536237	0.014847034773887349
0.1860602400412834	0.01448199	0.00046165722015085336	0.013962735854089635
0.18856738204264867	0.013355788	0.0004530428149640928	0.012978909226879479
0.19107452404401393	0.013014466	0.0004468123664705677	0.011996477676108412
0.19358166604537919	0.011410644	0.000438335142298866	0.011073735805813398
0.19608880804674444	0.010622222	0.0004327670608863641	0.010220389044722786
0.19859595004810968	0.010250609	0.0004268738000037718	0.009418432655972838
0.20110309204947494	0.009355016	0.0004196202905238785	0.008650638413794154
0.20361023405084017	0.00930753	0.00041412820481329137	0.007917329967909822
0.20611737605220545	0.008577621	0.0004098778999937961	0.0072392421220238146
0.20862451805357068	0.0073653795	0.0004052188522912848	0.00665144459647924
0.21113166005493597	0.006924344	0.00039847902637583373	0.006188933410325001
0.2136388020563012	0.0073956195	0.0003941771281032189	0.005868463144859651
0.21614594405766643	0.0075005665	0.00039505318869360515	0.005680321774829288
0.21865308605903172	0.0070593804	0.0003902166315794053	0.0055973327608750826
0.22116022806039695	0.0067699924	0.00038637152315021574	0.005590112040875873
0.22366737006176218	0.006762905	0.0003843937071944009	0.005632768577468198
0.22617451206312747	0.0062104315	0.00038045162642950703	0.005698127433847579
0.2286816540644927	0.0063820556	0.0003770424233255356	0.005753756766079513
0.231188796065858	0.005945066	0.00037707920231547215	0.0057644407934285494
0.23369593806722322	0.0054081064	0.0003727642462484919	0.0056975492161212195
0.23620308006858848	0.0058181826	0.00036963167513478715	0.005529687859672385
0.23871022206995374	0.0058854725	0.0003680584021834683	0.0052561979712705004
0.241217364071319	0.005332809	0.0003630534296794888	0.004898998448647553
0.24372450607268425	0.005467288	0.00036047439596435864	0.004503387268619769
0.24623164807404951	0.0047494937	0.0003573065204559523	0.004122110587864074
0.24873879007541477	0.0043265633	0.0003548855554246509	0.003796850368310876
0.25124593207678003	0.0044540353	0.0003539695771526274	0.003548049610294178
0.25375307407814524	0.0037090909	0.00035089476081897865	0.003374779359924411
0.25626021607951055	0.004218431	0.00034991788914070653	0.003260905246915929
0.25876735808087575	0.0036725514	0.0003463732686702914	0.0031850921849208617
0.26127450008224107	0.0035366584	0.000344169115174234	0.0031311740820498916
0.26378164208360627	0.0038419217	0.0003418200991003853	0.0030922497402195923
0.26628878408497153	0.0032193828	0.0003390261757318172	0.0030656987249351644
0.2687959260863368	0.0038588718	0.00034068251470812115	0.0030454459946403435
0.27130306808770205	0.0027310643	0.0003363312117369943	0.003020180095210305
0.2738102100890673	0.003306944	0.00033399922648208165	0.002978559435468606
0.27631735209043257	0.003269894	0.00033163169951252807	0.0029152226235277284
0.2788244940917978	0.0035921074	0.0003308891535058869	0.0028330666417976
0.2813316360931631	0.0028887354	0.00032780309829940723	0.0027421485659074067
0.28383877809452834	0.003145026	0.0003264545769632207	0.0026557381606489732
0.2863459200958936	0.0030176658	0.0003239741176407631	0.0025834842745884874
0.28885306209725886	0.0027236491	0.0003299052152069361	0.0025253499981492547
0.2913602040986241	0.0027823597	0.00033183010764472785	0.0024716684019611725
0.2938673460999894	0.0027532838	0.00033271754351312687	0.002409619306923348
0.2963744881013546	0.0029642805	0.0003324670201419983	0.0023310023057351403
0.2988816301027199	0.0027259625	0.0003327986612366544	0.002236340396973279

#[[Data]] sans_sa
#q / A-1	I / cm-1	sI / cm-1	Imodel / cm-1
0.0200269	0.363151	0.00862212	0.41646694411263757
0.0202692	0.351213	0.00868336	0.40111015759613106
0.020501	0.333959	0.00820765	0.3866063632417287
0.0207499	0.331874	0.00838782	0.3713111082406248
0.0209806	0.3268	0.00815025	0.35740255330155557
0.0212265	0.307937	0.00804654	0.3429243311994605
0.0214554	0.298767	0.00795203	0.32975671983319815
0.0216999	0.277514	0.00776989	0.316062080045802
0.0219303	0.271095	0.0075783	0.3034826754179745
0.0221749	0.263086	0.00750455	0.2905057590900527
0.0224054	0.250983	0.00737425	0.2786193925789717
0.0226521	0.243503	0.00727875	0.26627488181046655
0.0228841	0.235779	0.00720558	0.2550162141761338
0.0231299	0.219843	0.00689796	0.24346253108659627
0.0233609	0.219977	0.00696097	0.23295073181109385
0.0236068	0.208554	0.00694355	0.22213607614374872
0.0238401	0.1879	0.00667407	0.21222448478489478
0.0240854	0.186437	0.00659626	0.20217463289664803
0.024316	0.178335	0.00637812	0.19306700562895235
0.0245602	0.180136	0.00648782	0.18377984376277479
0.0247902	0.175554	0.00634495	0.17537458781009685
0.0250359	0.161152	0.00631942	0.16676624308468238
0.0252663	0.167116	0.00623473	0.15901472972685463
0.0255107	0.149601	0.00609004	0.15115307422096502
0.0257437	0.145089	0.00592652	0.14397877840227344
0.0259888	0.144664	0.00594263	0.13678832731618237
0.0262196	0.134599	0.00595547	0.13032691982516056
0.0264621	0.121398	0.00581836	0.12387839172175595
0.0266923	0.116264	0.00573633	0.11805477963228926
0.0269386	0.118468	0.00556345	0.11216528545798421
0.0271716	0.113	0.0056806	0.10688869724172624
0.0274151	0.109635	0.00546508	0.10169601940000822
0.0276475	0.10568	0.00541221	0.09702340097063711
0.027892	0.0962518	0.00531078	0.09241911872353192
0.0281244	0.0869908	0.00537823	0.08831657246001613
0.0283674	0.0947823	0.00528165	0.08432295231416406
0.0285987	0.088893	0.00511968	0.08078210824336152
0.0288427	0.0829986	0.0051698	0.07733086767942947
0.0290764	0.0822562	0.00523686	0.07428170515801794
0.0293187	0.0806516	0.00510722	0.07138794114378884
0.0295509	0.0835917	0.00517951	0.0688540387189896
0.0297949	0.0794969	0.004932	0.06644871150236127
0.0300282	0.0750785	0.00504646	0.06437825372191432
0.0302702	0.075948	0.00502932	0.062470867544342126
0.0305045	0.0747702	0.00529498	0.06084349513364024
0.0307431	0.0739399	0.00545342	0.05940770981948638
0.0309785	0.0696052	0.00574781	0.058214254668108985
0.0312149	0.0702559	0.00576253	0.05720663169376982
0.0314555	0.0648517	0.0058619	0.05638580738425223
0.0316948	0.0871453	0.00616728	0.05576517322871157
0.0319299	0.0748189	0.00625383	0.05534024035458313
0.0321696	0.0609513	0.00632329	0.05508857637670603
0.0324084	0.0552774	0.00644303	0.05501450089260008
0.0326461	0.0654691	0.0065803	0.05510899532471084
0.0328848	0.0627834	0.00678439	0.0553670253979124
0.0331215	0.0753497	0.0068381	0.05577791394749597
0.0333616	0.0770562	0.00694706	0.056346349321396975
0.033603	0.0665269	0.00709716	0.05706646899336126
0.0338361	0.0685097	0.00757203	0.057896715657416525
0.0340712	0.0715913	0.0076161	0.058862198883137276
0.0343113	0.075617	0.0075287	0.0599748332608071
0.0345505	0.0695129	0.00747226	0.0612060981737924
0.0347886	0.0744969	0.00787875	0.06254661982588898
0.0350255	0.070301	0.00807391	0.0639870553723694
0.0352652	0.0727368	0.00783878	0.0655474565580451
0.0355021	0.0809497	0.00839903	0.06718667179676943
0.035737	0.0796743	0.00859183	0.06888862586640293
0.0359746	0.0800426	0.00890688	0.07073410513199546
0.0362104	0.0795969	0.00906168	0.0726175785254188
0.0364513	0.0861615	0.00884552	0.0746155420947448
0.0366962	0.0764487	0.00925895	0.07671778252935874
0.0369343	0.0800343	0.00980368	0.07882700607966842
0.0371687	0.0869486	0.0102335	0.08096082411660241
0.0373998	0.101806	0.0105264	0.0831148253900473
0.0376403	0.0832001	0.0101048	0.08540004639624621
0.0378829	0.0992399	0.0106536	0.08774694573274258
0.0381198	0.120766	0.0115605	0.09006253124007739
0.0383566	0.110519	0.0115238	0.09242723070935532
0.0385956	0.0999215	0.0121965	0.0948401583182395
0.0388331	0.112926	0.0122124	0.09725961090171659
0.0390675	0.0839774	0.0128189	0.09966567972913445
0.039304	0.0865393	0.0134846	0.10210416338199585
0.0395466	0.140678	0.0141873	0.1046066471229507
0.0397944	0.101219	0.013863	0.10716477788109906
0.0400388	0.118498	0.0148171	0.10968937494111189
0.0402668	0.132553	0.0170618	0.11203373730248671
0.0404918	0.142067	0.0178949	0.11435786762981945
0.0407311	0.146122	0.0177075	0.11678614614561246
0.0409763	0.121588	0.017808	0.11927785432924969
0.0412196	0.121941	0.0207146	0.12172633975164004
0.0414634	0.130115	0.0215688	0.12413444995407205
0.0417139	0.119322	0.0242893	0.12659755397460354
0.0419443	0.119254	0.0305457	0.1288210546807902
0.0421327	0.151976	0.0346971	0.13062238159822365
0.0423687	0.187012	0.0394961	0.13285110353550109
0.0426254	0.0838161	0.0416883	0.13526196470452043
0.0427904	0.220555	0.122113	0.1368005473770643

#[[Data]] sans_la
#q / A-1	I / cm-1	sI / cm-1	Imodel / cm-1
0.0206466	0.316439	0.00303906	0.377658123407926
0.0220547	0.262477	0.00290246	0.29938675809948223
0.02329	0.229223	0.00225376	0.24047982834238196
0.0246185	0.175534	0.00212987	0.18535019786490348
0.0258944	0.156657	0.00173602	0.143425704604644
0.0272675	0.120014	0.00169481	0.10778471821708893
0.0284752	0.109727	0.00152404	0.08593146338190658
0.0298171	0.09208	0.00147934	0.06898357323345412
0.0310737	0.0852121	0.00134149	0.06016207144080595
0.0324672	0.0756925	0.00134531	0.056951306220503706
0.0337062	0.0753846	0.00129359	0.05896155671849665
0.0350693	0.0832911	0.00131977	0.06544946840444858
0.0362975	0.0858708	0.00127323	0.07411923123192442
0.0376745	0.0983433	0.00130303	0.08622164479643606
0.0389195	0.106048	0.00129317	0.09828289934695453
0.0403186	0.119952	0.00130003	0.11248851673392911
0.0415773	0.124636	0.00132485	0.12484719615165583
0.0429599	0.137842	0.00130212	0.1374760439429109
0.0442045	0.144633	0.00137184	0.14727859151978492
0.0455548	0.151964	0.00130497	0.15587820467663835
0.0468003	0.157183	0.00137629	0.1615522103916288
0.0481542	0.161642	0.00127441	0.16507443188252996
0.0494348	0.16062	0.00134725	0.16575232321338396
0.050775	0.158544	0.00123764	0.1637322138293207
0.0520531	0.154358	0.00129799	0.15936214755122113
0.0533652	0.147576	0.00119223	0.15262237011779334
0.0546599	0.143775	0.00122951	0.14404939059687863
0.0559832	0.133194	0.00111234	0.13371613721742556
0.0572848	0.124688	0.00116801	0.12248643997260257
0.0585809	0.112678	0.00103452	0.11065408776841307
0.0599366	0.104065	0.00105	0.09798772854977514
0.0612446	0.0937037	0.00097216	0.08597782150788659
0.0625738	0.0792727	0.000983996	0.07435707244088953
0.0638399	0.0736251	0.000906783	0.06410030606513345
0.0651661	0.0613961	0.000917727	0.054435646804645244
0.0664131	0.0545054	0.000844611	0.04652163208421666
0.0677637	0.0457644	0.000833746	0.0393281261434465
0.0690401	0.0406731	0.000794937	0.03381077326501488
0.0703963	0.0326332	0.000789312	0.029423813092737033
0.071666	0.0301387	0.000750949	0.02658709241649576
0.0730301	0.0243494	0.000746216	0.02473813038243988
0.0742773	0.0216865	0.000731777	0.023984913709235042
0.0756555	0.0211058	0.000703696	0.02415169028113115
0.0769222	0.0206226	0.000722455	0.025016555063478996
0.0782707	0.0209246	0.000696774	0.026483983561132556
0.0795473	0.0222943	0.000706012	0.02830324660339822
0.0808955	0.0231952	0.000690461	0.030463220164177726
0.0821623	0.0235559	0.000709734	0.03257193030768175
0.0835037	0.025518	0.000680064	0.03474302729616786
0.0847759	0.0282357	0.000718006	0.03663058237638223
0.0860956	0.0297978	0.00067502	0.03830968590563864
0.0873913	0.0304795	0.000707054	0.03963645873015767
0.0887064	0.0325319	0.000670302	0.04055270486701267
0.0900053	0.0330509	0.000707179	0.04102901531422473
0.0913253	0.0332917	0.000652628	0.04109903277892274
0.092656	0.0336486	0.000696619	0.04070929986096884
0.093932	0.0338168	0.000658624	0.039959935130573825
0.0952685	0.0343481	0.000673081	0.03883132323299731
0.096561	0.0340885	0.000647363	0.037456593995291144
0.0979015	0.0316231	0.000659428	0.035808233246777316
0.0991715	0.0313465	0.0006391	0.034090658955958884
0.100498	0.0283074	0.00064483	0.032201244860783185
0.101768	0.0274669	0.000618971	0.030349470024994444
0.103134	0.0259616	0.000617172	0.028319733927542782
0.104406	0.024653	0.000614013	0.02648352368145147
0.105752	0.0218366	0.000602355	0.024602037363383407
0.107024	0.0198482	0.00059676	0.022914073842653523
0.108378	0.0188484	0.000584329	0.021228522186310675
0.109645	0.0172622	0.000591149	0.01975760124076077
0.110982	0.0158052	0.000567267	0.018352063748987353
0.112253	0.0142769	0.000579727	0.01715082161894497
0.113594	0.0123084	0.000549174	0.01603097152880288
0.114895	0.0119748	0.000565871	0.015092951306169479
0.116213	0.0122535	0.000549669	0.014292708876651263
0.117492	0.0110001	0.00056544	0.013658026132245378
0.118807	0.0108329	0.000531243	0.01314449954423144
0.120124	0.0113848	0.000554504	0.012763120517153597
0.121428	0.0103973	0.000525581	0.01250495271532986
0.12276	0.0107005	0.000544461	0.012350977076867936
0.124048	0.0107397	0.000524869	0.0122924391385617
0.125374	0.0106749	0.000539493	0.012309317533778962
0.126654	0.0107349	0.000519617	0.012383965952783562
0.127991	0.0105566	0.000530189	0.012506802592166641
0.129271	0.0106032	0.000512077	0.012651869927520112
0.13062	0.0117376	0.000522241	0.012817466697126313
0.131891	0.0120894	0.000513895	0.012971158337332684
0.133242	0.0116352	0.000513886	0.013115067069655071
0.134504	0.0117227	0.000517945	0.013216056553632905
0.135846	0.0114153	0.00050097	0.013277986100121715
0.137137	0.0113522	0.000508538	0.013287715236966636
0.138474	0.0108212	0.000500135	0.013223355831614068
0.139753	0.0113143	0.000506545	0.01309001430479613
0.141083	0.0106655	0.00048675	0.012873162006626155
0.142364	0.0107084	0.000511768	0.012588297386316255
0.143674	0.010059	0.00047626	0.012222833589956907
0.144997	0.00938376	0.000497772	0.011784401221789365
0.146302	0.0101246	0.00047408	0.011293290210551032
0.147636	0.00904944	0.000486784	0.010744753870959899
0.14892	0.00871077	0.000476245	0.010185655283130016
0.150241	0.0076946	0.0004805	0.009594549521433791
0.151527	0.00845593	0.0004673	0.009017661843194122
0.15287	0.00777752	0.000473019	0.008429547463420086
0.154152	0.00749553	0.000463941	0.007892472780605545
0.155495	0.00668509	0.000464558	0.007370792072048333
0.156765	0.00622241	0.000461589	0.006922157400956838
0.158111	0.0063956	0.000455126	0.006502587045107387
0.159389	0.00566903	0.000461588	0.006159462518019133
0.16072	0.00603028	0.000462934	0.005860678521747159
0.162016	0.0063126	0.000491339	0.005632085516010452
0.163316	0.00565032	0.000513406	0.0054526050991016905
0.164621	0.00563114	0.000525918	0.005321848322638333
0.165935	0.00544252	0.000540474	0.005233952737179607
0.167249	0.00547888	0.000555202	0.005183108654382899
0.168557	0.00520377	0.000568733	0.005161538804014578
0.169873	0.00497292	0.000572669	0.005161338714796907
0.171185	0.00555673	0.000595447	0.005174679963031983
0.172481	0.00565867	0.000604605	0.005193934643827956
0.173786	0.00469826	0.000609251	0.00521338266921786
0.175096	0.00575178	0.000624654	0.00522633228440086
0.176411	0.0047917	0.000634068	0.005227890501700165
0.177719	0.00529019	0.000653934	0.0052145048224375885
0.179023	0.00444981	0.000657574	0.005184076182257402
0.180337	0.00398139	0.000675075	0.0051351801344822244
0.18163	0.00454132	0.000697109	0.005069267489858534
0.182937	0.00481127	0.000691443	0.004987811936706113
0.184265	0.00350255	0.000709675	0.0048876079764712055
0.185585	0.00478259	0.000720636	0.004775351233690173
0.186896	0.00394164	0.000749765	0.004654302593086761
0.1882	0.00406834	0.000759967	0.004527385054520811
0.189506	0.00417653	0.000779892	0.004396481894571953
0.190799	0.00491634	0.000795427	0.004265426668257936
0.192119	0.00520563	0.00079372	0.004132294515392675
0.19343	0.00428711	0.000846225	0.004001707643898476
0.194717	0.00491494	0.000839725	0.0038769829050393353
0.196029	0.004002	0.000870706	0.003753776352897077
0.197344	0.00464425	0.000883816	0.0036349314034367776
0.198663	0.00399356	0.000906659	0.0035210228284309384
0.19999	0.00290515	0.000929712	0.0034124549609796523
0.201307	0.00296623	0.00096929	0.003311401007692292
0.202612	0.00318889	0.000998936	0.0032187010539630836
0.203911	0.00205641	0.00102698	0.003134571171505625
0.205216	0.00434713	0.00106492	0.0030590120094718893
0.206542	0.00214302	0.00108039	0.0029921358888230186
0.207855	0.00361871	0.00115078	0.002936162263455997
0.20915	0.00471346	0.00117499	0.0028911429638564198
0.210432	0.00468794	0.00125241	0.002856403020133878
0.211728	0.0048761	0.00127644	0.0028307503097150673
0.213064	0.00329886	0.0013438	0.002813460467167595
0.214353	0.000273746	0.00145032	0.0028045059742962653
0.215596	0.00191674	0.00156723	0.002802303469696768
0.216893	0.00548141	0.0016169	0.0028047771198638563
0.218245	0.00315701	0.00177357	0.0028116834585878007
0.219611	0.0038253	0.0018935	0.0028220895897789317
0.220992	0.00696258	0.00215624	0.002834635446062804
0.222305	0.00422294	0.00281286	0.0028478478324354926

File: data/colloidalCrystals/nanoparticles/sas/superballModel/sim_saxs_sans/intermediateResult.dat
#File generated by ModelExp v0.6.9
#Read datafile: ../../experimental_data/DD144.xye
#Read datafile: ../../experimental_data/DD144_0A_nuc_SA.dat
#Read datafile: ../../experimental_data/DD144_0A_nuc_LA.dat
#Started Fit at 2019-01-10 18:00:53.267633
#Iteration 138
#[[Variables]]
#    particleSize:        59.6324050 (init = 57.50951)
#    dShell:              44.6297852 (init = 20.81374)
#    dSurfactant:         15.5036114 (init = 13.25339)
#    pVal:                3.05439927 (init = 5)
#    sldCore_saxs:        5.21122e-05 (fixed)
#    sldShell_saxs:       4.18489e-05 (fixed)
#    sldSurfactant_saxs:  8.52e-06 (fixed)
#    sldSolvent_saxs:     8.01e-06 (fixed)
#    sigParticleSize:     0.06563234 (init = 0.06364591)
#    sigD:                0 (fixed)
#    i0_saxs:             0.02981003 (init = 0.02062452)
#    bg_saxs:             0 (fixed)
#    orderHermite:        10 (fixed)
#    orderLegendre:       10 (fixed)
#    i0Oleic:             0.94205535 (init = 0.7752314)
#    rOleic:              21 (fixed)
#    sldCore_sans:        8.34845e-06 (fixed)
#    sldShell_sans:       6.9992e-06 (fixed)
#    sldSurfactant_sans:  7.8e-08 (fixed)
#    sldSolvent_sans:     5.664e-06 (fixed)
#    i0_sans:             0.03067698 (init = 0.03834884)
#    bg_sans:             1.3683e-05 (init = 4.8e-05)
#Fit range: 0.02 .. 0.3

#[[Data]] saxs
#q / A-1	I / cm-1	sI / cm-1	Imodel / cm-1
0.04033238667690531	10.6325445	0.02010214538732042	10.780571548107577
0.04091777058114468	9.970728	0.019304011513025833	10.024960472227754
0.042088538389623426	8.734261	0.017798264366173405	8.619792640064261
0.04315314596346385	7.1240206	0.010798411082006555	7.461919458593761
0.043844690102341544	6.997487	0.015616741716296177	6.769176910969576
0.04501545791082029	5.9597964	0.014203922870269252	5.6992706062615
0.045660287964829106	4.9906735	0.0087968293780352	5.163349612511058
0.0467716096235384	4.552795	0.012173007949372797	4.324689661825278
0.047942377432017146	3.7451556	0.010901834624743586	3.5516411920432045
0.04852776133625652	3.385346	0.010310585088539834	3.205318490263258
0.04969852914473526	2.7135656	0.009129780007452149	2.588186116559885
0.05067457196755962	2.021575	0.00534619612919497	2.1458851040181246
0.051454680857453375	1.9099697	0.007560224987039618	1.836186256016985
0.05262544866593212	1.4860699	0.006617625227466428	1.4387690804360969
0.053210832570171486	1.3009831	0.006171819280810733	1.2681778739158178
0.05438160037865023	0.9852226	0.005353676777705265	0.9781950994713832
0.05555236818712898	0.75138164	0.0046703609568060165	0.7499028329820846
0.056137752091368356	0.65824413	0.004373438384795307	0.6564845364446295
0.05730851989984709	0.50400454	0.003849240107234287	0.5064630405254793
0.05819599797165538	0.38432464	0.002252787650506965	0.4218766085728574
0.05906467161256521	0.3612189	0.0032762250911437135	0.36025398686636473
0.06023543942104395	0.30395293	0.0030397213455259273	0.30567815016545197
0.060820823325283324	0.28658992	0.002963316733259915	0.288952514733441
0.06199159113376207	0.27374357	0.0028590715250714767	0.2730930974780187
0.0631623589422408	0.27361888	0.0028519720334607515	0.2763588071045104
0.06374774284648019	0.28788462	0.0028855315106726866	0.28366392258996037
0.06491851065495893	0.31002	0.0030247282128309802	0.30691150857162475
0.06571742397575114	0.3364279	0.001996265073365022	0.32775410282792544
0.06667466236767704	0.35592687	0.0032160710309510443	0.35625034316270976
0.06784543017615578	0.39017898	0.0033417777002632586	0.39400366262192343
0.06843081408039516	0.40693405	0.003339763629344778	0.41329739877972926
0.0696015818888739	0.45001543	0.0033984526635797924	0.45128450713306506
0.07073170797848165	0.48398948	0.0022759703797964525	0.48571065213862064
0.07135773360159202	0.4972086	0.0034830936047950687	0.5033040888852495
0.07252850141007076	0.53084046	0.003547924557288611	0.5325931675200044
0.0732388499798469	0.5417116	0.002358855583789769	0.5477397890200618
0.07428465312278887	0.56768024	0.0035983640786548744	0.5660483514147593
0.07545542093126761	0.5792848	0.0035987776159991146	0.5805746960069049
0.07604080483550699	0.5857141	0.003606728705082023	0.5854092525761887
0.07721157264398573	0.5918006	0.0035942881506822707	0.5902173293905176
0.07825313398257742	0.5757057	0.002347466446256586	0.5891621384072329
0.07896772435670385	0.5946631	0.003603101518547185	0.5856511597205664
0.0801384921651826	0.58100027	0.003606651361952583	0.5752912576439053
0.08076027598394268	0.56033707	0.002279819911281899	0.5676169578704109
0.0818946438779007	0.56435806	0.003563348586751746	0.5501008891428082
0.08306541168637945	0.54627377	0.0034489908521182144	0.5278088877994485
0.08365079559061883	0.5378296	0.003391599984372869	0.5152750873292495
0.08482156339909756	0.5079463	0.00325711060476691	0.48788673021821166
0.08577455998667319	0.45695108	0.0021139397992658397	0.4637259802413802
0.08657771511181568	0.4690097	0.0030988136911810236	0.4423744522246305
0.08774848292029441	0.43226013	0.003001271947797188	0.4101238672397912
0.0883338668245338	0.41012615	0.0029650994483287835	0.39368265840691036
0.08950463463301254	0.37966108	0.002876274553254958	0.360568145886749
0.09067540244149129	0.3446458	0.0027632145819455325	0.32763612557647515
0.09126078634573065	0.3290236	0.0027094461461921477	0.31140827037346397
0.0924315541542094	0.29640034	0.002603575936599541	0.27973118562457755
0.09329598599076895	0.2427711	0.0015815716329680258	0.25721271211386015
0.09418770586692751	0.2427215	0.0024055742848072257	0.23493458782839033
0.09535847367540626	0.21217492	0.0022754845800731878	0.20737678948280375
0.09594385757964563	0.1987764	0.0022291031559811326	0.19438948291176486
0.09711462538812438	0.17643201	0.002123286261638183	0.1701195993583165
0.09828539319660312	0.15203582	0.0020258461626300305	0.148235329397803
0.09887077710084248	0.14085844	0.0019606692803602025	0.1382150044207196
0.10004154490932123	0.12091367	0.0018634207605614172	0.12003964474509252
0.10081741199486471	0.098992035	0.001044332608977513	0.10936158013788326
0.10179769662203933	0.093848504	0.0017323213982684946	0.09740392830827621
0.10296846443051809	0.07913552	0.0016608619984704363	0.08530150819470134
0.10355384833475745	0.07663299	0.0016459099399030893	0.08010641823288779
0.1047246161432362	0.066815585	0.0015883146909376022	0.07134001737623914
0.10583169599759523	0.060576838	0.0008474297835325239	0.06491836382536062
0.10648076785595431	0.056701086	0.001523625056811231	0.06193487797614275
0.10765153566443304	0.055532634	0.0015004244507162542	0.05788728706222601
0.10833883799896048	0.052928	0.0008192951232596494	0.05624258747827527
0.10940768737715117	0.05234658	0.0014610276815269607	0.054640176615431045
0.1105784551856299	0.051732183	0.0014687132453474407	0.054050366402156914
0.11116383908986927	0.05392506	0.0014542836431538785	0.05414869780246144
0.11233460689834802	0.053786084	0.0014771911500477066	0.05500249636623539
0.113353122001691	0.055915143	0.0008397152840646246	0.05632939954871015
0.11409075861106613	0.055993803	0.0015179021718258927	0.057554163826498875
0.11526152641954489	0.055295456	0.0015527671165009996	0.05983050311944344
0.11586026400305625	0.059702303	0.0008575772830356692	0.06110557758975919
0.11701767813226299	0.05977034	0.001568116178967756	0.0636866157414774
0.11818844594074174	0.063243	0.0015931475755207682	0.06633633254125203
0.11877382984498111	0.062282264	0.001592449630447969	0.067636204272097
0.11994459765345984	0.06586714	0.0016194307336728293	0.07011641333369853
0.12087454800578677	0.06914001	0.0009345668117612237	0.0719206034320522
0.12170074936617797	0.06946356	0.0016447296793349107	0.0733641176907877
0.1228715171746567	0.06721668	0.0016616486227092788	0.07510567123580618
0.12345690107889609	0.07154664	0.0016549810711796403	0.0758280977579783
0.12462766888737482	0.06729011	0.001664605542700399	0.07695125084529927
0.12579843669585355	0.07332091	0.0016854305243549723	0.0776234821915312
0.12638382060009296	0.07192407	0.0016688287438496483	0.07778564962687594
0.12755458840857167	0.07500129	0.0017090286567325026	0.077759658444108
0.12839597400988254	0.06996934	0.0008602911375294994	0.07745514797502555
0.12931074012128982	0.072527274	0.0017501670323377349	0.07685960271886573
0.13048150792976854	0.06808755	0.0017535658498208052	0.07571178911262538
0.1310668918340079	0.06698812	0.001759351430314153	0.07498356498902936
0.13223765964248665	0.06447358	0.0017891490512789157	0.07323961111569675
0.1334084274509654	0.06367815	0.0017948906311384793	0.07114453557774197
0.13399381135520477	0.06065967	0.0017830290319558561	0.06997843270095659
0.13516457916368352	0.057421405	0.0018113023204830332	0.06743708209464189
0.1359174000139783	0.053515155	0.0007480006124951374	0.06567318526010223
0.13692073087640164	0.052285023	0.0018045364219188757	0.06318979219437011
0.13809149868488038	0.053382467	0.0018049767497299975	0.06013733123962412
0.13867688258911975	0.04571604	0.0017837232356353626	0.05856255184372575
0.13984765039759847	0.045806237	0.0018877476869969777	0.055344736347207275
0.14343882601807406	0.03679839	0.0006440072718638224	0.045315783620777254
0.14845311002080458	0.028635507	0.0005901246837950662	0.03248510397062455
0.1534673940235351	0.021468451	0.0005479932053744166	0.0226977253283899
0.1584816780262656	0.019865163	0.0005320924420195838	0.016584841191800363
0.1634959620289961	0.01814447	0.0005138478722113014	0.013736783293507384
0.16851024603172662	0.017800514	0.0005038778495462162	0.013143063001669968
0.17352453003445711	0.017769596	0.0004944594818870656	0.01362927561599503
0.17853881403718763	0.01658399	0.00048361720478666244	0.014192180642658203
0.18355309803991815	0.015956262	0.00046833833650536237	0.014191789432943707
0.18856738204264867	0.013355788	0.0004530428149640928	0.013400121110098506
0.19358166604537919	0.011410644	0.000438335142298866	0.011934298391938226
0.19859595004810968	0.010250609	0.0004268738000037718	0.010119175484212511
0.20361023405084017	0.00930753	0.00041412820481329137	0.008331061632836038
0.20862451805357068	0.0073653795	0.0004052188522912848	0.006868319533815643
0.2136388020563012	0.0073956195	0.0003941771281032189	0.005878294169218928
0.21865308605903172	0.0070593804	0.0003902166315794053	0.005348250152535345
0.22366737006176218	0.006762905	0.0003843937071944009	0.005147721707891959
0.2286816540644927	0.0063820556	0.0003770424233255356	0.005096954343926892
0.23369593806722322	0.0054081064	0.0003727642462484919	0.0050337699340686996
0.23871022206995374	0.0058854725	0.0003680584021834683	0.004858099519546965
0.24372450607268425	0.005467288	0.00036047439596435864	0.004545502371030346
0.24873879007541477	0.0043265633	0.0003548855554246509	0.00413313079001297
0.25375307407814524	0.0037090909	0.00035089476081897865	0.003689731490987361
0.25876735808087575	0.0036725514	0.0003463732686702914	0.0032835853852132913
0.26378164208360627	0.0038419217	0.0003418200991003853	0.002959388730182628
0.2687959260863368	0.0038588718	0.00034068251470812115	0.0027292396892552436
0.2738102100890673	0.003306944	0.00033399922648208165	0.002576850643884501
0.2788244940917978	0.0035921074	0.0003308891535058869	0.0024699738399760075
0.28383877809452834	0.003145026	0.0003264545769632207	0.0023747032430518236
0.28885306209725886	0.0027236491	0.0003299052152069361	0.002266473186049463
0.2938673460999894	0.0027532838	0.00033271754351312687	0.002135114715784746
0.2988816301027199	0.0027259625	0.0003327986612366544	0.001983995710279834

#[[Data]] sans_sa
#q / A-1	I / cm-1	sI / cm-1	Imodel / cm-1
0.0100334	1.19608	0.0191099	1.0180324136305154
0.0105103	1.11925	0.0182111	0.9893940433571992
0.0109901	1.0722	0.0173802	0.9601500657918579
0.0114652	1.02475	0.0166189	0.9307367581598294
0.0119406	0.976611	0.016143	0.9008560396743742
0.0124139	0.940153	0.0158036	0.8707438755495087
0.0128891	0.879976	0.0147562	0.840193613563151
0.0133663	0.815875	0.0140212	0.8092958625167451
0.0138402	0.798873	0.013795	0.7785118707906893
0.0143183	0.761037	0.0131955	0.7473707368775856
0.0147934	0.70534	0.0127735	0.716452454887159
0.015269	0.674903	0.0123429	0.6856082811398879
0.0157431	0.637577	0.0119062	0.6550513484690573
0.0162177	0.594502	0.0113976	0.6247042781847296
0.0166961	0.549416	0.0108712	0.5944114606245807
0.0171721	0.53835	0.010499	0.564671357762294
0.0176493	0.503648	0.0103066	0.5353199247122645
0.0181235	0.476202	0.00990266	0.5066749471090114
0.0186002	0.438967	0.00950034	0.4784538817418502
0.0190745	0.417968	0.00918044	0.4509991415257332
0.0195518	0.383334	0.00889531	0.4240532714565717
0.0200269	0.363151	0.00862212	0.3979906973140489
0.020501	0.333959	0.00820765	0.3727657772589292
0.0209806	0.3268	0.00815025	0.34805525584532315
0.0214554	0.298767	0.00795203	0.32446895131800063
0.0219303	0.271095	0.0075783	0.30179392465972443
0.0224054	0.250983	0.00737425	0.28003142363430855
0.0228841	0.235779	0.00720558	0.2590676282008245
0.0233609	0.219977	0.00696097	0.23917483682153887
0.0238401	0.1879	0.00667407	0.22019190803771538
0.024316	0.178335	0.00637812	0.20236462819261328
0.0247902	0.175554	0.00634495	0.18557042827177264
0.0252663	0.167116	0.00623473	0.16979973457217015
0.0257437	0.145089	0.00592652	0.15502008187837332
0.0262196	0.134599	0.00595547	0.14133780712019248
0.0266923	0.116264	0.00573633	0.12877465838303537
0.0271716	0.113	0.0056806	0.11706490091509546
0.0276475	0.10568	0.00541221	0.10645233141309465
0.0281244	0.0869908	0.00537823	0.0968252663533406
0.0285987	0.088893	0.00511968	0.08822789285710281
0.0290764	0.0822562	0.00523686	0.0805341253902418
0.0295509	0.0835917	0.00517951	0.07382705984653817
0.0300282	0.0750785	0.00504646	0.06799187417435168
0.0305045	0.0747702	0.00529498	0.06305161290948004
0.0309785	0.0696052	0.00574781	0.05898060995770639
0.0314555	0.0648517	0.0058619	0.05570461431137972
0.0319299	0.0748189	0.00625383	0.05322385797626918
0.0324084	0.0552774	0.00644303	0.05146853508178604
0.0328848	0.0627834	0.00678439	0.05042775029302114
0.0333616	0.0770562	0.00694706	0.050052830821207164
0.0338361	0.0685097	0.00757203	0.050303157112549735
0.0343113	0.075617	0.0075287	0.05113346403148749
0.0347886	0.0744969	0.00787875	0.05251121997598545
0.0352652	0.0727368	0.00783878	0.054381555402253874
0.035737	0.0796743	0.00859183	0.056667552618566375
0.0362104	0.0795969	0.00906168	0.05942266578856739
0.0366962	0.0764487	0.00925895	0.06257997030908877
0.0371687	0.0869486	0.0102335	0.06596932522342946
0.0376403	0.0832001	0.0101048	0.06962082944983826
0.0381198	0.120766	0.0115605	0.07354272504250586
0.0385956	0.0999215	0.0121965	0.07766252067842622
0.0390675	0.0839774	0.0128189	0.08190110016882378
0.0395466	0.140678	0.0141873	0.0863186544215693
0.0400388	0.118498	0.0148171	0.09092411393944758
0.0404918	0.142067	0.0178949	0.09519620438579113
0.0409763	0.121588	0.017808	0.09977457252677385
0.0414634	0.130115	0.0215688	0.10441386924884273
0.0419443	0.119254	0.0305457	0.10889961075196612
0.0423687	0.187012	0.0394961	0.11280397924079777
0.0427904	0.220555	0.122113	0.11664148032684317

#[[Data]] sans_la
#q / A-1	I / cm-1	sI / cm-1	Imodel / cm-1
0.0191717	0.337025	0.0073775	0.4454380551612295
0.0220547	0.262477	0.00290246	0.2944732314653792
0.0246185	0.175534	0.00212987	0.19537152617641945
0.0272675	0.120014	0.00169481	0.1165156111117054
0.0298171	0.09208	0.00147934	0.07296063227108295
0.0324672	0.0756925	0.00134531	0.052931264355030275
0.0350693	0.0832911	0.00131977	0.0547288049097152
0.0376745	0.0983433	0.00130303	0.07038743456273862
0.0403186	0.119952	0.00130003	0.09362764284683762
0.0429599	0.137842	0.00130212	0.11761127324789439
0.0455548	0.151964	0.00130497	0.1367699867779047
0.0481542	0.161642	0.00127441	0.1486960644257657
0.050775	0.158544	0.00123764	0.15183363271303305
0.0533652	0.147576	0.00119223	0.14642231629299687
0.0559832	0.133194	0.00111234	0.13371016073509528
0.0585809	0.112678	0.00103452	0.11658903336418872
0.0612446	0.0937037	0.00097216	0.09641373683063344
0.0638399	0.0736251	0.000906783	0.07738436397862662
0.0664131	0.0545054	0.000844611	0.060779483934960424
0.0690401	0.0406731	0.000794937	0.047378552532492436
0.071666	0.0301387	0.000750949	0.038467813956271454
0.0742773	0.0216865	0.000731777	0.0337479595173691
0.0769222	0.0206226	0.000722455	0.03259208760389409
0.0795473	0.0222943	0.000706012	0.033982815768224775
0.0821623	0.0235559	0.000709734	0.03683653244357354
0.0847759	0.0282357	0.000718006	0.04004486102595712
0.0873913	0.0304795	0.000707054	0.04277042772515575
0.0900053	0.0330509	0.000707179	0.04438734377330528
0.092656	0.0336486	0.000696619	0.04464897319539607
0.0952685	0.0343481	0.000673081	0.043475693249780144
0.0979015	0.0316231	0.000659428	0.0410644096944317
0.100498	0.0283074	0.00064483	0.037838867435641674
0.103134	0.0259616	0.000617172	0.03405203962190254
0.105752	0.0218366	0.000602355	0.030188291012990722
0.108378	0.0188484	0.000584329	0.026516506785110968
0.110982	0.0158052	0.000567267	0.02330900167493532
0.113594	0.0123084	0.000549174	0.020670123341581952
0.116213	0.0122535	0.000549669	0.01863604712834801
0.118807	0.0108329	0.000531243	0.017199117531177067
0.121428	0.0103973	0.000525581	0.016232134910853874
0.124048	0.0107397	0.000524869	0.015634915659410047
0.126654	0.0107349	0.000519617	0.015278334596127876
0.129271	0.0106032	0.000512077	0.015032480645744544
0.131891	0.0120894	0.000513895	0.014793911432386387
0.134504	0.0117227	0.000517945	0.014474435820121258
0.137137	0.0113522	0.000508538	0.014028455192428547
0.139753	0.0113143	0.000506545	0.013426061922723156
0.142364	0.0107084	0.000511768	0.012668631555258469
0.144997	0.00938376	0.000497772	0.011764075973787523
0.147636	0.00904944	0.000486784	0.010753695283038746
0.150241	0.0076946	0.0004805	0.009701651689414012
0.15287	0.00777752	0.000473019	0.008629722116708408
0.155495	0.00668509	0.000464558	0.007597101655449344
0.158111	0.0063956	0.000455126	0.006649299149179549
0.16072	0.00603028	0.000462934	0.005815805811859444
0.163316	0.00565032	0.000513406	0.00511643084273258
0.165935	0.00544252	0.000540474	0.004548248210638679
0.168557	0.00520377	0.000568733	0.004112533189044115
0.171185	0.00555673	0.000595447	0.0037940494499485076
0.173786	0.00469826	0.000609251	0.0035698476152701704
0.176411	0.0047917	0.000634068	0.0034123040117459164
0.179023	0.00444981	0.000657574	0.003292846253165357
0.18163	0.00454132	0.000697109	0.0031849337555764296
0.184265	0.00350255	0.000709675	0.0030668658954976225
0.186896	0.00394164	0.000749765	0.002924670779093888
0.189506	0.00417653	0.000779892	0.0027533051600561534
0.192119	0.00520563	0.00079372	0.0025522602742236093
0.194717	0.00491494	0.000839725	0.0023275458228894795
0.197344	0.00464425	0.000883816	0.002089518506846932
0.19999	0.00290515	0.000929712	0.0018497513326359589
0.202612	0.00318889	0.000998936	0.0016254264091197345
0.205216	0.00434713	0.00106492	0.0014261805079177914
0.207855	0.00361871	0.00115078	0.0012558994406974078
0.210432	0.00468794	0.00125241	0.0011245373840527103
0.213064	0.00329886	0.0013438	0.0010265588001310626
0.215596	0.00191674	0.00156723	0.0009636420434537232
0.218245	0.00315701	0.00177357	0.0009240630325983645
0.220992	0.00696258	0.00215624	0.0009018848208697503
