Repository: DomiDre/PhDThesis

# PhDThesis

Color palette:
- #0EA8DF #MatNat Blau
- #EE292F #Medizin Rot
- #FAAB2D #HumWis Orange
- #76C152 #Wiwi Gruen
- #7F0128 #Rechtswis Bordeaux
- #793394 #Philo Violett

Sample Translation
- Ol-CoFe-C : DD67
- Ac-CoFe-C : AH11
- Ac-CoFe-C-YF : YF45

File: data/colloidalCrystals/nanoparticles/vsm/postSynthesis/rescale/twoLangevinFit/fit_result.dat
#File generated by ModelExp v0.7.2
#Read datafile: ../../rawdata/dd144_dry_BGLinSub.xy
#Started Fit at 2019-01-17 13:06:01.078213
#Finished Fit at 2019-01-17 13:06:01.095430
#[[Fit Statistics]]
#    # fitting method   = leastsq
#    # function evals   = 7
#    # data points      = 352
#    # variables        = 5
#    chi-square         = 175830.764
#    reduced chi-square = 506.716900
#    Akaike info crit   = 2197.20342
#    Bayesian info crit = 2216.52157
#[[Variables]]
#    Ms1:  11.3264645 +/- 0.10902757 (0.96%) (init = 11.32661)
#    mu1:  25600.9638 +/- 264.306611 (1.03%) (init = 25600.65)
#    Ms2:  12.9819615 +/- 0.08829429 (0.68%) (init = 12.98191)
#    mu2:  3604.77401 +/- 64.8894282 (1.80%) (init = 3604.686)
#    chi:  3.12331096 +/- 0.04801167 (1.54%) (init = 3.123265)
#    T:    295 (fixed)
#[[Correlations]] (unreported correlations are < 0.100)
#    C(Ms1, mu1) = -0.923
#    C(Ms1, mu2) = -0.879
#    C(mu2, chi) =  0.769
#    C(mu1, Ms2) =  0.728
#    C(mu1, mu2) =  0.688
#    C(Ms1, Ms2) = -0.650
#    C(Ms1, chi) = -0.519
#    C(mu1, chi) =  0.363
#    C(Ms2, chi) = -0.287
#    C(Ms2, mu2) =  0.255

#[[Data]] 0
#B / T	M / kAm-1	sM / kAm-1	Mmodel / kAm-1
-1.8998	-29.0815299088	0.005	-29.307302825681717
-1.8002	-28.7918031402	0.005	-28.944501787440462
-1.7998	-28.7934735014	0.005	-28.943033214548485
-1.7002	-28.4953159017	0.005	-28.57414759643992
-1.6999	-28.4916399747	0.005	-28.573026263175045
-1.6001	-28.179216983	0.005	-28.19615973547452
-1.5997	-28.173966676	0.005	-28.1946328900086
-1.5001	-27.8483644973	0.005	-27.80984182640051
-1.4998	-27.8475886	0.005	-27.80866802894072
-1.4001	-27.5168657	0.005	-27.412955129256535
-1.3998	-27.4989086	0.005	-27.41174629316038
-1.3001	-27.1373057	0.005	-27.00306088746788
-1.2999	-27.1230043	0.005	-27.002226058114875
-1.2001	-26.7320957	0.005	-26.576907521403875
-1.1998	-26.7134686	0.005	-26.575600515781048
-1.1	-26.27869	0.005	-26.12960222328441
-1.0998	-26.2686086	0.005	-26.128683969619235
-1.0	-25.79206	0.005	-25.655826055240937
-0.9998	-25.7724786	0.005	-25.654846145758974
-0.95	-25.53256	0.005	-25.40619386008255
-0.9498	-25.5035286	0.005	-25.40517557531954
-0.9	-25.25099	0.005	-25.146179329367726
-0.8998	-25.2275486	0.005	-25.14511610542781
-0.8499	-24.9534543	0.005	-24.873395581259487
-0.8498	-24.9389386	0.005	-24.872837399508025
-0.7999	-24.6427343	0.005	-24.58664533074923
-0.7997	-24.6196329	0.005	-24.585465587441675
-0.7499	-24.3080943	0.005	-24.282514288532685
-0.7498	-24.2851586	0.005	-24.281886305414748
-0.7	-23.95288	0.005	-23.957990640158258
-0.6998	-23.9270186	0.005	-23.956641780955255
-0.6499	-23.5732243	0.005	-23.606275676233693
-0.6498	-23.5442986	0.005	-23.605543808861707
-0.5999	-23.1631243	0.005	-23.223124396357335
-0.5998	-23.1176986	0.005	-23.222320764126774
-0.5499	-22.7101843	0.005	-22.799533571079024
-0.5497	-22.6621729	0.005	-22.79774415404737
-0.4999	-22.2122943	0.005	-22.324320326469422
-0.4998	-22.1647586	0.005	-22.323308851302905
-0.4499	-21.6585943	0.005	-21.78236390103189
-0.4498	-21.6047386	0.005	-21.781200476333105
-0.3998	-21.0373386	0.005	-21.151820173653224
-0.3997	-20.9841829	0.005	-21.150456886320757
-0.3499	-20.3239943	0.005	-20.409187468557292
-0.3497	-20.2689529	0.005	-20.40593520094351
-0.2999	-19.4925443	0.005	-19.513717821302173
-0.2997	-19.4389229	0.005	-19.509771825777364
-0.2499	-18.4890643	0.005	-18.418929147153722
-0.2497	-18.4396529	0.005	-18.414072093472058
-0.1998	-17.2445686	0.005	-17.05925008417293
-0.1996	-17.1958772	0.005	-17.05318888958332
-0.1499	-15.6067343	0.005	-15.352680437675067
-0.1497	-15.5538429	0.005	-15.344943838118025
-0.0999	-13.2637143	0.005	-13.092551617965912
-0.0998	-13.2133386	0.005	-13.087171551492698
-0.0973	-13.1098061	0.005	-12.951126288723087
-0.0973	-13.0648461	0.005	-12.951126288723087
-0.0948	-12.9570736	0.005	-12.811987213793998
-0.0948	-12.9142236	0.005	-12.811987213793998
-0.0923	-12.7608111	0.005	-12.66955547998563
-0.0923	-12.8029511	0.005	-12.66955547998563
-0.0898	-12.6432086	0.005	-12.52361129416039
-0.0898	-12.6000286	0.005	-12.52361129416039
-0.0873	-12.4792461	0.005	-12.373911386812434
-0.0873	-12.4364261	0.005	-12.373911386812434
-0.085	-12.324675	0.005	-12.232639169470927
-0.0848	-12.2672236	0.005	-12.22018617843897
-0.0823	-12.0959011	0.005	-12.062136615829617
-0.0823	-12.1334211	0.005	-12.062136615829617
-0.0798	-11.9157786	0.005	-11.89943065437825
-0.0798	-11.9554386	0.005	-11.89943065437825
-0.0773	-11.7328661	0.005	-11.731699367525685
-0.0773	-11.7742861	0.005	-11.731699367525685
-0.075	-11.600405	0.005	-11.57259645918829
-0.0748	-11.5436436	0.005	-11.558532672925148
-0.0723	-11.3894911	0.005	-11.379474678143861
-0.0723	-11.3480411	0.005	-11.379474678143861
-0.0698	-11.1458586	0.005	-11.194018668261757
-0.0698	-11.1847886	0.005	-11.194018668261757
-0.0673	-10.9397661	0.005	-11.00160178554885
-0.0673	-10.9762861	0.005	-11.00160178554885
-0.065	-10.780245	0.005	-10.81789466222253
-0.0648	-10.7259236	0.005	-10.801599489829133
-0.0625	-10.5597925	0.005	-10.610304432919927
-0.0623	-10.5002011	0.005	-10.593319939849527
-0.06	-10.32877	0.005	-10.39373629020688
-0.0597	-10.2694029	0.005	-10.367105932877134
-0.0573	-10.0704551	0.005	-10.148792695084811
-0.0572	-10.0278574	0.005	-10.139486076298322
-0.055	-9.842844	0.005	-9.930240115739156
-0.0547	-9.7834879	0.005	-9.901018531709392
-0.0523	-9.5641751	0.005	-9.660944685444463
-0.0522	-9.5285754	0.005	-9.650690327889224
-0.0499	-9.3160913	0.005	-9.408969983202056
-0.0497	-9.2578979	0.005	-9.387402740832021
-0.0475	-9.0399205	0.005	-9.144052730417403
-0.0472	-8.9791634	0.005	-9.109973541547147
-0.045	-8.751312	0.005	-8.853139395808729
-0.0447	-8.6902009	0.005	-8.817143263951925
-0.0425	-8.4472695	0.005	-8.545661763001048
-0.0422	-8.3840384	0.005	-8.507586728622567
-0.04	-8.127747	0.005	-8.220251591869781
-0.0397	-8.0652339	0.005	-8.179931201794126
-0.0372	-7.7344834	0.005	-7.832782639759964
-0.0372	-7.7699574	0.005	-7.832782639759964
-0.0349	-7.4489663	0.005	-7.495002874175945
-0.0347	-7.3865559	0.005	-7.46476141471344
-0.0324	-7.0848268	0.005	-7.106611609539958
-0.0322	-7.0182334	0.005	-7.074548675530627
-0.0299	-6.6996693	0.005	-6.694918528962218
-0.0297	-6.6355389	0.005	-6.660943996556216
-0.0275	-6.2974365	0.005	-6.2768115629350785
-0.0272	-6.2324614	0.005	-6.222934145464192
-0.0249	-5.8686323	0.005	-5.797762134062129
-0.0247	-5.8048279	0.005	-5.759771618756102
-0.0224	-5.4178158	0.005	-5.311099302223984
-0.0222	-5.3505004	0.005	-5.271060061912029
-0.0199	-4.9431263	0.005	-4.798908307399055
-0.0197	-4.8737039	0.005	-4.756841901597583
-0.0174	-4.4371838	0.005	-4.261709079021641
-0.0172	-4.3716234	0.005	-4.21768166470941
-0.0149	-3.8985893	0.005	-3.7006095187371386
-0.0147	-3.8316249	0.005	-3.6547368504273487
-0.0124	-3.3276778	0.005	-3.1173568878814
-0.0122	-3.2628194	0.005	-3.069807252706521
-0.0099	-2.7272863	0.005	-2.5143593199082996
-0.0097	-2.6547049	0.005	-2.465353721492403
-0.0074	-2.0858168	0.005	-1.8946697584043484
-0.0072	-2.0192044	0.005	-1.8444788384791473
-0.0049	-1.4116853	0.005	-1.261927512198941
-0.0047	-1.3475299	0.005	-1.2108649934949651
-0.0037	-1.0699419	0.005	-0.9547709208315306
-0.0037	-1.0804749	0.005	-0.9547709208315306
-0.0028	-0.797747	0.005	-0.7233429798045394
-0.0027	-0.7902485	0.005	-0.6975832173756429
-0.0017	-0.509152	0.005	-0.43959197133996364
-0.0017	-0.5147699	0.005	-0.43959197133996364
-0.0007	-0.2308624	0.005	-0.18109239732668753
-0.0007	-0.2252445	0.005	-0.18109239732668753
-0.0007	-0.2187374	0.005	-0.18109239732668753
0.0	0.05688125	0.005	0.0
0.0	0.03290911	0.005	0.0
0.0	0.02668498	0.005	0.0
0.001	0.3128248	0.005	0.2586779278791147
0.001	0.3095388	0.005	0.2586779278791147
0.0011	0.3398605	0.005	0.284534174764819
0.0021	0.6115559	0.005	0.5428660945142266
0.0021	0.629035	0.005	0.5428660945142266
0.0021	0.6258752	0.005	0.5428660945142266
0.003	0.8815634	0.005	0.7748372148113475
0.0031	0.9097821	0.005	0.8005711033069096
0.0031	0.8823065	0.005	0.8005711033069096
0.0041	1.1943917	0.005	1.0573558167896882
0.0041	1.1593987	0.005	1.0573558167896882
0.0041	1.1908807	0.005	1.0573558167896882
0.0051	1.4653017	0.005	1.3129327041559535
0.0051	1.4653017	0.005	1.3129327041559535
0.0051	1.4322777	0.005	1.3129327041559535
0.0076	2.0837632	0.005	1.9447768813783728
0.0076	2.1338162	0.005	1.9447768813783728
0.0076	2.1324122	0.005	1.9447768813783728
0.01	2.705073	0.005	2.538822048178927
0.0101	2.7665137	0.005	2.5632577757503037
0.0101	2.7658117	0.005	2.5632577757503037
0.0125	3.3688865	0.005	3.1410842758040864
0.0126	3.3011582	0.005	3.164779810721929
0.0126	3.3669052	0.005	3.164779810721929
0.0151	3.9409777	0.005	3.746340054502254
0.0151	3.9293857	0.005	3.746340054502254
0.0151	3.8614027	0.005	3.746340054502254
0.0175	4.3877575	0.005	4.283665342700626
0.0175	4.4699635	0.005	4.283665342700626
0.0176	4.4599042	0.005	4.305583190277535
0.02	4.888739	0.005	4.81988139849237
0.02	4.975903	0.005	4.81988139849237
0.0201	4.9633897	0.005	4.840814347460529
0.0225	5.3606655	0.005	5.331057559567394
0.0226	5.4507182	0.005	5.350974888156246
0.0226	5.4363242	0.005	5.350974888156246
0.025	5.808058	0.005	5.816696020638572
0.0251	5.8867887	0.005	5.835589013467255
0.0251	5.8997787	0.005	5.835589013467255
0.0275	6.2288915	0.005	6.2768115629350785
0.0276	6.3105802	0.005	6.2946903028384735
0.0276	6.3267212	0.005	6.2946903028384735
0.03	6.633972	0.005	6.711847315565122
0.0301	6.7066127	0.005	6.728737194660558
0.0301	6.7269587	0.005	6.728737194660558
0.0325	7.1098935	0.005	7.122587079890951
0.0326	7.0871992	0.005	7.138525316567313
0.0326	7.0162742	0.005	7.138525316567313
0.035	7.377731	0.005	7.510070525664556
0.0351	7.4513267	0.005	7.525102901370366
0.0351	7.4751837	0.005	7.525102901370366
0.0375	7.7223255	0.005	7.875515708541992
0.0376	7.8220872	0.005	7.889693664228765
0.0376	7.7957432	0.005	7.889693664228765
0.04	8.151298	0.005	8.220251591869781
0.04	8.054384	0.005	8.220251591869781
0.0401	8.1271777	0.005	8.233629758143534
0.0425	8.3705485	0.005	8.545661763001048
0.0426	8.4656452	0.005	8.558295945458498
0.0426	8.4400202	0.005	8.558295945458498
0.0451	8.7721497	0.005	8.865084999107635
0.0451	8.6747987	0.005	8.865084999107635
0.0451	8.7412467	0.005	8.865084999107635
0.0475	8.9631875	0.005	9.144052730417403
0.0476	9.0610762	0.005	9.155363580342827
0.0476	9.0284412	0.005	9.155363580342827
0.05	9.241086	0.005	9.419719875307496
0.0501	9.3033597	0.005	9.43044738511911
0.0501	9.3377847	0.005	9.43044738511911
0.0525	9.6037645	0.005	9.681391520646459
0.0525	9.5061555	0.005	9.681391520646459
0.0526	9.5722922	0.005	9.691584143538256
0.055	9.859703	0.005	9.930240115739156
0.055	9.763224	0.005	9.930240115739156
0.0551	9.8268167	0.005	9.93994302663646
0.0575	10.1068775	0.005	10.16735414548222
0.0575	10.0100555	0.005	10.16735414548222
0.0576	10.0750732	0.005	10.1766091003755
0.06	10.34565	0.005	10.39373629020688
0.06	10.24906	0.005	10.39373629020688
0.0601	10.3127257	0.005	10.402581618034574
0.0625	10.4780725	0.005	10.610304432919927
0.0625	10.5404725	0.005	10.610304432919927
0.0625	10.5720525	0.005	10.610304432919927
0.065	10.697835	0.005	10.81789466222253
0.065	10.759545	0.005	10.81789466222253
0.065	10.797125	0.005	10.81789466222253
0.0675	10.9115675	0.005	11.017265592322497
0.0675	10.9744275	0.005	11.017265592322497
0.0675	11.0063575	0.005	11.017265592322497
0.07	11.12319	0.005	11.20910347504429
0.07	11.21703	0.005	11.20910347504429
0.07	11.18365	0.005	11.20910347504429
0.0725	11.3830725	0.005	11.394027709127664
0.0725	11.3213725	0.005	11.394027709127664
0.0725	11.4181925	0.005	11.394027709127664
0.075	11.614465	0.005	11.57259645918829
0.075	11.575115	0.005	11.57259645918829
0.075	11.517365	0.005	11.57259645918829
0.0775	11.8008675	0.005	11.74531218219246
0.0775	11.7678575	0.005	11.74531218219246
0.0775	11.7051875	0.005	11.74531218219246
0.08	11.98309	0.005	11.912626925820533
0.08	11.88021	0.005	11.912626925820533
0.08	11.94832	0.005	11.912626925820533
0.0825	12.0631125	0.005	12.07494731363745
0.0825	12.1245825	0.005	12.07494731363745
0.0825	12.1603625	0.005	12.07494731363745
0.085	12.298345	0.005	12.232639169470927
0.085	12.333815	0.005	12.232639169470927
0.085	12.237605	0.005	12.232639169470927
0.0875	12.4626575	0.005	12.386031760476627
0.0875	12.4026275	0.005	12.386031760476627
0.0875	12.5009475	0.005	12.386031760476627
0.09	12.66348	0.005	12.535421657344104
0.09	12.62697	0.005	12.535421657344104
0.09	12.57077	0.005	12.535421657344104
0.0925	12.7270125	0.005	12.681076222886107
0.0925	12.8214625	0.005	12.681076222886107
0.0926	12.7857782	0.005	12.686828205934681
0.095	12.939065	0.005	12.823236748416385
0.095	12.882195	0.005	12.823236748416385
0.095	12.976975	0.005	12.823236748416385
0.0975	13.0914475	0.005	12.962121262093076
0.0975	13.0324375	0.005	12.962121262093076
0.0975	13.1293575	0.005	12.962121262093076
0.1	13.17778	0.005	13.0979270357477
0.1	13.27609	0.005	13.0979270357477
0.1001	13.2428757	0.005	13.103297815739975
0.15	15.61037	0.005	15.356545628801939
0.15	15.51487	0.005	15.356545628801939
0.1502	15.5783314	0.005	15.36426980476104
0.2	17.14862	0.005	17.065305727319977
0.2001	17.2456457	0.005	17.068331469304553
0.2002	17.2096114	0.005	17.07135582606871
0.25	18.39296	0.005	18.421356114250333
0.25	18.48462	0.005	18.421356114250333
0.2502	18.4553714	0.005	18.426206931790976
0.3	19.39225	0.005	19.515689629866966
0.3	19.48145	0.005	19.515689629866966
0.3002	19.4592214	0.005	19.51963087075907
0.35	20.23002	0.005	20.41081269890439
0.3501	20.3091357	0.005	20.412437327389657
0.3502	20.2896114	0.005	20.41406135434641
0.4001	20.9446557	0.005	21.155907297720553
0.4001	21.0215657	0.005	21.155907297720553
0.4002	21.0023914	0.005	21.157268760609266
0.45	21.56848	0.005	21.78352697919248
0.45	21.64605	0.005	21.78352697919248
0.4502	21.6284214	0.005	21.785852096652757
0.5	22.12956	0.005	22.325331536434724
0.5	22.19697	0.005	22.325331536434724
0.5002	22.1807114	0.005	22.327353161318257
0.5501	22.6335257	0.005	22.801322167340512
0.5501	22.6984957	0.005	22.801322167340512
0.5502	22.6765014	0.005	22.80221615793913
0.6001	23.0896357	0.005	23.22473117843508
0.6001	23.1626757	0.005	23.22473117843508
0.6002	23.1315514	0.005	23.22553432843458
0.65	23.50944	0.005	23.607007415839856
0.6501	23.5797957	0.005	23.60773902773723
0.6502	23.5486714	0.005	23.608470511982834
0.7	23.89672	0.005	23.957990640158258
0.7	23.96272	0.005	23.957990640158258
0.7002	23.9264714	0.005	23.959339088014293
0.7501	24.2514657	0.005	24.283770003071936
0.7501	24.3181857	0.005	24.283770003071936
0.7503	24.2882471	0.005	24.285025382236725
0.8002	24.6511814	0.005	24.588414426333145
0.8002	24.6195814	0.005	24.588414426333145
0.8002	24.5848014	0.005	24.588414426333145
0.8501	24.9027857	0.005	24.874511771397938
0.8501	24.9600157	0.005	24.874511771397938
0.8502	24.9324214	0.005	24.87506977982555
0.9001	25.2584757	0.005	25.146710868286974
0.9001	25.1994857	0.005	25.146710868286974
0.9003	25.2278271	0.005	25.147773800105018
0.9501	25.4800357	0.005	25.406702940335098
0.9502	25.5342214	0.005	25.40721197918576
0.9503	25.5013571	0.005	25.407720976647596
1.0002	25.8077514	0.005	25.656805822670634
1.0002	25.7445414	0.005	25.656805822670634
1.0004	25.7721928	0.005	25.657785448133215
1.1001	26.3009357	0.005	26.13006131008678
1.1001	26.2419557	0.005	26.13006131008678
1.1003	26.2622271	0.005	26.130979403667453
1.2001	26.6896357	0.005	26.576907521403875
1.2001	26.7454557	0.005	26.576907521403875
1.2004	26.7058128	0.005	26.57821434208376
1.3001	27.1063957	0.005	27.00306088746788
1.3001	27.1576557	0.005	27.00306088746788
1.3004	27.1232928	0.005	27.00431301028465
1.4001	27.4827957	0.005	27.412955129256535
1.4001	27.5273957	0.005	27.412955129256535
1.4005	27.4991185	0.005	27.414566729554338
1.5001	27.8343144709	0.005	27.80984182640051
1.5001	27.8782045534	0.005	27.80984182640051
1.5005	27.8376823111	0.005	27.81140674238454
1.6001	28.155318881	0.005	28.19615973547452
1.6001	28.2048664115	0.005	28.19615973547452
1.6007	28.1756838018	0.005	28.198449743611178
1.7001	28.4800190553	0.005	28.573773825913555
1.7001	28.5218928925	0.005	28.573773825913555
1.7005	28.4824747303	0.005	28.575268864662764
1.8001	28.7697551263	0.005	28.944134653352318
1.8001	28.8240361371	0.005	28.944134653352318
1.8006	28.7753495847	0.005	28.94597026292113
1.9	29.0644286656	0.005	29.30802588675747
1.9001	29.1013443862	0.005	29.308387409527427
