Repository: DomiDre/PhDThesis

# PhDThesis

Color palette:
- #0EA8DF #MatNat Blau
- #EE292F #Medizin Rot
- #FAAB2D #HumWis Orange
- #76C152 #Wiwi Gruen
- #7F0128 #Rechtswis Bordeaux
- #793394 #Philo Violett

Sample Translation
- Ol-CoFe-C : DD67
- Ac-CoFe-C : AH11
- Ac-CoFe-C-YF : YF45

File: data/colloidalCrystals/nanoparticles/sas/experimental_data/50A/DD144_50A_20deg_LA_rfp.dat
GRASP V.7.15CD    Instrument:  ILL_d33 
  
***** Sanpol Worksheets I+, I- ***** 
Subtitle:  DD144 LA 50 A RF- 
Start: 17-Dec-16   17:26:40   End: 17-Dec-16   17:31:41 
  
Sample - (Flip off): Sum 94208+94211+94213 , Loaded: 94208+94211+94213 
***** Sanpol Worksheets I+, I- ***** 
Subtitle:  DD144 SA 50 A RF+ 
Start: 17-Dec-16   17:31:41   End: 17-Dec-16   17:36:41 
  
Sample + (Flip on): Sum 94209+94212+94214 , Loaded: 94209+94212+94214 
Det: 1 : Applying Deadtime Correction per (horizontal) Tube: 1/[1-tau/detector_rate], tau = 1.5e-06 (seconds) 
Det: 2 : Applying Deadtime Correction per (vertical) Tube: 1/[1-tau/detector_rate], tau = 1.5e-06 (seconds) 
Det: 3 : Applying Deadtime Correction per (vertical) Tube: 1/[1-tau/detector_rate], tau = 1.5e-06 (seconds) 
Det: 4 : Applying Deadtime Correction per (horizontal) Tube: 1/[1-tau/detector_rate], tau = 1.5e-06 (seconds) 
Det: 5 : Applying Deadtime Correction per (horizontal) Tube: 1/[1-tau/detector_rate], tau = 1.5e-06 (seconds) 
Data Normalisation: Exposure Time (1) seconds 
Attenuator: 0 is In.  Attenuation factor 1 
Attenuator: 0 is In. Up-scaling data by 1 
Attenuator: 0 is In. Up-scaling data by 1 
Attenuator: 0 is In. Up-scaling data by 1 
Attenuator: 0 is In. Up-scaling data by 1 
Attenuator: 0 is In. Up-scaling data by 1 
Attenuator2: is Out 
Attenuator2: Up-scaling data by 1 
Attenuator2: Up-scaling data by 1 
Attenuator2: Up-scaling data by 1 
Attenuator2: Up-scaling data by 1 
Attenuator2: Up-scaling data by 1 
Background: Sum 94166:94171 , Loaded: 94166:94171 
Cadmium: No Cadmium Subtraction 
  
Transmissions:  Ts = 1.0034 +/- 0.0019488  Te = 0.70578 +/- 0.0012672 
Foreground Image Only :  I_corr = I_s 
  
Beam Centre1 :  Cx = 128.2559  Cy = 63.8996       Cm Translation :  Tx = 0  Ty = 0 [mm] 
Beam Centre2 :  Cx = 16.5  Cy = 128.5       Cm Translation :  Tx = 0  Ty = 0 [mm] 
Beam Centre3 :  Cx = 16.5  Cy = 128.5       Cm Translation :  Tx = 0  Ty = 0 [mm] 
Beam Centre4 :  Cx = 128.5  Cy = 16.5       Cm Translation :  Tx = 0  Ty = 0 [mm] 
Beam Centre5 :  Cx = 128.5  Cy = 16.5       Cm Translation :  Tx = 0  Ty = 0 [mm] 
  
***** Calibrations: ***** 
Data: Corrected for D33 Detector Paralax 
Data: Corrected for Detector Efficiency (doesn't change magnitude but contains curvature correction) 
Data: Divided by Volume 0.2 cm3 
Solid Angle Correction: 
Divide data by empty beam flux, I0, from worksheet: Trans Empty Beam 2 1 
Applying Default Instrument Mask 
Applying User Defined Mask 
Applying NanInf Mask 
Intensity units are:  cm-1 \\ \Delta\Omega  
  
***** Analysis ***** 
Averaging I vs. Q.  Bin size:  1 [Pixel(s)] 
 
 
Mod_Q   	I       	Err_I   	Sigma_Q
 
 
0.0256761	0.0589499	0.0048551	0.00308432
0.0277634	0.0798951	0.004914	0.00311944
0.0282692	0.0432221	0.00468095	0.00312686
0.0302822	0.118479	0.00541624	0.00315261
0.0308253	0.0493116	0.00430943	0.00316413
0.0329528	0.12439	0.00437239	0.00320181
0.0334473	0.069297	0.00608385	0.00320919
0.0355369	0.155544	0.0041246	0.00324669
0.0360758	0.094351	0.00709652	0.00325768
0.0380815	0.171298	0.00412158	0.00329306
0.0386704	0.120442	0.00760272	0.00330206
0.0406369	0.190342	0.0040343	0.00334611
0.0412162	0.159093	0.00949028	0.00335784
0.0432153	0.203605	0.00386019	0.00339427
0.0438578	0.191802	0.0125094	0.00341086
0.0457688	0.207056	0.00373393	0.00345437
0.0464552	0.201411	0.0128816	0.00346818
0.0483102	0.210323	0.003661	0.00351002
0.0490009	0.239443	0.0190822	0.00352742
0.0508878	0.189599	0.00337717	0.0035699
0.0534385	0.174054	0.00315083	0.00363325
0.0554603	0.115345	0.00662413	0.00368073
0.0560786	0.167675	0.0033037	0.00369387
0.058012	0.0952403	0.00536759	0.00374837
0.0586376	0.147413	0.00325421	0.00376432
0.0605694	0.0675305	0.00432483	0.00381094
0.0612218	0.111875	0.00298325	0.00383065
0.0631318	0.047128	0.00371039	0.00388319
0.0638013	0.0922799	0.00284406	0.0039
0.0656731	0.0400966	0.00350264	0.00395173
0.0663235	0.0685898	0.00269678	0.00397084
0.0683141	0.0302584	0.00272806	0.00394408
0.0689571	0.0476553	0.00280672	0.00398121
0.0708906	0.0276233	0.00243585	0.00409284
0.0715724	0.0299332	0.00277388	0.0041322
0.0734769	0.0241161	0.00219616	0.00424216
0.0742174	0.0293077	0.00309048	0.00415822
0.0760333	0.0243007	0.00203872	0.00425996
0.0767838	0.0233876	0.00326715	0.00430201
0.0785738	0.0239018	0.00200395	0.00422355
0.0793652	0.024832	0.00325433	0.00426609
0.0811443	0.0277278	0.00190666	0.00436172
0.0820148	0.0204953	0.00372513	0.00440851
0.0836994	0.0334824	0.00188479	0.00449906
0.0845836	0.0295004	0.00433072	0.00454659
0.0862374	0.0374982	0.00184126	0.00463549
0.0876005	0.0409472	0.00345835	0.00457108
0.088883	0.0369723	0.00187474	0.004638
0.09043	0.0395209	0.00316007	0.00471872
0.091465	0.0403933	0.00197341	0.00462451
0.0930507	0.0406451	0.00311318	0.00470468
0.0940492	0.040215	0.00194138	0.00475517
0.0956832	0.0381222	0.0029491	0.00483779
0.096611	0.0384837	0.0019205	0.0048847
0.0982756	0.0366716	0.00267074	0.00496886
0.0991658	0.0381324	0.00196435	0.00501387
0.100936	0.0360011	0.00226826	0.00510338
0.101833	0.0319383	0.00206065	0.0051207
0.103569	0.0311621	0.0020485	0.00506311
0.104446	0.0319665	0.00217916	0.00510599
0.106135	0.0214041	0.00188728	0.00518853
0.107097	0.0257767	0.00223115	0.00523558
0.108708	0.0204754	0.00177053	0.00531434
0.109659	0.0171484	0.00235477	0.00520285
0.111257	0.0173911	0.00166382	0.00527869
0.112267	0.0168275	0.00243753	0.0053266
0.113806	0.0136243	0.00157767	0.00539962
0.114877	0.0146911	0.00255009	0.00545047
0.116341	0.0154223	0.00153857	0.0055199
0.117712	0.0122592	0.00222396	0.00558498
0.118965	0.0147118	0.00159043	0.00564441
0.120369	0.0117561	0.00210945	0.00571102
0.121569	0.00885326	0.00159035	0.00576795
0.123021	0.0142562	0.00210095	0.00583683
0.124141	0.0132127	0.00157155	0.00588998
0.125649	0.0077085	0.00202122	0.00596153
0.126727	0.00920246	0.00154619	0.00601267
0.12838	0.0130296	0.00182875	0.00609109
0.129365	0.0114283	0.00171681	0.00598464
0.130966	0.00902948	0.00165485	0.00605867
0.132026	0.0127398	0.00179904	0.00610771
0.133558	0.011704	0.00160167	0.00617857
0.134624	0.012494	0.00188024	0.00622791
0.136128	0.011819	0.00154223	0.0062975
0.137224	0.0152191	0.00199965	0.00618137
0.138672	0.0124956	0.00147143	0.00624661
0.139854	0.0157666	0.00204893	0.00629985
0.141215	0.0115251	0.00143444	0.00636116
0.142614	0.0120359	0.0018725	0.00642417
0.143832	0.0107619	0.00146235	0.00647906
0.145269	0.0107513	0.00178022	0.00654377
0.146446	0.0112408	0.0014769	0.0065968
0.147911	0.00952817	0.00175683	0.00666276
0.149022	0.00725707	0.00144904	0.00671282
0.150504	0.00867842	0.00171264	0.00677959
0.151567	0.0125976	0.00149069	0.00682747
0.153182	0.00982558	0.0015262	0.0069002
0.154251	0.00940614	0.00161107	0.00690068
0.155785	0.00764191	0.00142114	0.0069693
0.156901	0.00656038	0.00170977	0.00701923
0.158364	0.00542638	0.00136634	0.00708471
0.159549	0.00867615	0.0017898	0.00713771
0.160469	0.00889201	0.00420324	0.00717889

File: data/colloidalCrystals/nanoparticles/sas/experimental_data/50A/DD144_50A_20deg_SA_rfp.dat
GRASP V.7.15CD    Instrument:  ILL_d33 
  
***** Sanpol Worksheets I+, I- ***** 
Subtitle:  DD144 SA 50 A RF- 
Start: 17-Dec-16   19:53:01   End: 17-Dec-16   19:58:01 
  
Sample - (Flip off): Sum 94236+94238+94240+94242 , Loaded: 94236+94238+94240+94242 
***** Sanpol Worksheets I+, I- ***** 
Subtitle:  DD144 SA 50 A RF+ 
Start: 17-Dec-16   19:58:01   End: 17-Dec-16   20:03:01 
  
Sample + (Flip on): Sum 94237+94239+94241+94243 , Loaded: 94237+94239+94241+94243 
Det: 1 : Applying Deadtime Correction per (horizontal) Tube: 1/[1-tau/detector_rate], tau = 1.5e-06 (seconds) 
Det: 2 : Applying Deadtime Correction per (vertical) Tube: 1/[1-tau/detector_rate], tau = 1.5e-06 (seconds) 
Det: 3 : Applying Deadtime Correction per (vertical) Tube: 1/[1-tau/detector_rate], tau = 1.5e-06 (seconds) 
Det: 4 : Applying Deadtime Correction per (horizontal) Tube: 1/[1-tau/detector_rate], tau = 1.5e-06 (seconds) 
Det: 5 : Applying Deadtime Correction per (horizontal) Tube: 1/[1-tau/detector_rate], tau = 1.5e-06 (seconds) 
Data Normalisation: Exposure Time (1) seconds 
Attenuator: 0 is In.  Attenuation factor 1 
Attenuator: 0 is In. Up-scaling data by 1 
Attenuator: 0 is In. Up-scaling data by 1 
Attenuator: 0 is In. Up-scaling data by 1 
Attenuator: 0 is In. Up-scaling data by 1 
Attenuator: 0 is In. Up-scaling data by 1 
Attenuator2: is Out 
Attenuator2: Up-scaling data by 1 
Attenuator2: Up-scaling data by 1 
Attenuator2: Up-scaling data by 1 
Attenuator2: Up-scaling data by 1 
Attenuator2: Up-scaling data by 1 
Background: Sum 94158:94163 , Loaded: 94158:94163 
Cadmium: No Cadmium Subtraction 
  
Transmissions:  Ts = 0.98372 +/- 0.0035605  Te = 0.71066 +/- 0.0023692 
Foreground Image Only :  I_corr = I_s 
  
Beam Centre1 :  Cx = 128.2559  Cy = 63.8996       Cm Translation :  Tx = 0  Ty = 0 [mm] 
Beam Centre2 :  Cx = 16.5  Cy = 128.5       Cm Translation :  Tx = 0  Ty = 0 [mm] 
Beam Centre3 :  Cx = 16.5  Cy = 128.5       Cm Translation :  Tx = 0  Ty = 0 [mm] 
Beam Centre4 :  Cx = 128.5  Cy = 16.5       Cm Translation :  Tx = 0  Ty = 0 [mm] 
Beam Centre5 :  Cx = 128.5  Cy = 16.5       Cm Translation :  Tx = 0  Ty = 0 [mm] 
  
***** Calibrations: ***** 
Data: Corrected for D33 Detector Paralax 
Data: Corrected for Detector Efficiency (doesn't change magnitude but contains curvature correction) 
Data: Divided by Volume 0.2 cm3 
Solid Angle Correction: 
Divide data by empty beam flux, I0, from worksheet: Trans Empty Beam 1 1 
Applying Default Instrument Mask 
Applying User Defined Mask 
Applying NanInf Mask 
Intensity units are:  cm-1 \\ \Delta\Omega  
  
***** Analysis ***** 
Averaging I vs. Q.  Bin size:  1 [Pixel(s)] 
 
 
Mod_Q   	I       	Err_I   	Sigma_Q
 
 
0.00479456	1.00734	0.123156	0.00113382
0.00517782	0.879549	0.117096	0.00113795
0.00527372	0.993883	0.111833	0.00113879
0.00564901	0.887483	0.115988	0.00114157
0.00575077	0.805288	0.0967372	0.0011422
0.00612614	0.679134	0.101347	0.00114422
0.00622288	0.691975	0.0916859	0.00114467
0.00659743	0.6743	0.0962307	0.0011462
0.0066973	0.775181	0.0818419	0.00114717
0.00707455	0.702526	0.0942653	0.00115367
0.00717837	0.656465	0.0753634	0.0011552
0.00754589	0.620095	0.0809936	0.00115992
0.00764673	0.664719	0.0755902	0.00116106
0.00802292	0.541507	0.0762702	0.0011648
0.00812577	0.527176	0.0664959	0.00116571
0.00849431	0.501299	0.0754694	0.00116864
0.00860176	0.642743	0.0648646	0.0011694
0.00897134	0.559092	0.073429	0.00117321
0.00907481	0.484541	0.0601161	0.00117535
0.00944276	0.582316	0.0759823	0.00118212
0.00955095	0.53636	0.058943	0.0011839
0.00991971	0.537904	0.0667246	0.00118937
0.0100301	0.410003	0.053792	0.00119085
0.0104002	0.457326	0.0593852	0.00119536
0.0105121	0.420005	0.0530638	0.0011966
0.010876	0.409935	0.0594897	0.00120031
0.0109851	0.465918	0.0530742	0.00120134
0.0113545	0.385262	0.051246	0.00120826
0.0114683	0.392001	0.0507268	0.00121071
0.0118264	0.434231	0.0511166	0.00121775
0.0119447	0.369661	0.0478758	0.00121988
0.0123044	0.309122	0.044385	0.00122584
0.0124208	0.257771	0.0465104	0.00122762
0.0127793	0.289429	0.0419635	0.00123269
0.0129008	0.321058	0.0462238	0.00123429
0.0132539	0.30523	0.0407861	0.00123861
0.0133809	0.267176	0.0424748	0.00124096
0.0137286	0.23622	0.0387424	0.00124945
0.01386	0.256608	0.040586	0.00125241
0.0142032	0.27061	0.0383029	0.0012596
0.0143336	0.305329	0.0420058	0.00126214
0.0146777	0.26167	0.036053	0.0012684
0.0148138	0.250649	0.0404205	0.00127071
0.0151523	0.175091	0.0345987	0.0012761
0.0152927	0.193424	0.0365061	0.0012782
0.0156267	0.182436	0.0324018	0.00128414
0.0157666	0.165967	0.0353176	0.00128792
0.0161012	0.171857	0.0319702	0.00129636
0.0162468	0.169048	0.034472	0.0012998
0.0165755	0.152776	0.0287269	0.00130709
0.0167273	0.150443	0.0335024	0.00131025
0.0170474	0.111948	0.0273628	0.00131653
0.0171959	0.14529	0.0347613	0.00131928
0.0175242	0.169505	0.0282821	0.00132503
0.01768	0.154916	0.0330666	0.00132762
0.0179961	0.103678	0.0257377	0.00133577
0.0181566	0.0891148	0.0288503	0.0013402
0.0184728	0.101359	0.0266994	0.00134843
0.018639	0.130634	0.0285842	0.00135252
0.0189447	0.111298	0.0257408	0.00135963
0.0191093	0.134665	0.0288325	0.00136325
0.0194213	0.0969875	0.0231238	0.00136978
0.0195935	0.132858	0.0285202	0.0013732
0.0198932	0.0802558	0.0232591	0.00137886
0.0200644	0.121418	0.0287329	0.00138307
0.0203655	0.0694537	0.0218967	0.00139203
0.0205462	0.119786	0.029085	0.00139713
0.0208416	0.0786701	0.022719	0.00140504
0.0210171	0.101023	0.0288461	0.00140951
0.0213142	0.0698543	0.0215541	0.00141671
0.0215013	0.086148	0.027165	0.00142103
0.0217864	0.0475569	0.0191127	0.00142732
0.0219697	0.115628	0.02916	0.00143118
0.0222575	0.0715018	0.0190042	0.00143772
0.0224501	0.0827248	0.0253155	0.00144382
0.0227349	0.0668107	0.0202794	0.00145242
0.0229253	0.00422876	0.0232214	0.00145789
0.0232062	0.0756034	0.0186649	0.00146561
0.0234027	0.0307302	0.0228121	0.00147077
0.023681	0.0296492	0.0183164	0.00147775
0.0238779	0.0786771	0.0252953	0.00148248
0.0241548	0.0424079	0.017971	0.00148886
0.0243583	0.0604638	0.0240088	0.00149336
0.0246295	0.0364129	0.0176566	0.00150165
0.0248338	0.0310696	0.0244926	0.00150817
0.0251015	0.0281877	0.0175797	0.00151635
0.0253109	0.0165688	0.0224128	0.00152248
0.0255779	0.0579189	0.0178587	0.00152996
0.0257863	0.0464034	0.0231873	0.00153557
0.02605	0.0386699	0.0159591	0.00154238
0.0262668	0.0344867	0.0234688	0.00154776
0.0265248	0.0230385	0.0163434	0.00155392
0.0267388	0.0585727	0.0241257	0.00156002
0.0269973	0.0264655	0.0164218	0.00156868
0.0272193	0.0476223	0.021974	0.00157581
0.0274732	0.0438081	0.0163824	0.00158364
0.027695	0.0393859	0.0234023	0.00159022
0.0279458	0.0133682	0.0148205	0.00159737
0.0281755	0.071213	0.0242098	0.00160368
0.0284207	0.0472119	0.0157686	0.00161017
0.0286474	0.0101545	0.0227218	0.00161595
0.028892	0.0696915	0.0174694	0.00162236
0.0291242	0.0662717	0.022698	0.00163045
0.0293668	0.0634213	0.0175931	0.00163859
0.0296002	0.050756	0.0225143	0.00164613
0.0298398	0.0748887	0.0164889	0.00165359
0.0300765	0.0692812	0.0240969	0.00166069
0.0302404	0.00700872	0.0659455	0.00166546

File: data/colloidalCrystals/nanoparticles/sas/homSuperballModel/sans/fit_sld.dat
#File generated by ModelExp v0.6.9
#Generated at 2019-01-25 14:47:19.018471
#Fit range: 0.02 .. 0.5

#[[Data]] sa
#r / nm	SLD / 1e-6 A-2
0.0	6.9992
6.125880260000001	6.9992
6.125880260000001	0.078
7.535880260000001	0.078
7.535880260000001	5.664000000000001
16.12588026	5.664000000000001

#[[Data]] la
#r / nm	SLD / 1e-6 A-2
0.0	6.9992
6.125880260000001	6.9992
6.125880260000001	0.078
7.535880260000001	0.078
7.535880260000001	5.664000000000001
16.12588026	5.664000000000001

File: data/colloidalCrystals/nanoparticles/sas/homSuperballModel/sans/intermediateResult.dat
#File generated by ModelExp v0.6.9
#Read datafile: ../../experimental_data/DD144_0A_nuc_SA.dat
#Read datafile: ../../experimental_data/DD144_0A_nuc_LA.dat
#Started Fit at 2019-01-25 14:33:08.543824
#Iteration 23
#[[Variables]]
#    r:              61.2588 (fixed)
#    d:              14.1 (fixed)
#    pVal:           2.153364 (fixed)
#    sldCore:        6.9992e-06 (fixed)
#    sldShell:       7.8e-08 (fixed)
#    sldSolvent:     5.664e-06 (fixed)
#    sigR:           0.07247489 (fixed)
#    i0:             0.05346903 (init = 0.05571249)
#    bg:             0 (fixed)
#    orderHermite:   10 (fixed)
#    orderLegendre:  10 (fixed)
#    dTheta_sa:      0.00124455 (init = 0.00150471)
#    wavelength:     5.9984 (fixed)
#    dWavelength:    0.04247 (fixed)
#    dTheta_la:      0.00285823 (init = 0.00270328)
#Fit range: 0.02 .. 0.5

#[[Data]] sa
#q / A-1	I / cm-1	sI / cm-1	Imodel / cm-1
0.00382446	1.89071	0.137683	1.4620761666504503
0.00434586	2.0231	0.092689	1.4410621428378736
0.004846	1.92986	0.0798721	1.420013138745639
0.00532187	1.82981	0.074192	1.3990755224692446
0.00581188	1.92725	0.0712065	1.3765534051956332
0.00628665	1.78816	0.0678989	1.353705986271688
0.00676881	1.64813	0.0593701	1.329455416369948
0.00724839	1.63931	0.0580165	1.3042537828526206
0.00772839	1.589	0.0551645	1.277955287513847
0.0082033	1.46401	0.0521842	1.2508829709470368
0.00867188	1.3179	0.0474857	1.223172799489232
0.00915389	1.25861	0.0456861	1.1937114706940009
0.00962922	1.23343	0.0444975	1.1640007184353451
0.0101087	1.21193	0.0423076	1.1329388696071614
0.0105864	1.14712	0.0403256	1.1012137955927945
0.0110641	0.99981	0.0372499	1.0687873028504415
0.0115396	0.97585	0.0353936	1.0358893835977987
0.0120182	0.948297	0.03423	1.0022563997589686
0.012494	0.981617	0.0349763	0.9683797303886622
0.0129722	0.827295	0.0310684	0.9339997521907335
0.0134478	0.779427	0.0298378	0.8995628681487932
0.01392	0.808168	0.0298542	0.8651861217451666
0.0143967	0.763108	0.0282416	0.8304161601429598
0.0148725	0.660164	0.0269429	0.7957042763330983
0.0153512	0.633699	0.0260747	0.760874248322335
0.0158253	0.642891	0.0255784	0.7265340509387592
0.0163032	0.559356	0.0238398	0.6921790340224806
0.0167791	0.576063	0.0235731	0.6586576871512442
0.0172555	0.524606	0.0228055	0.6251469983433341
0.0177312	0.498229	0.0219527	0.5921476652169205
0.0182089	0.431708	0.0209758	0.5595612821941949
0.0186848	0.442703	0.020014	0.5273685124399597
0.0191702	0.410177	0.0191287	0.495587746532373
0.0196616	0.362512	0.0178098	0.46419889687931315
0.020145	0.332016	0.0179631	0.43413755232846735
0.0206274	0.315134	0.017351	0.4050045431336734
0.0211101	0.311749	0.0173491	0.3767746202548095
0.021589	0.30121	0.0167022	0.3497537022031453
0.0220681	0.276877	0.0157458	0.32374365618962053
0.0225489	0.243744	0.0152129	0.2985084773269376
0.0230275	0.235607	0.0151457	0.2746031149476259
0.0235058	0.223741	0.0145655	0.25165052023138235
0.0239863	0.18279	0.0140267	0.22983227711166615
0.0244643	0.165719	0.0133702	0.20941122012468547
0.0249422	0.178769	0.0138976	0.19020209197066434
0.0254191	0.143696	0.0130465	0.17226803222395126
0.0258967	0.147886	0.0123236	0.15556548589262506
0.0263744	0.12349	0.0123917	0.14013245062525173
0.0268521	0.112304	0.011811	0.125972436422123
0.0273284	0.113126	0.01205	0.11311006386861598
0.0278058	0.102878	0.0114015	0.10144203628383232
0.0282833	0.0907671	0.0113312	0.09095322230377717
0.0287593	0.0793768	0.0111456	0.08185857140171744
0.0292365	0.0801657	0.0112257	0.07355135861376222
0.0297161	0.0877515	0.0106132	0.06617742712047986
0.0300673	0.0687529	0.0160348	0.06128929151947845

#[[Data]] la
#q / A-1	I / cm-1	sI / cm-1	Imodel / cm-1
0.0208221	0.322288	0.0047146	0.4064679631948637
0.0237754	0.219556	0.00420849	0.28314985210139276
0.0264603	0.166999	0.00398795	0.19252112245316996
0.0290488	0.119338	0.00335934	0.1281231250614576
0.0316867	0.0978324	0.00303651	0.08634791648511715
0.0344207	0.0932535	0.00275626	0.06612122828942078
0.0371929	0.0962325	0.00263476	0.06462454749506054
0.0399987	0.110549	0.00266985	0.07606951536205563
0.0427624	0.128856	0.00272284	0.09305292104557518
0.0454225	0.149939	0.00282055	0.10936083247475845
0.0480106	0.154324	0.00272184	0.12130863537485868
0.0507024	0.155264	0.00276815	0.1273569560582007
0.0532655	0.1463	0.00261393	0.12629982504085346
0.0558114	0.134949	0.00246385	0.11907623923856867
0.0583969	0.116589	0.0022824	0.1067288778327804
0.0610491	0.093363	0.00213602	0.09074258405696072
0.0635967	0.0744809	0.00198011	0.0742175575801214
0.0661067	0.056525	0.001876	0.05858207745413541
0.0686525	0.0427599	0.00175377	0.04478443781613057
0.0711974	0.0295168	0.00162774	0.0339701083300348
0.0737298	0.0215709	0.00156456	0.026581912199436526
0.0762477	0.0211997	0.00151977	0.022478524881375212
0.0787897	0.0183434	0.00148412	0.021267392321978804
0.0813184	0.0212224	0.00147986	0.022018705308858254
0.0838339	0.027249	0.00150355	0.024019905946996826
0.0863726	0.0289962	0.0014632	0.026516349900253793
0.0889103	0.0314077	0.00145588	0.028809431908628638
0.0916365	0.032308	0.00137097	0.03048766908758675
0.0943702	0.0339729	0.00139746	0.030979006641487918
0.097026	0.0312327	0.00135067	0.030306172211321657
0.099645	0.0301699	0.00134707	0.028631849211865394
0.10233	0.0270458	0.00126472	0.026140794675971753
0.105094	0.0225376	0.00122853	0.023115320315536914
0.107828	0.0204681	0.00121437	0.020026581341962984
0.110503	0.0160686	0.00120512	0.017209966895379136
0.11314	0.0141678	0.00117535	0.01483557256172363
0.11577	0.0120577	0.00115021	0.012972197188740259
0.118389	0.0115013	0.00114409	0.011640881991142838
0.120989	0.010547	0.00113192	0.01079966794282536
0.1236	0.0103293	0.00110313	0.010345534129547482
0.126203	0.00929147	0.00110612	0.010189595962068558
0.128774	0.00846807	0.00109342	0.010169585332709345
0.131333	0.0116445	0.0010961	0.010202335199114508
0.133904	0.0111302	0.00107061	0.010209404603177282
0.136496	0.0109515	0.00107245	0.01013370115552252
0.139024	0.0106711	0.00105992	0.009941600019854913
0.141536	0.0102263	0.00105486	0.009639490522757947
0.144184	0.00975976	0.000991749	0.009198461225653161
0.146881	0.0100951	0.000995886	0.008655592089256082
0.149535	0.00871112	0.000980936	0.008047358720551895
0.152115	0.00815984	0.000995759	0.007424583475991211
0.154827	0.00824125	0.000922055	0.006750655957296275
0.157586	0.00392429	0.000943854	0.006074785683592101
0.159565	0.00584933	0.00134412	0.005605099694908734

File: data/colloidalCrystals/nanoparticles/sas/homSuperballModel/sanspol/FitBoth/fit_sld.dat
#File generated by ModelExp v0.6.9
#Generated at 2019-01-17 12:16:50.394744

#[[Data]] p_la
#r / nm	SLD / 1e-6 A-2	rMag / nm	SLDmag / 1-6 A-2
0.0	8.34845	0.0	1.307218092079961
2.54708823	8.34845	2.54708823	1.307218092079961
2.54708823	6.9992	2.54708823	0.8385411421654583
6.114663800000001	6.9992	6.114663800000001	0.8385411421654583
6.114663800000001	0.078	6.114663800000001	0.0
7.524663800000001	0.078	7.524663800000001	0.0
7.524663800000001	5.664000000000001	7.524663800000001	0.0
17.524663800000003	5.664000000000001	17.524663800000003	0.0

#[[Data]] m_la
#r / nm	SLD / 1e-6 A-2	rMag / nm	SLDmag / 1-6 A-2
0.0	8.34845	0.0	1.307218092079961
2.54708823	8.34845	2.54708823	1.307218092079961
2.54708823	6.9992	2.54708823	0.8385411421654583
6.114663800000001	6.9992	6.114663800000001	0.8385411421654583
6.114663800000001	0.078	6.114663800000001	0.0
7.524663800000001	0.078	7.524663800000001	0.0
7.524663800000001	5.664000000000001	7.524663800000001	0.0
17.524663800000003	5.664000000000001	17.524663800000003	0.0

#[[Data]] p_sa
#r / nm	SLD / 1e-6 A-2	rMag / nm	SLDmag / 1-6 A-2
0.0	8.34845	0.0	1.307218092079961
2.54708823	8.34845	2.54708823	1.307218092079961
2.54708823	6.9992	2.54708823	0.8385411421654583
6.114663800000001	6.9992	6.114663800000001	0.8385411421654583
6.114663800000001	0.078	6.114663800000001	0.0
7.524663800000001	0.078	7.524663800000001	0.0
7.524663800000001	5.664000000000001	7.524663800000001	0.0
17.524663800000003	5.664000000000001	17.524663800000003	0.0

#[[Data]] m_sa
#r / nm	SLD / 1e-6 A-2	rMag / nm	SLDmag / 1-6 A-2
0.0	8.34845	0.0	1.307218092079961
2.54708823	8.34845	2.54708823	1.307218092079961
2.54708823	6.9992	2.54708823	0.8385411421654583
6.114663800000001	6.9992	6.114663800000001	0.8385411421654583
6.114663800000001	0.078	6.114663800000001	0.0
7.524663800000001	0.078	7.524663800000001	0.0
7.524663800000001	5.664000000000001	7.524663800000001	0.0
17.524663800000003	5.664000000000001	17.524663800000003	0.0

File: data/colloidalCrystals/nanoparticles/sas/homSuperballModel/sanspol/FitBoth/intermediateResult.dat
#File generated by ModelExp v0.6.9
#Read datafile: ../../experimental_data/50A/DD144_50A_20deg_LA_rfm.dat
#Read datafile: ../../experimental_data/50A/DD144_50A_20deg_LA_rfp.dat
#Read datafile: ../../experimental_data/50A/DD144_50A_20deg_SA_rfm.dat
#Read datafile: ../../experimental_data/50A/DD144_50A_20deg_SA_rfp.dat
#Started Fit at 2019-01-17 11:27:39.383596
#Iteration 15
#[[Variables]]
#    particleSize:      61.14664 (fixed)
#    dShell:            35.67576 (fixed)
#    dSurfactant:       14.1 (fixed)
#    pVal:              2.176356 (fixed)
#    sldCore:           8.34845e-06 (fixed)
#    sldShell:          6.9992e-06 (fixed)
#    sldSurfactant:     7.8e-08 (fixed)
#    sldSolvent:        5.664e-06 (fixed)
#    sigParticleSize:   0.07531189 (fixed)
#    i0:                0.05571249 (fixed)
#    bg:                0 (fixed)
#    orderHermite:      10 (fixed)
#    orderLegendre:     10 (fixed)
#    magSldCore:        1.3072e-06 (init = 1e-06)
#    magSldShell:       8.3854e-07 (init = 1e-06)
#    magSldSurfactant:  0 (fixed)
#    magSldSolvent:     0 (fixed)
#    xi:                1 (fixed)
#    sin2alpha:         0.9974654 (fixed)
#    polarization_p:    1 (fixed)
#    dTheta_la:         0.00270328 (fixed)
#    wavelength:        5.9984 (fixed)
#    dWavelength:       0.04247 (fixed)
#    polarization_m:   -1 (fixed)
#    dTheta_sa:         0.00150471 (fixed)

#[[Data]] p_la
#q / A-1	I / cm-1	sI / cm-1	Imodel / cm-1
0.020824	0.62066	0.00713243	0.7447098845000732
0.0237776	0.436061	0.00618902	0.53256287528788
0.0264627	0.319235	0.00597279	0.3697757327143884
0.0290515	0.20423	0.00459443	0.24806155698076435
0.0316896	0.133005	0.0037587	0.15765886843279933
0.0344239	0.0892401	0.00307956	0.0995324908175154
0.0371963	0.064873	0.00270794	0.07178055447409054
0.0400024	0.057957	0.00258885	0.06738831927368479
0.0427664	0.0703055	0.00262664	0.07744365970832681
0.0454267	0.0815917	0.00268759	0.0929276605795338
0.048015	0.0943882	0.00265284	0.10770535755645935
0.0507071	0.105916	0.00277842	0.11849684185880868
0.0532704	0.104411	0.00266366	0.12255228989772163
0.0558166	0.10606	0.00257822	0.11996252381973256
0.0584023	0.0976944	0.00244273	0.11116013868545153
0.0610548	0.0815718	0.00231818	0.09754894777021117
0.0636026	0.0710105	0.00219487	0.08195455090175002
0.0661128	0.0542299	0.00208005	0.06607236742402879
0.0686588	0.040571	0.00194074	0.0510870076008095
0.071204	0.0322393	0.00182697	0.03844693831810527
0.0737366	0.0235023	0.00174788	0.028909832786981303
0.0762548	0.0183937	0.00166715	0.022620530367309037
0.0787969	0.0172395	0.00163752	0.01925822815654573
0.081326	0.0169798	0.00161463	0.01833602629712315
0.0838417	0.0176518	0.00161086	0.019108156119937242
0.0863806	0.0225569	0.00158742	0.02082411916713922
0.0889186	0.0198982	0.00155166	0.022802787277248663
0.0916449	0.0231729	0.001475	0.024516504314339667
0.094379	0.0244542	0.00150172	0.025426345586244087
0.097035	0.0227709	0.00145514	0.02535310158727843
0.0996542	0.0227511	0.00145648	0.02438566660683053
0.10234	0.0211593	0.001373	0.0226249211454691
0.105104	0.0218068	0.00135889	0.020335599612037517
0.107838	0.017696	0.0013314	0.01787982711061979
0.110513	0.0134357	0.00131946	0.015561922941509137
0.113151	0.0127849	0.0012925	0.013552751153214762
0.115781	0.0110895	0.0012662	0.011936990919858954
0.1184	0.0101626	0.001257	0.010753114016075191
0.121	0.00782092	0.00123584	0.009977766892577747
0.123612	0.00829557	0.00120762	0.009536043866600404
0.126215	0.00874078	0.00121818	0.009339325007526735
0.128786	0.00728896	0.00120052	0.00929292017733821
0.131345	0.00705866	0.00118754	0.009315528241583906
0.133917	0.00807452	0.00116742	0.00931338583062228
0.136509	0.00797169	0.00116931	0.009247528424784683
0.139037	0.00971617	0.00116552	0.009087405746462931
0.14155	0.00852241	0.00115609	0.00883347163660763
0.144197	0.00898432	0.00109097	0.008466274854057317
0.146895	0.00779474	0.00108841	0.007998183503722028
0.149549	0.00509674	0.00106503	0.007480831759930434
0.152129	0.00703697	0.00109279	0.00693639065716737
0.154841	0.00768765	0.0010144	0.006354031056126395
0.1576	0.00438209	0.001041	0.005759861489223263
0.159579	0.00582194	0.00148054	0.005339168102715381

#[[Data]] m_la
#q / A-1	I / cm-1	sI / cm-1	Imodel / cm-1
0.0208221	0.0965572	0.00382391	0.13987802661157278
0.0237754	0.0756498	0.00373273	0.09750443786701635
0.0264603	0.0655635	0.0035263	0.07421281304702565
0.0290488	0.0791326	0.00346181	0.06782361539892375
0.0316867	0.0972942	0.00346398	0.07593800827614026
0.0344207	0.131546	0.00345432	0.09698905974253456
0.0371929	0.148625	0.00339241	0.126077007247571
0.0399987	0.172701	0.00348231	0.15712896774422877
0.0427624	0.196019	0.00355787	0.1835756638966116
0.0454225	0.205251	0.00357503	0.20110250898252321
0.0480106	0.207945	0.00344638	0.20856035035532727
0.0507024	0.192431	0.00339423	0.20536667674150247
0.0532655	0.172629	0.00314637	0.19336212416274437
0.0558114	0.161297	0.00297805	0.17427583101213098
0.0583969	0.139022	0.00273805	0.15000904349164074
0.0610491	0.100137	0.00247433	0.12290773426982578
0.0635967	0.0784835	0.00227731	0.09725453569276445
0.0661067	0.0590921	0.0021437	0.07436578918889002
0.0686525	0.0394146	0.00196267	0.05499843946011531
0.0711974	0.0286627	0.00183111	0.04026400557728129
0.0737298	0.0258889	0.00179033	0.030358351156131683
0.0762477	0.0240398	0.00172973	0.024815235507849715
0.0787897	0.0241555	0.0017064	0.022791861016961762
0.0813184	0.0262813	0.00169755	0.02334273112098698
0.0838339	0.0328764	0.00172854	0.02539881725846763
0.0863726	0.03734	0.00169997	0.02802513512697018
0.0889103	0.03804	0.00168015	0.030427767842476975
0.0916365	0.0398835	0.00158745	0.032091407973275296
0.0943702	0.0401397	0.00161132	0.03250921101338627
0.097026	0.0383535	0.00156215	0.031670796832243324
0.099645	0.0366119	0.00155474	0.029814118622321865
0.10233	0.032082	0.00145211	0.027134208256661848
0.105094	0.0273473	0.0014082	0.024010193850735977
0.107828	0.0228976	0.00137955	0.020909453944497135
0.110503	0.0177958	0.00136315	0.01816521672744289
0.11314	0.0149137	0.00132354	0.01593087422981573
0.11577	0.0154122	0.00130819	0.014253681494657151
0.118389	0.0136108	0.00129444	0.013130151591230751
0.120989	0.0106807	0.00126941	0.012488488574331293
0.1236	0.0130883	0.00125069	0.012210030805369233
0.126203	0.00866558	0.00123651	0.01216538899176434
0.128774	0.0116502	0.00124108	0.01223325291100921
0.131333	0.0113579	0.00122731	0.012316077387053348
0.133904	0.0118236	0.0012038	0.012315374955850162
0.136496	0.0129334	0.00121222	0.01219289502570898
0.139024	0.0133341	0.0012014	0.011927288922059184
0.141536	0.012005	0.00119055	0.01153343231229866
0.144184	0.0110659	0.00111738	0.010992844146939757
0.146881	0.0101913	0.00111627	0.010334068909296968
0.149535	0.00832808	0.00109651	0.009629914503232919
0.152115	0.0109463	0.00112784	0.008910694473235758
0.154827	0.00921273	0.00103693	0.008160212298248593
0.157586	0.0055195	0.00106208	0.007412825958001679
0.159565	0.00871226	0.00152171	0.006891767408940246

#[[Data]] p_sa
#q / A-1	I / cm-1	sI / cm-1	Imodel / cm-1
0.00382304	3.61353	0.226326	2.305961777357453
0.00434425	3.37361	0.151369	2.275194925998847
0.00484421	3.33543	0.13681	2.2444522161390705
0.0053199	3.17138	0.128241	2.213965551392234
0.00580973	2.95029	0.116826	2.1812940585153617
0.00628432	2.72005	0.111517	2.148279198140452
0.00676631	2.90918	0.105154	2.113369344862759
0.0072457	2.67487	0.0995615	2.0772136057576835
0.00772553	2.57414	0.0940914	2.039585973140947
0.00820026	2.45417	0.0900944	2.000933181126864
0.00866867	2.30953	0.0837771	1.9614214756245192
0.0091505	2.35742	0.0830843	1.9191521534080247
0.00962566	2.09763	0.0774142	1.8771319745833834
0.0101049	2.04961	0.0728884	1.8328415796745514
0.0105825	1.9798	0.0708197	1.787550954593968
0.01106	1.92937	0.0679836	1.7405385264661466
0.0115353	1.87998	0.0654579	1.6934609318294958
0.0120138	1.79912	0.0622268	1.645217772106417
0.0124894	1.74967	0.0619358	1.5965147367347015
0.0129674	1.62993	0.0573468	1.5469347147430652
0.0134429	1.50489	0.0544655	1.4970873165383005
0.0139149	1.45033	0.052856	1.447717310638135
0.0143914	1.37055	0.0499769	1.397105992113527
0.014867	1.31645	0.0489116	1.346427787227406
0.0153455	1.20268	0.0460783	1.2954033161180405
0.0158195	1.18774	0.0453811	1.2448803407581173
0.0162972	1.10736	0.042773	1.1941390109378347
0.0167729	0.998843	0.0402368	1.143857297361095
0.0172491	0.982288	0.0398515	1.0938891252745548
0.0177246	0.968277	0.0389731	1.044453044129914
0.0182022	0.924133	0.0376222	0.9953691928095394
0.0186779	0.860008	0.0356355	0.9471366314974163
0.0191631	0.791231	0.0333749	0.8987073744447068
0.0196544	0.738335	0.0318637	0.8505638476371095
0.0201375	0.705808	0.0316789	0.8042198036021847
0.0206197	0.665668	0.0305033	0.7587106018827505
0.0211023	0.612245	0.0294194	0.7145550037437652
0.021581	0.559082	0.0277382	0.6718986054160794
0.0220599	0.541183	0.0268423	0.6301171679499551
0.0225406	0.538164	0.0265613	0.5897286955657391
0.023019	0.436478	0.0245862	0.5505581843582542
0.0234971	0.415355	0.0235583	0.5129910041555138
0.0239774	0.337695	0.0220314	0.4769401237384563
0.0244552	0.364046	0.0221682	0.44260346145044954
0.024933	0.321818	0.0214248	0.40985532705528205
0.0254097	0.34943	0.0217783	0.3788117749203699
0.0258871	0.323257	0.0203773	0.34940997280966307
0.0263647	0.263387	0.0193727	0.32171157367138675
0.0268421	0.229303	0.0181754	0.29577031457350755
0.0273183	0.229005	0.0183215	0.2720878591298633
0.0277956	0.204231	0.017223	0.24964060358352144
0.0282728	0.167154	0.0163652	0.2289169584728543
0.0287486	0.159578	0.0162275	0.20991861727605768
0.0292257	0.170006	0.0164929	0.19248186883088717
0.0297051	0.140262	0.0149135	0.1765039166666348
0.0300561	0.11643	0.0219809	0.16562570586290035

#[[Data]] m_sa
#q / A-1	I / cm-1	sI / cm-1	Imodel / cm-1
0.0038234	1.05949	0.158901	0.7585113606681422
0.00434465	0.927887	0.0999536	0.744531821852522
0.00484466	0.974587	0.086667	0.7306066940733295
0.00532039	0.955313	0.0811521	0.7168441752205016
0.00581026	0.761648	0.0708009	0.7021485595887796
0.00628491	0.678201	0.0664494	0.6873567955361082
0.00676694	0.770466	0.0621545	0.6717826599587869
0.00724637	0.649858	0.0570393	0.6557266100926404
0.00772624	0.605737	0.0537222	0.6390987454189774
0.00820102	0.514969	0.0498647	0.6221065982459122
0.00866947	0.618931	0.0498893	0.6048328268720709
0.00915135	0.503333	0.0455793	0.5864902775992993
0.00962655	0.57553	0.0466499	0.5683217825818091
0.0101059	0.41949	0.0405547	0.5493201578693991
0.0105835	0.434895	0.0393932	0.5300327348740667
0.0110611	0.43374	0.0386235	0.5101891965437113
0.0115364	0.411501	0.0359792	0.49045736922121275
0.0120149	0.366975	0.0341465	0.4704108091944213
0.0124906	0.245804	0.0306209	0.4503545848838145
0.0129686	0.31999	0.031088	0.4301402406746301
0.0134441	0.288251	0.0294965	0.4100277822231311
0.0139162	0.249361	0.0278215	0.39033809074799647
0.0143927	0.298447	0.0283079	0.37037815587177536
0.0148684	0.210234	0.0261127	0.35063886781682146
0.0153469	0.187426	0.0249057	0.33103584482475806
0.0158209	0.164336	0.0231571	0.3119024870074354
0.0162987	0.169046	0.0230449	0.2929763410659998
0.0167745	0.145086	0.0215347	0.2745281912020142
0.0172507	0.147544	0.0217479	0.25651960848574545
0.0177263	0.138351	0.0208936	0.23903355174024618
0.0182039	0.0878991	0.019674	0.2220264262103291
0.0186796	0.12715	0.0191314	0.20567799464882575
0.0191649	0.122155	0.0187427	0.1896467529491654
0.0196562	0.0990423	0.0171514	0.17412829185402273
0.0201394	0.0964971	0.0181016	0.15959976204113885
0.0206216	0.100622	0.017774	0.1458023525381932
0.0211043	0.0788642	0.0171869	0.13282268336039116
0.021583	0.0625029	0.0160293	0.12073786638955565
0.022062	0.0798084	0.0158069	0.10941073818871178
0.0225426	0.0711309	0.0156774	0.09891035453727808
0.0230212	0.0476604	0.0149046	0.08925869917291154
0.0234993	0.0300098	0.0138745	0.08047484008642855
0.0239796	0.0553831	0.0149472	0.0724908173589402
0.0244575	0.0568307	0.0145444	0.06536655578210654
0.0249353	0.0237221	0.013921	0.05907250666230808
0.025412	0.0331604	0.013893	0.05359524521506349
0.0258895	0.0559243	0.0135927	0.04889422697545473
0.0263671	0.0321021	0.0135115	0.044959445370619563
0.0268446	0.0437184	0.0133597	0.04174880412789039
0.0273208	0.0312227	0.0132575	0.039348593724804606
0.0277981	0.027986	0.0125534	0.03749670467488647
0.0282754	0.0496261	0.0134497	0.03624137250265888
0.0287513	0.0461215	0.01335	0.035573800496226986
0.0292284	0.0649962	0.0140089	0.03540330883632441
0.0297079	0.065302	0.0130856	0.03572563017132712
0.0300589	0.0707304	0.020526	0.03620626903251686

File: data/colloidalCrystals/nanoparticles/sas/homSuperballModel/sanspol/FitShellFirst/fit_result.dat
#File generated by ModelExp v0.6.9
#Read datafile: ../../experimental_data/50A/DD144_50A_20deg_LA_rfm.dat
#Read datafile: ../../experimental_data/50A/DD144_50A_20deg_LA_rfp.dat
#Read datafile: ../../experimental_data/50A/DD144_50A_20deg_SA_rfm.dat
#Read datafile: ../../experimental_data/50A/DD144_50A_20deg_SA_rfp.dat
#Started Fit at 2019-01-17 12:52:31.730387
#Finished Fit at 2019-01-17 13:35:10.189953
#[[Fit Statistics]]
#    # fitting method   = leastsq
#    # function evals   = 11
#    # data points      = 152
#    # variables        = 1
#    chi-square         = 9.32000336
#    reduced chi-square = 0.06172188
#    Akaike info crit   = -422.341065
#    Bayesian info crit = -419.317184
#[[Variables]]
#    particleSize:      61.14664 (fixed)
#    dShell:            35.67576 (fixed)
#    dSurfactant:       14.1 (fixed)
#    pVal:              2.176356 (fixed)
#    sldCore:           8.34845e-06 (fixed)
#    sldShell:          6.9992e-06 (fixed)
#    sldSurfactant:     7.8e-08 (fixed)
#    sldSolvent:        5.664e-06 (fixed)
#    sigParticleSize:   0.07531189 (fixed)
#    i0:                0.05571249 (fixed)
#    bg:                0 (fixed)
#    orderHermite:      10 (fixed)
#    orderLegendre:     10 (fixed)
#    magSldCore:        0 (fixed)
#    magSldShell:       1.1413e-06 +/- 3.6617e-08 (3.21%) (init = 1.2e-06)
#    magSldSurfactant:  0 (fixed)
#    magSldSolvent:     0 (fixed)
#    xi:                1 (fixed)
#    sin2alpha:         0.9974654 (fixed)
#    polarization_p:    1 (fixed)
#    dTheta_la:         0.00270328 (fixed)
#    wavelength:        5.9984 (fixed)
#    dWavelength:       0.04247 (fixed)
#    polarization_m:   -1 (fixed)
#    dTheta_sa:         0.00150471 (fixed)
#Fit range: 0.02 .. 0.5

#[[Data]] p_la
#q / A-1	I / cm-1	sI / cm-1	Imodel / cm-1
0.020824	0.62066	0.00713243	0.8206616670873892
0.0237776	0.436061	0.00618902	0.5893784816679002
0.0264627	0.319235	0.00597279	0.4114145455267965
0.0290515	0.20423	0.00459443	0.2778024567177901
0.0316896	0.133005	0.0037587	0.1779814635142078
0.0344239	0.0892401	0.00307956	0.11316969326310065
0.0371963	0.064873	0.00270794	0.08158937064165925
0.0400024	0.057957	0.00258885	0.07586054365892435
0.0427664	0.0703055	0.00262664	0.08646086682462133
0.0454267	0.0815917	0.00268759	0.10357157238156425
0.048015	0.0943882	0.00265284	0.12039320272335854
0.0507071	0.105916	0.00277842	0.13326750301302823
0.0532704	0.104411	0.00266366	0.1388848308277879
0.0558166	0.10606	0.00257822	0.13718979557283345
0.0584023	0.0976944	0.00244273	0.12847246756944794
0.0610548	0.0815718	0.00231818	0.1140988329137577
0.0636026	0.0710105	0.00219487	0.09701830892478182
0.0661128	0.0542299	0.00208005	0.07908506721726057
0.0686588	0.040571	0.00194074	0.06160385368818268
0.071204	0.0322393	0.00182697	0.046245585079194115
0.0737366	0.0235023	0.00174788	0.03397798198987305
0.0762548	0.0183937	0.00166715	0.025119252079562962
0.0787969	0.0172395	0.00163752	0.01944801787035978
0.081326	0.0169798	0.00161463	0.01660765461805141
0.0838417	0.0176518	0.00161086	0.015902304981039464
0.0863806	0.0225569	0.00158742	0.016575200854376675
0.0889186	0.0198982	0.00155166	0.01795755391938394
0.0916449	0.0231729	0.001475	0.01942798178467919
0.094379	0.0244542	0.00150172	0.020449132082918216
0.097035	0.0227709	0.00145514	0.020736281790330234
0.0996542	0.0227511	0.00145648	0.02028328057204671
0.10234	0.0211593	0.001373	0.019140439279830657
0.105104	0.0218068	0.00135889	0.01749916454741188
0.107838	0.017696	0.0013314	0.015647710490209694
0.110513	0.0134357	0.00131946	0.01385033473357035
0.113151	0.0127849	0.0012925	0.012267495688426704
0.115781	0.0110895	0.0012662	0.010985708358033712
0.1184	0.0101626	0.001257	0.010047946244756937
0.121	0.00782092	0.00123584	0.00944176730599948
0.123612	0.00829557	0.00120762	0.009108500684997457
0.126215	0.00874078	0.00121818	0.008974152134041015
0.128786	0.00728896	0.00120052	0.008958495156147332
0.131345	0.00705866	0.00118754	0.008991701750232024
0.133917	0.00807452	0.00116742	0.008994781026779083
0.136509	0.00797169	0.00116931	0.008933769423969942
0.139037	0.00971617	0.00116552	0.008783371942786004
0.14155	0.00852241	0.00115609	0.008545916883464857
0.144197	0.00898432	0.00109097	0.008204664598974608
0.146895	0.00779474	0.00108841	0.00777226197336825
0.149549	0.00509674	0.00106503	0.007296675729933964
0.152129	0.00703697	0.00109279	0.006798455707309851
0.154841	0.00768765	0.0010144	0.006267603631807731
0.1576	0.00438209	0.001041	0.005728098452168557
0.159579	0.00582194	0.00148054	0.005347107879629621

#[[Data]] m_la
#q / A-1	I / cm-1	sI / cm-1	Imodel / cm-1
0.0208221	0.0965572	0.00382391	0.11010930086764871
0.0237754	0.0756498	0.00373273	0.07779782934223864
0.0264603	0.0655635	0.0035263	0.06194585302778885
0.0290488	0.0791326	0.00346181	0.060719981371272255
0.0316867	0.0972942	0.00346398	0.07210504520203485
0.0344207	0.131546	0.00345432	0.09442042312832542
0.0371929	0.148625	0.00339241	0.12289641503186945
0.0399987	0.172701	0.00348231	0.15188691183032868
0.0427624	0.196019	0.00355787	0.1754675211278599
0.0454225	0.205251	0.00357503	0.19000093943501467
0.0480106	0.207945	0.00344638	0.19477662005243182
0.0507024	0.192431	0.00339423	0.1894260835164919
0.0532655	0.172629	0.00314637	0.17618955754746857
0.0558114	0.161297	0.00297805	0.15680299050465416
0.0583969	0.139022	0.00273805	0.13320907232448376
0.0610491	0.100137	0.00247433	0.10769168308131416
0.0635967	0.0784835	0.00227731	0.08427649066478617
0.0661067	0.0590921	0.0021437	0.06408357980039366
0.0686525	0.0394146	0.00196267	0.04772890173364148
0.0711974	0.0286627	0.00183111	0.036070479977004744
0.0737298	0.0258889	0.00179033	0.029088338394331614
0.0762477	0.0240398	0.00172973	0.026153765759436374
0.0787897	0.0241555	0.0017064	0.026342834998531746
0.0813184	0.0262813	0.00169755	0.028604150945829625
0.0838339	0.0328764	0.00172854	0.03184783979627914
0.0863726	0.03734	0.00169997	0.03516875024906225
0.0889103	0.03804	0.00168015	0.03779112825337245
0.0916365	0.0398835	0.00158745	0.039287535129716236
0.0943702	0.0401397	0.00161132	0.03919929333645887
0.097026	0.0383535	0.00156215	0.03764985503303073
0.099645	0.0366119	0.00155474	0.03497493398638545
0.10233	0.032082	0.00145211	0.03141300006972704
0.105094	0.0273473	0.0014082	0.02742254066930656
0.107828	0.0228976	0.00137955	0.023550583647443196
0.110503	0.0177958	0.00136315	0.020164707849585285
0.11314	0.0149137	0.00132354	0.01741944523472921
0.11577	0.0154122	0.00130819	0.015351281445698698
0.118389	0.0136108	0.00129444	0.013945898584309599
0.120989	0.0106807	0.00126941	0.01311457058442871
0.1236	0.0130883	0.00125069	0.012717111514761835
0.126203	0.00866558	0.00123651	0.012605380837070822
0.128774	0.0116502	0.00124108	0.01264068633711116
0.131333	0.0113579	0.00122731	0.012712061766430706
0.133904	0.0118236	0.0012038	0.01270432078200038
0.136496	0.0129334	0.00121222	0.012573833262598508
0.139024	0.0133341	0.0012014	0.01229379300081148
0.141536	0.012005	0.00119055	0.011877415474750425
0.144184	0.0110659	0.00111738	0.011303251345470873
0.146881	0.0101913	0.00111627	0.01060004969219461
0.149535	0.00832808	0.00109651	0.009845154790501399
0.152115	0.0109463	0.00112784	0.00907084306261344
0.154827	0.00921273	0.00103693	0.008259832021846852
0.157586	0.0055195	0.00106208	0.007449010067242259
0.159565	0.00871226	0.00152171	0.0068822173006869375

#[[Data]] p_sa
#q / A-1	I / cm-1	sI / cm-1	Imodel / cm-1
0.00382304	3.61353	0.226326	2.5020886415759303
0.00434425	3.37361	0.151369	2.4690886032169863
0.00484421	3.33543	0.13681	2.4361109147461755
0.0053199	3.17138	0.128241	2.4034041322905955
0.00580973	2.95029	0.116826	2.3683491267730896
0.00628432	2.72005	0.111517	2.332920960504898
0.00676631	2.90918	0.105154	2.29545397762444
0.0072457	2.67487	0.0995615	2.2566439269015013
0.00772553	2.57414	0.0940914	2.216247395632695
0.00820026	2.45417	0.0900944	2.174743173568663
0.00866867	2.30953	0.0837771	2.1323090916068055
0.0091505	2.35742	0.0830843	2.086902638694037
0.00962566	2.09763	0.0774142	2.041758564228745
0.0101049	2.04961	0.0728884	1.994163692751918
0.0105825	1.9798	0.0708197	1.9454831084303839
0.01106	1.92937	0.0679836	1.894937840944843
0.0115353	1.87998	0.0654579	1.8443119927738096
0.0120138	1.79912	0.0622268	1.7924193453735848
0.0124894	1.74967	0.0619358	1.7400178184301753
0.0129674	1.62993	0.0573468	1.686657548028374
0.0134429	1.50489	0.0544655	1.6329935293343898
0.0139149	1.45033	0.052856	1.5798257645770621
0.0143914	1.37055	0.0499769	1.5253047199067982
0.014867	1.31645	0.0489116	1.4706929285651011
0.0153455	1.20268	0.0460783	1.4156882444723042
0.0158195	1.18774	0.0453811	1.3612038311801506
0.0162972	1.10736	0.042773	1.306462516209943
0.0167729	0.998843	0.0402368	1.252194870206818
0.0172491	0.982288	0.0398515	1.1982425861334105
0.0177246	0.968277	0.0389731	1.1448410013931798
0.0182022	0.924133	0.0376222	1.0917951208492758
0.0186779	0.860008	0.0356355	1.0396437738225777
0.0191631	0.791231	0.0333749	0.9872528920243413
0.0196544	0.738335	0.0318637	0.9351425942676637
0.0201375	0.705808	0.0316789	0.8849519300893959
0.0206197	0.665668	0.0305033	0.8356341540628663
0.0211023	0.612245	0.0294194	0.7877557942849478
0.021581	0.559082	0.0277382	0.7414732525585662
0.0220599	0.541183	0.0268423	0.6961068680612352
0.0225406	0.538164	0.0265613	0.6522241356477638
0.023019	0.436478	0.0245862	0.6096306318118944
0.0234971	0.415355	0.0235583	0.5687508905045736
0.0239774	0.337695	0.0220314	0.5294922251518972
0.0244552	0.364046	0.0221682	0.49207026670121395
0.024933	0.321818	0.0214248	0.45635014734053997
0.0254097	0.34943	0.0217783	0.42246086386934406
0.0258871	0.323257	0.0203773	0.390336366969349
0.0263647	0.263387	0.0193727	0.3600469112356418
0.0268421	0.229303	0.0181754	0.33165435063196375
0.0273183	0.229005	0.0183215	0.30570771274109415
0.0277956	0.204231	0.017223	0.28109736187524864
0.0282728	0.167154	0.0163652	0.25835751148995517
0.0287486	0.159578	0.0162275	0.23749360411135342
0.0292257	0.170006	0.0164929	0.21832917299699806
0.0297051	0.140262	0.0149135	0.20075436162318214
0.0300561	0.11643	0.0219809	0.18878215639039164

#[[Data]] m_sa
#q / A-1	I / cm-1	sI / cm-1	Imodel / cm-1
0.0038234	1.05949	0.158901	0.651875218614044
0.00434465	0.927887	0.0999536	0.6394049518327416
0.00484466	0.974587	0.086667	0.6269884403471735
0.00532039	0.955313	0.0811521	0.6147224657932034
0.00581026	0.761648	0.0708009	0.6016312187713068
0.00628491	0.678201	0.0664494	0.588461376488095
0.00676694	0.770466	0.0621545	0.5746028730331151
0.00724637	0.649858	0.0570393	0.5603244250826485
0.00772624	0.605737	0.0537222	0.5455473105832942
0.00820102	0.514969	0.0498647	0.5304572031243465
0.00866947	0.618931	0.0498893	0.5151285435219394
0.00915135	0.503333	0.0455793	0.4988679849298325
0.00962655	0.57553	0.0466499	0.48276983404226176
0.0101059	0.41949	0.0405547	0.46595178173487467
0.0105835	0.434895	0.0393932	0.44889772550141704
0.0110611	0.43374	0.0386235	0.43137398643935204
0.0115364	0.411501	0.0359792	0.4139655968544642
0.0120149	0.366975	0.0341465	0.39630093998322197
0.0124906	0.245804	0.0306209	0.37865071277928375
0.0129686	0.31999	0.031088	0.36088603738131547
0.0134441	0.288251	0.0294965	0.3432372187737497
0.0139162	0.249361	0.0278215	0.32598883060433304
0.0143927	0.298447	0.0283079	0.3085314982652267
0.0148684	0.210234	0.0261127	0.29129903975363186
0.0153469	0.187426	0.0249057	0.2742196882404348
0.0158209	0.164336	0.0231571	0.25758522752396257
0.0162987	0.169046	0.0230449	0.2411691006014895
0.0167745	0.145086	0.0215347	0.22520777625850474
0.0172507	0.147544	0.0217479	0.20966925655382723
0.0177263	0.138351	0.0208936	0.1946263918988957
0.0182039	0.0878991	0.019674	0.180043121190073
0.0186796	0.12715	0.0191314	0.1660746843211666
0.0191649	0.122155	0.0187427	0.15243131023213977
0.0196562	0.0990423	0.0171514	0.13928325855575738
0.0201394	0.0964971	0.0181016	0.12703374033050763
0.0206216	0.100622	0.017774	0.1154693469768049
0.0211043	0.0788642	0.0171869	0.10465279571245194
0.021583	0.0625029	0.0160293	0.09465217977687385
0.022062	0.0798084	0.0158069	0.08536029417961126
0.0225426	0.0711309	0.0156774	0.07682078536736399
0.0230212	0.0476604	0.0149046	0.06906391868615569
0.0234993	0.0300098	0.0138745	0.06208942515021541
0.0239796	0.0553831	0.0149472	0.0558481923803569
0.0244575	0.0568307	0.0145444	0.05039407723464678
0.0249353	0.0237221	0.013921	0.04568345355185382
0.025412	0.0331604	0.013893	0.04171982340025793
0.0258895	0.0559243	0.0135927	0.038450064094273796
0.0263671	0.0321021	0.0135115	0.03588067615142834
0.0268446	0.0437184	0.0133597	0.033954230704589514
0.0273208	0.0312227	0.0132575	0.0327430839184695
0.0277981	0.027986	0.0125534	0.03204497330074909
0.0282754	0.0496261	0.0134497	0.03187165052151766
0.0287513	0.0461215	0.01335	0.032230263259858206
0.0292284	0.0649962	0.0140089	0.033025863457466054
0.0297079	0.065302	0.0130856	0.03427439496363363
0.0300589	0.0707304	0.020526	0.035404919157042164
