Repository: DomiDre/PhDThesis

# PhDThesis

Color palette:
- #0EA8DF #MatNat Blau
- #EE292F #Medizin Rot
- #FAAB2D #HumWis Orange
- #76C152 #Wiwi Gruen
- #7F0128 #Rechtswis Bordeaux
- #793394 #Philo Violett

Sample Translation
- Ol-CoFe-C : DD67
- Ac-CoFe-C : AH11
- Ac-CoFe-C-YF : YF45

File: data/colloidalCrystals/nanoparticles/sas/superballModel/sans/DataResolution_NotWokring/intermediateResult.dat
#File generated by ModelExp v0.6.9
#Read datafile: ../../experimental_data/DD144_0A_nuc_SA.dat
#Read datafile: ../../experimental_data/DD144_0A_nuc_LA.dat
#Started Fit at 2019-01-15 18:35:04.507872
#Iteration 51
#[[Variables]]
#    particleSize:     61.14664 (fixed)
#    dShell:           22.3252395 (init = 27.06844)
#    dSurfactant:      23.3678172 (init = 14.94481)
#    pVal:             2.176356 (fixed)
#    sldCore:          8.34845e-06 (fixed)
#    sldShell:         6.9992e-06 (fixed)
#    sldSurfactant:    7.8e-08 (fixed)
#    sldSolvent:       5.664e-06 (fixed)
#    sigParticleSize:  0.07531189 (fixed)
#    i0:               0.01180180 (init = 0.03685254)
#    bg:               0.00305446 (init = 0.00136043)
#    orderHermite:     10 (fixed)
#    orderLegendre:    10 (fixed)
#    i0Oleic:          0.81677467 (init = 0.2083864)
#    rOleic:           21 (fixed)

#[[Data]] sa
#q / A-1	I / cm-1	sI / cm-1	Imodel / cm-1
0.0200269	0.363151	0.00862212	0.411943987381305
0.0202692	0.351213	0.00868336	0.3970564269953372
0.020501	0.333959	0.00820765	0.38297516064856896
0.0207499	0.331874	0.00838782	0.3680976423182587
0.0209806	0.3268	0.00815025	0.35453940464714323
0.0212265	0.307937	0.00804654	0.34039217819650414
0.0214554	0.298767	0.00795203	0.3274933075651405
0.0216999	0.277514	0.00776989	0.3140436140050571
0.0219303	0.271095	0.0075783	0.3016568448089943
0.0221749	0.263086	0.00750455	0.28884492778776916
0.0224054	0.250983	0.00737425	0.27707832170792407
0.0226521	0.243503	0.00727875	0.26482581855643345
0.0228841	0.235779	0.00720558	0.2536212838663377
0.0231299	0.219843	0.00689796	0.24209280617069895
0.0233609	0.219977	0.00696097	0.23157629416794898
0.0236068	0.208554	0.00694355	0.22072863269579587
0.0238401	0.1879	0.00667407	0.2107608904316825
0.0240854	0.186437	0.00659626	0.20062826958455277
0.024316	0.178335	0.00637812	0.19142252010936547
0.0245602	0.180136	0.00648782	0.18201040463942056
0.0247902	0.175554	0.00634495	0.17347311757752312
0.0250359	0.161152	0.00631942	0.164709120060182
0.0252663	0.167116	0.00623473	0.1567996379590156
0.0255107	0.149601	0.00609004	0.14876038340723807
0.0257437	0.145089	0.00592652	0.1414088275029087
0.0259888	0.144664	0.00594263	0.13402625901980794
0.0262196	0.134599	0.00595547	0.1273801688540561
0.0264621	0.121398	0.00581836	0.12073628687391849
0.0266923	0.116264	0.00573633	0.11472730839372987
0.0269386	0.118468	0.00556345	0.10864229945470963
0.0271716	0.113	0.0056806	0.103184614775181
0.0274151	0.109635	0.00546508	0.09780918520764759
0.0276475	0.10568	0.00541221	0.09296942875618948
0.027892	0.0962518	0.00531078	0.08819926832925952
0.0281244	0.0869908	0.00537823	0.08394944597510828
0.0283674	0.0947823	0.00528165	0.07981466276158201
0.0285987	0.088893	0.00511968	0.07615239606023562
0.0288427	0.0829986	0.0051698	0.07258844347272464
0.0290764	0.0822562	0.00523686	0.06944691688482983
0.0293187	0.0806516	0.00510722	0.06647468465165135
0.0295509	0.0835917	0.00517951	0.06388259075246015
0.0297949	0.0794969	0.004932	0.061434996286520646
0.0300282	0.0750785	0.00504646	0.05934255302856066
0.0302702	0.075948	0.00502932	0.05743197909375633
0.0305045	0.0747702	0.00529498	0.05582073512061123
0.0307431	0.0739399	0.00545342	0.05442100370807144
0.0309785	0.0696052	0.00574781	0.05328460120322657
0.0312149	0.0702559	0.00576253	0.052351758119696314
0.0314555	0.0648517	0.0058619	0.05162669516340722
0.0316948	0.0871453	0.00616728	0.051120535101505216
0.0319299	0.0748189	0.00625383	0.05082633747309268
0.0321696	0.0609513	0.00632329	0.05072594707403693
0.0324084	0.0552774	0.00644303	0.05081992191265214
0.0326461	0.0654691	0.0065803	0.051098155233281636
0.0328848	0.0627834	0.00678439	0.051556280989933305
0.0331215	0.0753497	0.0068381	0.05218010821823524
0.0333616	0.0770562	0.00694706	0.052978111846761884
0.033603	0.0665269	0.00709716	0.053941813006474056
0.0338361	0.0685097	0.00757203	0.05501836805588788
0.0340712	0.0715913	0.0076161	0.05624195029542596
0.0343113	0.075617	0.0075287	0.05762685174277545
0.0345505	0.0695129	0.00747226	0.059136911717410784
0.0347886	0.0744969	0.00787875	0.06076090162032956
0.0350255	0.070301	0.00807391	0.06248782340334155
0.0352652	0.0727368	0.00783878	0.06434127664897676
0.0355021	0.0809497	0.00839903	0.0662720241148037
0.035737	0.0796743	0.00859183	0.06826081340537007
0.0359746	0.0800426	0.00890688	0.0704014838045795
0.0362104	0.0795969	0.00906168	0.07257214551448961
0.0364513	0.0861615	0.00884552	0.0748595760877904
0.0366962	0.0764487	0.00925895	0.07725073538453629
0.0369343	0.0800343	0.00980368	0.07963463302178388
0.0371687	0.0869486	0.0102335	0.08203156153021617
0.0373998	0.101806	0.0105264	0.08443670996815901
0.0376403	0.0832001	0.0101048	0.0869730716782811
0.0378829	0.0992399	0.0106536	0.08956189587753277
0.0381198	0.120766	0.0115605	0.092110504507046
0.0383566	0.110519	0.0115238	0.0946873423375973
0.0385956	0.0999215	0.0121965	0.09730039693350975
0.0388331	0.112926	0.0122124	0.09990398788430442
0.0390675	0.0839774	0.0128189	0.10247675411512992
0.039304	0.0865393	0.0134846	0.10506747786138382
0.0395466	0.140678	0.0141873	0.10770866577814033
0.0397944	0.101219	0.013863	0.11038982168936563
0.0400388	0.118498	0.0148171	0.11301679905544353
0.0402668	0.132553	0.0170618	0.11543940795737849
0.0404918	0.142067	0.0178949	0.11782379982826614
0.0407311	0.146122	0.0177075	0.12029787646595447
0.0409763	0.121588	0.017808	0.12281612365991584
0.0412196	0.121941	0.0207146	0.12527111374615754
0.0414634	0.130115	0.0215688	0.12766700116986643
0.0417139	0.119322	0.0242893	0.13009723146980498
0.0419443	0.119254	0.0305457	0.13227482283823985
0.0421327	0.151976	0.0346971	0.13402642262407646
0.0423687	0.187012	0.0394961	0.13618221391028446
0.0426254	0.0838161	0.0416883	0.13849931386966421
0.0427904	0.220555	0.122113	0.1399715347130483

#[[Data]] la
#q / A-1	I / cm-1	sI / cm-1	Imodel / cm-1
0.0206466	0.316439	0.00303906	0.3743418420788428
0.0220547	0.262477	0.00290246	0.29731446468708056
0.02329	0.229223	0.00225376	0.23881472488490044
0.0246185	0.175534	0.00212987	0.18336814107347169
0.0258944	0.156657	0.00173602	0.1406871406578243
0.0272675	0.120014	0.00169481	0.1040642880363499
0.0284752	0.109727	0.00152404	0.08151987658960397
0.0298171	0.09208	0.00147934	0.06417477679483502
0.0310737	0.0852121	0.00134149	0.055475664633602796
0.0324672	0.0756925	0.00134531	0.052987653479000155
0.0337062	0.0753846	0.00129359	0.05606225979437105
0.0350693	0.0832911	0.00131977	0.06404301368149101
0.0362975	0.0858708	0.00127323	0.07413078761058516
0.0376745	0.0983433	0.00130303	0.08771516339799056
0.0389195	0.106048	0.00129317	0.10081012504696683
0.0403186	0.119952	0.00130003	0.115700041092001
0.0415773	0.124636	0.00132485	0.12814946849588332
0.0429599	0.137842	0.00130212	0.14028670877361998
0.0442045	0.144633	0.00137184	0.1491631004546305
0.0455548	0.151964	0.00130497	0.15632477660818336
0.0468003	0.157183	0.00137629	0.16040561912945597
0.0481542	0.161642	0.00127441	0.1620440962147822
0.0494348	0.16062	0.00134725	0.16096408561591546
0.050775	0.158544	0.00123764	0.1572746052956296
0.0520531	0.154358	0.00129799	0.15160451698595298
0.0533652	0.147576	0.00119223	0.1439184583740891
0.0546599	0.143775	0.00122951	0.13485443720803517
0.0559832	0.133194	0.00111234	0.1244974775902082
0.0572848	0.124688	0.00116801	0.11370595774208637
0.0585809	0.112678	0.00103452	0.10272643687316942
0.0599366	0.104065	0.00105	0.09133575576338636
0.0612446	0.0937037	0.00097216	0.08084470102187483
0.0625738	0.0792727	0.000983996	0.07097229174475372
0.0638399	0.0736251	0.000906783	0.06249578923333975
0.0651661	0.0613961	0.000917727	0.05473882887578183
0.0664131	0.0545054	0.000844611	0.04859217019632701
0.0677637	0.0457644	0.000833746	0.04322379155867848
0.0690401	0.0406731	0.000794937	0.03930371444985938
0.0703963	0.0326332	0.000789312	0.03641489251021507
0.071666	0.0301387	0.000750949	0.03476425832071818
0.0730301	0.0243494	0.000746216	0.033926245254748195
0.0742773	0.0216865	0.000731777	0.03385047965152803
0.0756555	0.0211058	0.000703696	0.0344387060611905
0.0769222	0.0206226	0.000722455	0.03539424171019379
0.0782707	0.0209246	0.000696774	0.03667019526989798
0.0795473	0.0222943	0.000706012	0.03800698836890776
0.0808955	0.0231952	0.000690461	0.039392880346834955
0.0821623	0.0235559	0.000709734	0.04056397309163828
0.0835037	0.025518	0.000680064	0.04157190426859696
0.0847759	0.0282357	0.000718006	0.042245539015238344
0.0860956	0.0297978	0.00067502	0.042609652207581894
0.0873913	0.0304795	0.000707054	0.042639189605995095
0.0887064	0.0325319	0.000670302	0.04229075428935123
0.0900053	0.0330509	0.000707179	0.041610454505213314
0.0913253	0.0332917	0.000652628	0.04062385901699135
0.092656	0.0336486	0.000696619	0.03933759485617793
0.093932	0.0338168	0.000658624	0.03789365320159748
0.0952685	0.0343481	0.000673081	0.03621569575402706
0.096561	0.0340885	0.000647363	0.034479565426304565
0.0979015	0.0316231	0.000659428	0.03262538748597239
0.0991715	0.0313465	0.0006391	0.03086003548354456
0.100498	0.0283074	0.00064483	0.029059258249028067
0.101768	0.0274669	0.000618971	0.027410514196301715
0.103134	0.0259616	0.000617172	0.02571879016059849
0.104406	0.024653	0.000614013	0.024270956023084676
0.105752	0.0218366	0.000602355	0.022895607980188564
0.107024	0.0198482	0.00059676	0.021738784467393052
0.108378	0.0188484	0.000584329	0.020661244669055057
0.109645	0.0172622	0.000591149	0.019780775572130486
0.110982	0.0158052	0.000567267	0.019002106412902123
0.112253	0.0142769	0.000579727	0.0183798626709114
0.113594	0.0123084	0.000549174	0.017832014844893926
0.114895	0.0119748	0.000565871	0.017390791866330267
0.116213	0.0122535	0.000549669	0.017017162233006575
0.117492	0.0110001	0.00056544	0.016708687958898027
0.118807	0.0108329	0.000531243	0.01643054185906341
0.120124	0.0113848	0.000554504	0.01617666629440329
0.121428	0.0103973	0.000525581	0.015936471931180973
0.12276	0.0107005	0.000544461	0.015691577514448794
0.124048	0.0107397	0.000524869	0.015446298523436451
0.125374	0.0106749	0.000539493	0.015178428948923512
0.126654	0.0107349	0.000519617	0.014900256224843606
0.127991	0.0105566	0.000530189	0.014586687008242503
0.129271	0.0106032	0.000512077	0.014262996031360787
0.13062	0.0117376	0.000522241	0.013899731388532533
0.131891	0.0120894	0.000513895	0.01353502126036385
0.133242	0.0116352	0.000513886	0.013123166716164468
0.134504	0.0117227	0.000517945	0.012731757458516596
0.135846	0.0114153	0.00050097	0.012301673820845016
0.137137	0.0113522	0.000508538	0.011881105074016528
0.138474	0.0108212	0.000500135	0.011443008206209178
0.139753	0.0113143	0.000506545	0.011025847365055002
0.141083	0.0106655	0.00048675	0.010598649747152444
0.142364	0.0107084	0.000511768	0.010196353586417696
0.143674	0.010059	0.00047626	0.00979771708003538
0.144997	0.00938376	0.000497772	0.009410592046544307
0.146302	0.0101246	0.00047408	0.009046196596250378
0.147636	0.00904944	0.000486784	0.008693610005788888
0.14892	0.00871077	0.000476245	0.00837394672295671
0.150241	0.0076946	0.0004805	0.008065963201345202
0.151527	0.00845593	0.0004673	0.007786156832140497
0.15287	0.00777752	0.000473019	0.007514925324053436
0.154152	0.00749553	0.000463941	0.007274146990862661
0.155495	0.00668509	0.000464558	0.007041840514601262
0.156765	0.00622241	0.000461589	0.006838220057692408
0.158111	0.0063956	0.000455126	0.006638818628428575
0.159389	0.00566903	0.000461588	0.00646265601948738
0.16072	0.00603028	0.000462934	0.006290014993823679
0.162016	0.0063126	0.000491339	0.006135729901564558
0.163316	0.00565032	0.000513406	0.0059880002056993484
0.164621	0.00563114	0.000525918	0.005847104601770526
0.165935	0.00544252	0.000540474	0.005711251941978367
0.167249	0.00547888	0.000555202	0.005580349051597793
0.168557	0.00520377	0.000568733	0.005453834497536443
0.169873	0.00497292	0.000572669	0.005329708927008738
0.171185	0.00555673	0.000595447	0.005208411505881027
0.172481	0.00565867	0.000604605	0.005090333513040226
0.173786	0.00469826	0.000609251	0.004973524554278925
0.175096	0.00575178	0.000624654	0.004858009324070755
0.176411	0.0047917	0.000634068	0.004743924389475144
0.177719	0.00529019	0.000653934	0.004632539118879267
0.179023	0.00444981	0.000657574	0.0045239079307784254
0.180337	0.00398139	0.000675075	0.004417289867243911
0.18163	0.00454132	0.000697109	0.004315482468964368
0.182937	0.00481127	0.000691443	0.004215621263467536
0.184265	0.00350255	0.000709675	0.004118900658738535
0.185585	0.00478259	0.000720636	0.004027310868049172
0.186896	0.00394164	0.000749765	0.0039412057114347875
0.1882	0.00406834	0.000759967	0.0038606690905495676
0.189506	0.00417653	0.000779892	0.003785317821248466
0.190799	0.00491634	0.000795427	0.0037160336687447346
0.192119	0.00520563	0.00079372	0.003650905164302471
0.19343	0.00428711	0.000846225	0.0035918650329871686
0.194717	0.00491494	0.000839725	0.003538950779329548
0.196029	0.004002	0.000870706	0.0034901511576574317
0.197344	0.00464425	0.000883816	0.003446209049331348
0.198663	0.00399356	0.000906659	0.003406844690848362
0.19999	0.00290515	0.000929712	0.0033716786229500795
0.201307	0.00296623	0.00096929	0.0033408202433614655
0.202612	0.00318889	0.000998936	0.0033138806008660717
0.203911	0.00205641	0.00102698	0.003290309160580907
0.205216	0.00434713	0.00106492	0.00326955567954666
0.206542	0.00214302	0.00108039	0.0032511512934629365
0.207855	0.00361871	0.00115078	0.003235275410427221
0.20915	0.00471346	0.00117499	0.0032216523504529295
0.210432	0.00468794	0.00125241	0.003209942033944382
0.211728	0.0048761	0.00127644	0.003199709864481127
0.213064	0.00329886	0.0013438	0.003190682150849288
0.214353	0.000273746	0.00145032	0.0031832721374704725
0.215596	0.00191674	0.00156723	0.0031773333137042146
0.216893	0.00548141	0.0016169	0.003172056736105999
0.218245	0.00315701	0.00177357	0.003167567832563374
0.219611	0.0038253	0.0018935	0.0031639176018937723
0.220992	0.00696258	0.00215624	0.0031610255378649154
0.222305	0.00422294	0.00281286	0.0031588469679629553

File: data/colloidalCrystals/nanoparticles/sas/superballModel/sans/GoodFit/intermediateResult.dat
#File generated by ModelExp v0.6.9
#Read datafile: ../../experimental_data/DD144_0A_nuc_SA.dat
#Read datafile: ../../experimental_data/DD144_0A_nuc_LA.dat
#Started Fit at 2019-01-17 09:44:25.917598
#Iteration 71
#[[Variables]]
#    particleSize:     61.14664 (fixed)
#    dShell:           35.6757557 (init = 11.8474)
#    dSurfactant:      14.1 (fixed)
#    pVal:             2.176356 (fixed)
#    sldCore:          8.34845e-06 (fixed)
#    sldShell:         6.9992e-06 (fixed)
#    sldSurfactant:    7.8e-08 (fixed)
#    sldSolvent:       5.664e-06 (fixed)
#    sigParticleSize:  0.07531189 (fixed)
#    i0:               0.05571249 (init = 0.02705136)
#    bg:               5.2328e-11 (init = 0.00269573)
#    orderHermite:     10 (fixed)
#    orderLegendre:    10 (fixed)
#    dTheta_sa:        0.00150471 (init = 0.0025193)
#    wavelength:       5.9984 (fixed)
#    dWavelength:      0.04247 (fixed)
#    dTheta_la:        0.00270328 (init = 0.00265073)

#[[Data]] sa
#q / A-1	I / cm-1	sI / cm-1	Imodel / cm-1
0.00382446	1.89071	0.137683	1.424133825853659
0.00434586	2.0231	0.092689	1.4023936141031872
0.004846	1.92986	0.0798721	1.380695863831143
0.00532187	1.82981	0.074192	1.3592053448409356
0.00581188	1.92725	0.0712065	1.336205599650933
0.00628665	1.78816	0.0678989	1.312998036281745
0.00676881	1.64813	0.0593701	1.2884971864915433
0.00724839	1.63931	0.0580165	1.2631636340630934
0.00772839	1.589	0.0551645	1.2368472255002818
0.0082033	1.46401	0.0521842	1.2098649180278693
0.00867188	1.3179	0.0474857	1.1823391108065404
0.00915389	1.25861	0.0456861	1.1534202453347338
0.00962922	1.23343	0.0444975	1.1238150166701968
0.0101087	1.21193	0.0423076	1.0931678302395897
0.0105864	1.14712	0.0403256	1.0619184020523613
0.0110641	0.99981	0.0372499	1.0300301593270038
0.0115396	0.97585	0.0353936	0.9977220843561898
0.0120182	0.948297	0.03423	0.9642819051607174
0.012494	0.981617	0.0349763	0.9310736780247663
0.0129722	0.827295	0.0310684	0.8973839815473527
0.0134478	0.779427	0.0298378	0.8636430778342828
0.01392	0.808168	0.0298542	0.830354747467265
0.0143967	0.763108	0.0282416	0.79636007459992
0.0148725	0.660164	0.0269429	0.7624680048416413
0.0153512	0.633699	0.0260747	0.7285014136928718
0.0158253	0.642891	0.0255784	0.6950385561045754
0.0163032	0.559356	0.0238398	0.6615973180913799
0.0167791	0.576063	0.0235731	0.6286396876892973
0.0172555	0.524606	0.0228055	0.5960769842043082
0.0177312	0.498229	0.0219527	0.5640587286070406
0.0182089	0.431708	0.0209758	0.5324825729849239
0.0186848	0.442703	0.020014	0.5016631206621865
0.0191702	0.410177	0.0191287	0.47094791048822143
0.0196616	0.362512	0.0178098	0.44066647249419605
0.020145	0.332016	0.0179631	0.4117503841295703
0.0206274	0.315134	0.017351	0.3836394997574717
0.0211101	0.311749	0.0173491	0.3566140356797578
0.021589	0.30121	0.0167022	0.3307703815848834
0.0220681	0.276877	0.0157458	0.30576394667873985
0.0225489	0.243744	0.0152129	0.28186183562754397
0.0230275	0.235607	0.0151457	0.2591283242063742
0.0235058	0.223741	0.0145655	0.23767377670170245
0.0239863	0.18279	0.0140267	0.21730475733643462
0.0244643	0.165719	0.0133702	0.19823547739960837
0.0249422	0.178769	0.0138976	0.18038514954441298
0.0254191	0.143696	0.0130465	0.1637903125645776
0.0258967	0.147886	0.0123236	0.14839820180228985
0.0263744	0.12349	0.0123917	0.13421449739581937
0.0268521	0.112304	0.011811	0.12122448493959921
0.0273284	0.113126	0.01205	0.10969286188820117
0.0278058	0.102878	0.0114015	0.09897206538906102
0.0282833	0.0907671	0.0113312	0.08930477636511
0.0287593	0.0793768	0.0111456	0.08065259831235987
0.0292365	0.0801657	0.0112257	0.07289801255782023
0.0297161	0.0877515	0.0106132	0.06595218994020306
0.0300673	0.0687529	0.0160348	0.06129708788269664

#[[Data]] la
#q / A-1	I / cm-1	sI / cm-1	Imodel / cm-1
0.0208221	0.322288	0.0047146	0.37458685385173374
0.0237754	0.219556	0.00420849	0.25666322867407876
0.0264603	0.166999	0.00398795	0.17181516171612274
0.0290488	0.119338	0.00335934	0.11518584871574637
0.0316867	0.0978324	0.00303651	0.08117165739203083
0.0344207	0.0932535	0.00275626	0.06937961224509323
0.0371929	0.0962325	0.00263476	0.07612399429163007
0.0399987	0.110549	0.00266985	0.09475743514253754
0.0427624	0.128856	0.00272284	0.11738447884875776
0.0454225	0.149939	0.00282055	0.13732811141096227
0.0480106	0.154324	0.00272184	0.15112014123736978
0.0507024	0.155264	0.00276815	0.15708195100481062
0.0532655	0.1463	0.00261393	0.15464438799025215
0.0558114	0.134949	0.00246385	0.1449161987156027
0.0583969	0.116589	0.0022824	0.1291422038860025
0.0610491	0.093363	0.00213602	0.10930727915143558
0.0635967	0.0744809	0.00198011	0.08898465609467178
0.0661067	0.056525	0.001876	0.06976108905066139
0.0686525	0.0427599	0.00175377	0.05265914053471571
0.0711974	0.0295168	0.00162774	0.03899368662749928
0.0737298	0.0215709	0.00156456	0.02926838002390911
0.0762477	0.0211997	0.00151977	0.023342026483770106
0.0787897	0.0183434	0.00148412	0.020643811991829786
0.0813184	0.0212224	0.00147986	0.020463613116998215
0.0838339	0.027249	0.00150355	0.02189516308633033
0.0863726	0.0289962	0.0014632	0.02409466842274435
0.0889103	0.0314077	0.00145588	0.026321358650333127
0.0916365	0.032308	0.00137097	0.028052827882238673
0.0943702	0.0339729	0.00139746	0.028759328549423424
0.097026	0.0312327	0.00135067	0.02834127538603177
0.099645	0.0301699	0.00134707	0.02696054426780174
0.10233	0.0270458	0.00126472	0.024765285421650827
0.105094	0.0225376	0.00122853	0.022076223963247776
0.107828	0.0204681	0.00121437	0.0193083104886789
0.110503	0.0160686	0.00120512	0.016781925314898014
0.11314	0.0141678	0.00117535	0.01466142934275351
0.11577	0.0120577	0.00115021	0.01301367419313501
0.118389	0.0115013	0.00114409	0.011857932062950228
0.120989	0.010547	0.00113192	0.011147705314612654
0.1236	0.0103293	0.00110313	0.010786979771923003
0.126203	0.00929147	0.00110612	0.010667088842717864
0.128774	0.00846807	0.00109342	0.010680058727779223
0.131333	0.0116445	0.0010961	0.010736416582280986
0.133904	0.0111302	0.00107061	0.010739747644500568
0.136496	0.0109515	0.00107245	0.01065114868245607
0.139024	0.0106711	0.00105992	0.010444135832300909
0.141536	0.0102263	0.00105486	0.010126109539947236
0.144184	0.00975976	0.000991749	0.009678002334183446
0.146881	0.0100951	0.000995886	0.009120102185759763
0.149535	0.00871112	0.000980936	0.008514008213785762
0.152115	0.00815984	0.000995759	0.007886025193393598
0.154827	0.00824125	0.000922055	0.007222897483152441
0.157586	0.00392429	0.000943854	0.006554752963488862
0.159565	0.00584933	0.00134412	0.006085456748017063

File: data/colloidalCrystals/nanoparticles/sas/superballModel/sans/LASTFIT_FIXED_SHELL/fit_result.dat
#File generated by ModelExp v0.6.9
#Read datafile: ../../experimental_data/DD144_0A_nuc_SA.dat
#Read datafile: ../../experimental_data/DD144_0A_nuc_LA.dat
#Started Fit at 2019-01-25 15:34:18.740967
#Finished Fit at 2019-01-25 16:20:58.285778
#[[Fit Statistics]]
#    # fitting method   = leastsq
#    # function evals   = 51
#    # data points      = 76
#    # variables        = 4
#    chi-square         = 1.48477960
#    reduced chi-square = 0.02062194
#    Akaike info crit   = -291.095492
#    Bayesian info crit = -281.772558
#[[Variables]]
#    particleSize:     61.2588 (fixed)
#    dShell:           33.2231231 +/- 1.67572731 (5.04%) (init = 35.67576)
#    dSurfactant:      14.1 (fixed)
#    pVal:             2.153364 (fixed)
#    sldCore:          8.34845e-06 (fixed)
#    sldShell:         6.9992e-06 (fixed)
#    sldSurfactant:    7.8e-08 (fixed)
#    sldSolvent:       5.664e-06 (fixed)
#    sigParticleSize:  0.07247489 (fixed)
#    i0:               0.05416569 +/- 0.00108273 (2.00%) (init = 0.05571249)
#    bg:               0 (fixed)
#    orderHermite:     10 (fixed)
#    orderLegendre:    10 (fixed)
#    dTheta_sa:        0.00173367 +/- 1.3371e-04 (7.71%) (init = 0.00150471)
#    wavelength:       5.9984 (fixed)
#    dWavelength:      0.04247 (fixed)
#    dTheta_la:        0.00281855 +/- 1.6189e-04 (5.74%) (init = 0.00270328)
#[[Correlations]] (unreported correlations are < 0.100)
#    C(dShell, dTheta_sa)    = -0.602
#    C(i0, dTheta_la)        = -0.354
#    C(i0, dTheta_sa)        = -0.303
#    C(dTheta_sa, dTheta_la) =  0.140
#    C(dShell, i0)           = -0.129
#Fit range: 0.02 .. 0.5

#[[Data]] sa
#q / A-1	I / cm-1	sI / cm-1	Imodel / cm-1
0.00382446	1.89071	0.137683	1.3487478849721386
0.00434586	2.0231	0.092689	1.3274978462221472
0.004846	1.92986	0.0798721	1.30634898719466
0.00532187	1.82981	0.074192	1.2856782482212612
0.00581188	1.92725	0.0712065	1.2634236967060861
0.00628665	1.78816	0.0678989	1.2410529106861765
0.00676881	1.64813	0.0593701	1.2175251346865203
0.00724839	1.63931	0.0580165	1.1932869854519024
0.00772839	1.589	0.0551645	1.1681949373078495
0.0082033	1.46401	0.0521842	1.1425435440943796
0.00867188	1.3179	0.0474857	1.116441163672047
0.00915389	1.25861	0.0456861	1.0888392399939022
0.00962922	1.23343	0.0444975	1.060880777645357
0.0101087	1.21193	0.0423076	1.03199448646429
0.0105864	1.14712	0.0403256	1.0028514899970407
0.0110641	0.99981	0.0372499	0.9728807875641367
0.0115396	0.97585	0.0353936	0.9425385899376332
0.0120182	0.948297	0.03423	0.9115649093412745
0.012494	0.981617	0.0349763	0.8804051850945491
0.0129722	0.827295	0.0310684	0.8484084967737133
0.0134478	0.779427	0.0298378	0.8167675486010592
0.01392	0.808168	0.0298542	0.7852167030081316
0.0143967	0.763108	0.0282416	0.7533158291290439
0.0148725	0.660164	0.0269429	0.7218355924100152
0.0153512	0.633699	0.0260747	0.6899481534774053
0.0158253	0.642891	0.0255784	0.6585369403911523
0.0163032	0.559356	0.0238398	0.627143684365735
0.0167791	0.576063	0.0235731	0.5962201195374873
0.0172555	0.524606	0.0228055	0.5656519127139912
0.0177312	0.498229	0.0219527	0.5356014191938089
0.0182089	0.431708	0.0209758	0.5059523764568431
0.0186848	0.442703	0.020014	0.4770439663390571
0.0191702	0.410177	0.0191287	0.44826712909511446
0.0196616	0.362512	0.0178098	0.4197168781170625
0.020145	0.332016	0.0179631	0.3925819302276541
0.0206274	0.315134	0.017351	0.36617117695084217
0.0211101	0.311749	0.0173491	0.3407658373909636
0.021589	0.30121	0.0167022	0.3164560893623087
0.0220681	0.276877	0.0157458	0.29324450437200744
0.0225489	0.243744	0.0152129	0.2709846925994891
0.0230275	0.235607	0.0151457	0.2498913101089451
0.0235058	0.223741	0.0145655	0.22990117929119214
0.0239863	0.18279	0.0140267	0.2109475222176801
0.0244643	0.165719	0.0133702	0.1932251164583875
0.0249422	0.178769	0.0138976	0.17664988171734466
0.0254191	0.143696	0.0130465	0.16124844713485967
0.0258967	0.147886	0.0123236	0.14695003595012646
0.0263744	0.12349	0.0123917	0.13375817320464722
0.0268521	0.112304	0.011811	0.12164279809235383
0.0273284	0.113126	0.01205	0.11059927219997868
0.0278058	0.102878	0.0114015	0.10051706775153266
0.0282833	0.0907671	0.0113312	0.09136992388847387
0.0287593	0.0793768	0.0111456	0.08312276361292363
0.0292365	0.0801657	0.0112257	0.07592872769664666
0.0297161	0.0877515	0.0106132	0.06919277023610036
0.0300673	0.0687529	0.0160348	0.06463992069838381

#[[Data]] la
#q / A-1	I / cm-1	sI / cm-1	Imodel / cm-1
0.0208221	0.322288	0.0047146	0.35505500300896775
0.0237754	0.219556	0.00420849	0.2448353746025779
0.0264603	0.166999	0.00398795	0.1658414678270113
0.0290488	0.119338	0.00335934	0.11225904568024483
0.0316867	0.0978324	0.00303651	0.08086752907767575
0.0344207	0.0932535	0.00275626	0.07040752040231993
0.0371929	0.0962325	0.00263476	0.07745112881286725
0.0399987	0.110549	0.00266985	0.09584682942017998
0.0427624	0.128856	0.00272284	0.11782698005372906
0.0454225	0.149939	0.00282055	0.13717054247637017
0.0480106	0.154324	0.00272184	0.15054544432647027
0.0507024	0.155264	0.00276815	0.1565570063516513
0.0532655	0.1463	0.00261393	0.15405351797732816
0.0558114	0.134949	0.00246385	0.14459239733486248
0.0583969	0.116589	0.0022824	0.12926914559578265
0.0610491	0.093363	0.00213602	0.10977555663335643
0.0635967	0.0744809	0.00198011	0.08969836631302346
0.0661067	0.056525	0.001876	0.07059656096406397
0.0686525	0.0427599	0.00175377	0.05348622696107177
0.0711974	0.0295168	0.00162774	0.039686651296661914
0.0737298	0.0215709	0.00156456	0.029737516078559362
0.0762477	0.0211997	0.00151977	0.02353495586848015
0.0787897	0.0183434	0.00148412	0.020543748637508935
0.0813184	0.0212224	0.00147986	0.020217471900374945
0.0838339	0.027249	0.00150355	0.021400753531808616
0.0863726	0.0289962	0.0014632	0.02341223824876416
0.0889103	0.0314077	0.00145588	0.025500586734171108
0.0916365	0.032308	0.00137097	0.027199473692724553
0.0943702	0.0339729	0.00139746	0.02789804856708608
0.097026	0.0312327	0.00135067	0.02753059827396535
0.099645	0.0301699	0.00134707	0.026215707447076596
0.10233	0.0270458	0.00126472	0.02411394485875844
0.105094	0.0225376	0.00122853	0.021479687924435473
0.107828	0.0204681	0.00121437	0.01874645786222635
0.110503	0.0160686	0.00120512	0.01623440344176242
0.11314	0.0141678	0.00117535	0.014112066135285548
0.11577	0.0120577	0.00115021	0.012451453947904156
0.118389	0.0115013	0.00114409	0.011276253073993821
0.120989	0.010547	0.00113192	0.010548096604941189
0.1236	0.0103293	0.00110313	0.01017246250209394
0.126203	0.00929147	0.00110612	0.010063802265626358
0.128774	0.00846807	0.00109342	0.010074224142163364
0.131333	0.0116445	0.0010961	0.010124253693086836
0.133904	0.0111302	0.00107061	0.010141335644845479
0.136496	0.0109515	0.00107245	0.010073387130923019
0.139024	0.0106711	0.00105992	0.009891463378381196
0.141536	0.0102263	0.00105486	0.009603254850016113
0.144184	0.00975976	0.000991749	0.00918421994892454
0.146881	0.0100951	0.000995886	0.008670628548012482
0.149535	0.00871112	0.000980936	0.00809952102395278
0.152115	0.00815984	0.000995759	0.0075183227538769375
0.154827	0.00824125	0.000922055	0.006894204955731345
0.157586	0.00392429	0.000943854	0.006272436794329878
0.159565	0.00584933	0.00134412	0.0058350776337783294

File: data/colloidalCrystals/nanoparticles/sas/superballModel/sans/fit_result.dat
#File generated by ModelExp v0.6.9
#Read datafile: ../../experimental_data/DD144_0A_nuc_SA.dat
#Read datafile: ../../experimental_data/DD144_0A_nuc_LA.dat
#Started Fit at 2019-01-18 12:40:36.281625
#Finished Fit at 2019-01-18 13:42:40.782600
#[[Fit Statistics]]
#    # fitting method   = leastsq
#    # function evals   = 72
#    # data points      = 76
#    # variables        = 4
#    chi-square         = 1.45832943
#    reduced chi-square = 0.02025458
#    Akaike info crit   = -292.461576
#    Bayesian info crit = -283.138642
#[[Variables]]
#    particleSize:     61.11297 (fixed)
#    dShell:           33.0626072 +/- 1.65798460 (5.01%) (init = 35.67576)
#    dSurfactant:      14.1 (fixed)
#    pVal:             2.21883 (fixed)
#    sldCore:          8.34845e-06 (fixed)
#    sldShell:         6.9992e-06 (fixed)
#    sldSurfactant:    7.8e-08 (fixed)
#    sldSolvent:       5.664e-06 (fixed)
#    sigParticleSize:  0.07216709 (fixed)
#    i0:               0.05388964 +/- 0.00106708 (1.98%) (init = 0.05571249)
#    bg:               0 (fixed)
#    orderHermite:     10 (fixed)
#    orderLegendre:    10 (fixed)
#    dTheta_sa:        0.00173506 +/- 1.3214e-04 (7.62%) (init = 0.00150471)
#    wavelength:       5.9984 (fixed)
#    dWavelength:      0.04247 (fixed)
#    dTheta_la:        0.00281768 +/- 1.6008e-04 (5.68%) (init = 0.00270328)
#[[Correlations]] (unreported correlations are < 0.100)
#    C(dShell, dTheta_sa)    = -0.605
#    C(i0, dTheta_la)        = -0.354
#    C(i0, dTheta_sa)        = -0.305
#    C(dTheta_sa, dTheta_la) =  0.141
#    C(dShell, i0)           = -0.125
#Fit range: 0.02 .. 0.5

#[[Data]] sa
#q / A-1	I / cm-1	sI / cm-1	Imodel / cm-1
0.00382446	1.89071	0.137683	1.3576880577489174
0.00434586	2.0231	0.092689	1.3362407046510598
0.004846	1.92986	0.0798721	1.3148963786622085
0.00532187	1.82981	0.074192	1.2940369617083647
0.00581188	1.92725	0.0712065	1.2715791689798177
0.00628665	1.78816	0.0678989	1.2490053434328272
0.00676881	1.64813	0.0593701	1.225265599417332
0.00724839	1.63931	0.0580165	1.2008106713880364
0.00772839	1.589	0.0551645	1.1754959203907906
0.0082033	1.46401	0.0521842	1.149618556020866
0.00867188	1.3179	0.0474857	1.1232879304548409
0.00915389	1.25861	0.0456861	1.0954467322150514
0.00962922	1.23343	0.0444975	1.0672478636696168
0.0101087	1.21193	0.0423076	1.0383747401568932
0.0105864	1.14712	0.0403256	1.0087280011797308
0.0110641	0.99981	0.0372499	0.9785063530019844
0.0115396	0.97585	0.0353936	0.9479123933289915
0.0120182	0.948297	0.03423	0.9162779047527729
0.012494	0.981617	0.0349763	0.8848680475953485
0.0129722	0.827295	0.0310684	0.8530144587972991
0.0134478	0.779427	0.0298378	0.8211215007761778
0.01392	0.808168	0.0298542	0.7893221532401352
0.0143967	0.763108	0.0282416	0.7571730268009139
0.0148725	0.660164	0.0269429	0.7254533994940185
0.0153512	0.633699	0.0260747	0.6933242816378211
0.0158253	0.642891	0.0255784	0.6616782835056141
0.0163032	0.559356	0.0238398	0.6300539745514405
0.0167791	0.576063	0.0235731	0.5989065006532586
0.0172555	0.524606	0.0228055	0.5681205912194736
0.0177312	0.498229	0.0219527	0.5378599572776829
0.0182089	0.431708	0.0209758	0.5080074808138773
0.0186848	0.442703	0.020014	0.4789048807228155
0.0191702	0.410177	0.0191287	0.44993912082392323
0.0196616	0.362512	0.0178098	0.4212052263770214
0.020145	0.332016	0.0179631	0.39390081504840535
0.0206274	0.315134	0.017351	0.3673289312367243
0.0211101	0.311749	0.0173491	0.34177370194708145
0.021589	0.30121	0.0167022	0.317324985136708
0.0220681	0.276877	0.0157458	0.2939857143866247
0.0225489	0.243744	0.0152129	0.27160800993282036
0.0230275	0.235607	0.0151457	0.25040738318764
0.0235058	0.223741	0.0145655	0.23031996291587592
0.0239863	0.18279	0.0140267	0.2112783524150856
0.0244643	0.165719	0.0133702	0.19347775118313637
0.0249422	0.178769	0.0138976	0.17683325630834743
0.0254191	0.143696	0.0130465	0.16137109882627176
0.0258967	0.147886	0.0123236	0.14701966505612388
0.0263744	0.12349	0.0123917	0.13378200142532043
0.0268521	0.112304	0.011811	0.12162739105420001
0.0273284	0.113126	0.01205	0.11055068591460022
0.0278058	0.102878	0.0114015	0.10044049196204853
0.0282833	0.0907671	0.0113312	0.09127004296028289
0.0287593	0.0793768	0.0111456	0.08326813278680298
0.0292365	0.0801657	0.0112257	0.07579688176704823
0.0297161	0.0877515	0.0106132	0.06904816907193397
0.0300673	0.0687529	0.0160348	0.06448696801048695

#[[Data]] la
#q / A-1	I / cm-1	sI / cm-1	Imodel / cm-1
0.0208221	0.322288	0.0047146	0.3560098191105685
0.0237754	0.219556	0.00420849	0.24531638517519327
0.0264603	0.166999	0.00398795	0.16605225834692428
0.0290488	0.119338	0.00335934	0.11236405727680876
0.0316867	0.0978324	0.00303651	0.08100055486235329
0.0344207	0.0932535	0.00275626	0.07066648031733964
0.0371929	0.0962325	0.00263476	0.07787496568887974
0.0399987	0.110549	0.00266985	0.09641074009980698
0.0427624	0.128856	0.00272284	0.11846091627889341
0.0454225	0.149939	0.00282055	0.1377873162822949
0.0480106	0.154324	0.00272184	0.15106807055275687
0.0507024	0.155264	0.00276815	0.15691933916188183
0.0532655	0.1463	0.00261393	0.15423094796916276
0.0558114	0.134949	0.00246385	0.1445831721855389
0.0583969	0.116589	0.0022824	0.129092699639389
0.0610491	0.093363	0.00213602	0.10947101312386016
0.0635967	0.0744809	0.00198011	0.08932238211524256
0.0661067	0.056525	0.001876	0.0702005317485729
0.0686525	0.0427599	0.00175377	0.053114217277044795
0.0711974	0.0295168	0.00162774	0.03937152104920604
0.0737298	0.0215709	0.00156456	0.0294976675471946
0.0762477	0.0211997	0.00151977	0.02337498427277141
0.0787897	0.0183434	0.00148412	0.02045847920229571
0.0813184	0.0212224	0.00147986	0.020192508903667996
0.0838339	0.027249	0.00150355	0.02141999930151334
0.0863726	0.0289962	0.0014632	0.02345978738631513
0.0889103	0.0314077	0.00145588	0.025562827398969933
0.0916365	0.032308	0.00137097	0.027266982927712916
0.0943702	0.0339729	0.00139746	0.027965021348280685
0.097026	0.0312327	0.00135067	0.027595233424249264
0.099645	0.0301699	0.00134707	0.026278309373566025
0.10233	0.0270458	0.00126472	0.024175056513528435
0.105094	0.0225376	0.00122853	0.0215388325700751
0.107828	0.0204681	0.00121437	0.018801462003560573
0.110503	0.0160686	0.00120512	0.016281678073556842
0.11314	0.0141678	0.00117535	0.014147403750282126
0.11577	0.0120577	0.00115021	0.012470899369726717
0.118389	0.0115013	0.00114409	0.011277145144953121
0.120989	0.010547	0.00113192	0.010529973629833407
0.1236	0.0103293	0.00110313	0.010136835232616773
0.126203	0.00929147	0.00110612	0.010014509974180387
0.128774	0.00846807	0.00109342	0.010016589967872006
0.131333	0.0116445	0.0010961	0.010064181578479416
0.133904	0.0111302	0.00107061	0.010084544570324927
0.136496	0.0109515	0.00107245	0.0100247835009091
0.139024	0.0106711	0.00105992	0.009854097396199335
0.141536	0.0102263	0.00105486	0.009578377720615434
0.144184	0.00975976	0.000991749	0.009171988126361075
0.146881	0.0100951	0.000995886	0.008668937802616239
0.149535	0.00871112	0.000980936	0.008104387092653079
0.152115	0.00815984	0.000995759	0.007525460935860169
0.154827	0.00824125	0.000922055	0.006899035347790126
0.157586	0.00392429	0.000943854	0.006270585329037403
0.159565	0.00584933	0.00134412	0.005826044826939366

File: data/colloidalCrystals/nanoparticles/sas/superballModel/sans/intermediateResult.dat
#File generated by ModelExp v0.6.9
#Read datafile: ../../experimental_data/DD144_0A_nuc_SA.dat
#Read datafile: ../../experimental_data/DD144_0A_nuc_LA.dat
#Started Fit at 2019-01-25 16:47:34.445317
#Iteration 71
#[[Variables]]
#    particleSize:     61.2588 (fixed)
#    dShell:           34.3012848 (init = 33.22312)
#    dSurfactant:      13.8033491 (init = 14.1)
#    pVal:             2.153364 (fixed)
#    sldCore:          8.34845e-06 (fixed)
#    sldShell:         6.9992e-06 (fixed)
#    sldSurfactant:    7.8e-08 (fixed)
#    sldSolvent:       5.664e-06 (fixed)
#    sigParticleSize:  0.07247489 (fixed)
#    i0:               0.05642093 (init = 0.05416569)
#    bg:               0 (fixed)
#    orderHermite:     10 (fixed)
#    orderLegendre:    10 (fixed)
#    dTheta_sa:        0.00177654 (init = 0.00173367)
#    wavelength:       5.9984 (fixed)
#    dWavelength:      0.04247 (fixed)
#    dTheta_la:        0.00285709 (init = 0.00281855)
#Fit range: 0.02 .. 0.5

#[[Data]] sa
#q / A-1	I / cm-1	sI / cm-1	Imodel / cm-1
0.00382446	1.89071	0.137683	1.3145818596791072
0.00434586	2.0231	0.092689	1.2938099882169285
0.004846	1.92986	0.0798721	1.2731496950368797
0.00532187	1.82981	0.074192	1.2527675996076268
0.00581188	1.92725	0.0712065	1.2310465664352146
0.00628665	1.78816	0.0678989	1.2092259086829078
0.00676881	1.64813	0.0593701	1.1862896386222361
0.00724839	1.63931	0.0580165	1.1626762549585543
0.00772839	1.589	0.0551645	1.1384613591315302
0.0082033	1.46401	0.0521842	1.1135064541734172
0.00867188	1.3179	0.0474857	1.0881360957724204
0.00915389	1.25861	0.0456861	1.0613173531158242
0.00962922	1.23343	0.0444975	1.03415997096238
0.0101087	1.21193	0.0423076	1.0061102913989912
0.0105864	1.14712	0.0403256	0.9775525464046069
0.0110641	0.99981	0.0372499	0.9484408526163876
0.0115396	0.97585	0.0353936	0.9189729102369788
0.0120182	0.948297	0.03423	0.888893530556258
0.012494	0.981617	0.0349763	0.8589186346417651
0.0129722	0.827295	0.0310684	0.8282460696882026
0.0134478	0.779427	0.0298378	0.7975319400732526
0.01392	0.808168	0.0298542	0.766903576422659
0.0143967	0.763108	0.0282416	0.7359331455855703
0.0148725	0.660164	0.0269429	0.7050378000531355
0.0153512	0.633699	0.0260747	0.674051583877135
0.0158253	0.642891	0.0255784	0.6435220672389735
0.0163032	0.559356	0.0238398	0.6130087089745397
0.0167791	0.576063	0.0235731	0.5829495915017835
0.0172555	0.524606	0.0228055	0.5532290758247139
0.0177312	0.498229	0.0219527	0.5240086536552553
0.0182089	0.431708	0.0209758	0.49517245178000896
0.0186848	0.442703	0.020014	0.4668726089744061
0.0191702	0.410177	0.0191287	0.43887776659095407
0.0196616	0.362512	0.0178098	0.4112711679627225
0.020145	0.332016	0.0179631	0.38470327706713875
0.0206274	0.315134	0.017351	0.35913768418792014
0.0211101	0.311749	0.0173491	0.33460446871195254
0.021589	0.30121	0.0167022	0.3110766160626664
0.0220681	0.276877	0.0157458	0.28849432093445854
0.0225489	0.243744	0.0152129	0.26683777820619614
0.0230275	0.235607	0.0151457	0.24631339676911812
0.0235058	0.223741	0.0145655	0.22686414537214197
0.0239863	0.18279	0.0140267	0.208416601103629
0.0244643	0.165719	0.0133702	0.19116690819345855
0.0249422	0.178769	0.0138976	0.17502518072849382
0.0254191	0.143696	0.0130465	0.16001866910626128
0.0258967	0.147886	0.0123236	0.14608286347477115
0.0263744	0.12349	0.0123917	0.13321199532598682
0.0268521	0.112304	0.011811	0.12138184293337537
0.0273284	0.113126	0.01205	0.11058087616922482
0.0278058	0.102878	0.0114015	0.10071099286858735
0.0282833	0.0907671	0.0113312	0.09173893914521573
0.0287593	0.0793768	0.0111456	0.08363680425351341
0.0292365	0.0801657	0.0112257	0.07629854080318665
0.0297161	0.0877515	0.0106132	0.06965456501004909
0.0300673	0.0687529	0.0160348	0.06514324600146937

#[[Data]] la
#q / A-1	I / cm-1	sI / cm-1	Imodel / cm-1
0.0208221	0.322288	0.0047146	0.3481812783339343
0.0237754	0.219556	0.00420849	0.2408795123155081
0.0264603	0.166999	0.00398795	0.16388501732382188
0.0290488	0.119338	0.00335934	0.11150796901894258
0.0316867	0.0978324	0.00303651	0.08062959364121125
0.0344207	0.0932535	0.00275626	0.07007692291332827
0.0371929	0.0962325	0.00263476	0.07659922497778912
0.0399987	0.110549	0.00266985	0.09429395531244372
0.0427624	0.128856	0.00272284	0.11560810383914881
0.0454225	0.149939	0.00282055	0.134490505658613
0.0480106	0.154324	0.00272184	0.14754090283165375
0.0507024	0.155264	0.00276815	0.15355455702563256
0.0532655	0.1463	0.00261393	0.15146326141202343
0.0558114	0.134949	0.00246385	0.14242543394376417
0.0583969	0.116589	0.0022824	0.12761999049533446
0.0610491	0.093363	0.00213602	0.10866922471415515
0.0635967	0.0744809	0.00198011	0.08905786013431985
0.0661067	0.056525	0.001876	0.07031879525893246
0.0686525	0.0427599	0.00175377	0.05345870430000716
0.0711974	0.0295168	0.00162774	0.0397890605875545
0.0737298	0.0215709	0.00156456	0.029867417298993403
0.0762477	0.0211997	0.00151977	0.023617351966652156
0.0787897	0.0183434	0.00148412	0.02068131244510159
0.0813184	0.0212224	0.00147986	0.020112529080087028
0.0838339	0.027249	0.00150355	0.02120232742188401
0.0863726	0.0289962	0.0014632	0.023149894205958307
0.0889103	0.0314077	0.00145588	0.025213507335262574
0.0916365	0.032308	0.00137097	0.026929998024199115
0.0943702	0.0339729	0.00139746	0.027682573980020535
0.097026	0.0312327	0.00135067	0.0273925566738206
0.099645	0.0301699	0.00134707	0.026163538088766945
0.10233	0.0270458	0.00126472	0.024146931782860342
0.105094	0.0225376	0.00122853	0.021586993186004527
0.107828	0.0204681	0.00121437	0.01890796605970412
0.110503	0.0160686	0.00120512	0.01642892900538817
0.11314	0.0141678	0.00117535	0.01432184742066987
0.11577	0.0120577	0.00115021	0.012663522620028553
0.118389	0.0115013	0.00114409	0.011482838660873908
0.120989	0.010547	0.00113192	0.01074646005139244
0.1236	0.0103293	0.00110313	0.01036354083758404
0.126203	0.00929147	0.00110612	0.010252063598223449
0.128774	0.00846807	0.00109342	0.010262850749356211
0.131333	0.0116445	0.0010961	0.010317198139585903
0.133904	0.0111302	0.00107061	0.01034158303325914
0.136496	0.0109515	0.00107245	0.01028235747124841
0.139024	0.0106711	0.00105992	0.010107946029835599
0.141536	0.0102263	0.00105486	0.009825454612817613
0.144184	0.00975976	0.000991749	0.009408356285706248
0.146881	0.0100951	0.000995886	0.008892388844491417
0.149535	0.00871112	0.000980936	0.00831355087212582
0.152115	0.00815984	0.000995759	0.007720767521006798
0.154827	0.00824125	0.000922055	0.0070798037973325316
0.157586	0.00392429	0.000943854	0.006437783457031224
0.159565	0.00584933	0.00134412	0.005984007249628711
