Repository: DomiDre/PhDThesis

# PhDThesis

Color palette:
- #0EA8DF #MatNat Blau
- #EE292F #Medizin Rot
- #FAAB2D #HumWis Orange
- #76C152 #Wiwi Gruen
- #7F0128 #Rechtswis Bordeaux
- #793394 #Philo Violett

Sample Translation
- Ol-CoFe-C : DD67
- Ac-CoFe-C : AH11
- Ac-CoFe-C-YF : YF45

File: data/colloidalCrystals/nanoparticles/xrd/LeBail/PurePhase/fe2o31.hkl
 Pattern#  1 Phase No.:   1  !------------------ Lambda:  1.540560 CELL:     8.3740    8.3740    8.3740   90.0000   90.0000   90.0000
      32       0    0.00  SPGr: F d -3 m  <-- The number of effective reflections may be lower
   1   1   1    8        258.004         11.219      18.3351       1.5307
   2   2   0   12       2059.950         15.939      30.1604       1.5673
   3   1   1   24       6037.333         19.026      35.5257       1.5903
   2   2   2    8        163.105          4.431      37.1618       1.5981
   4   0   0    6       1955.476         12.246      43.1770       1.6266
   3   3   1   24          0.236          0.055      47.2753       1.6509
   4   2   2   24       1314.852          9.581      53.5682       1.6966
   5   1   1   24       1027.043          5.147      57.1051       1.7238
   3   3   3    8       1027.048          5.147      57.1052       1.7238
   4   4   0   12       2921.855         19.111      62.7104       1.7717
   5   3   1   48          0.143          0.014      65.9383       1.8058
   4   4   2   24         63.007         27.264      66.9958       1.8177
   6   2   0   24          0.001          0.002      71.1489       1.8650
   5   3   3   24          0.002          0.002      74.1963       1.9015
   6   2   2   24        261.433          7.510      75.2015       1.9140
   4   4   4    8        323.940          4.790      79.1796       1.9706

File: data/colloidalCrystals/nanoparticles/xrd/LeBail/TwoPhases/fe2o3_feo1.hkl
 Pattern#  1 Phase No.:   1 Fe2O3                Lambda:  1.540560 CELL:     8.3841    8.3841    8.3841   90.0000   90.0000   90.0000
      32       0    0.00  SPGr: F d -3 m  <-- The number of effective reflections may be lower
   1   1   1    8        249.043         10.500      18.3127       1.8268
   2   2   0   12       2027.631         15.589      30.1232       1.8700
   3   1   1   24       6357.346         19.662      35.4814       1.8972
   2   2   2    8         27.364          0.808      37.1153       1.9065
   4   0   0    6        780.546          5.885      43.1223       1.9409
   3   3   1   24        110.046          2.751      47.2148       1.9698
   4   2   2   24       1314.276          9.358      53.4984       2.0238
   5   1   1   24       1135.754          5.504      57.0300       2.0562
   3   3   3    8       1135.748          5.504      57.0300       2.0562
   4   4   0   12       1131.911          6.945      62.6262       2.1134
   5   3   1   48          2.105          0.101      65.8486       2.1534
   4   4   2   24        262.693          5.759      66.9044       2.1675
   6   2   0   24          0.001          0.002      71.0501       2.2235
   5   3   3   24          0.009          0.002      74.0918       2.2669
   6   2   2   24        135.112          4.198      75.0951       2.2819
   4   4   4    8        306.518          4.465      79.0653       2.3485

File: data/colloidalCrystals/nanoparticles/xrd/LeBail/TwoPhases/fe2o3_feo2.hkl
 Pattern#  1 Phase No.:   2 FeO                  Lambda:  1.540560 CELL:     4.1809    4.1809    4.1809   90.0000   90.0000   90.0000
      10       0    0.00  SPGr: F m -3 m  <-- The number of effective reflections may be lower
   1   1   1    8          6.068          0.080      37.2181       0.5038
   2   0   0    6        911.384          5.429      43.2432       0.5106
   2   2   0   12       1384.132          6.317      62.8125       0.5562
   3   1   1   24         91.205          3.092      75.3305       0.6024
   2   2   2    8         31.695          0.859      79.3181       0.6216
