Repository: DomiDre/PhDThesis

# PhDThesis

Color palette:
- #0EA8DF #MatNat Blau
- #EE292F #Medizin Rot
- #FAAB2D #HumWis Orange
- #76C152 #Wiwi Gruen
- #7F0128 #Rechtswis Bordeaux
- #793394 #Philo Violett

Sample Translation
- Ol-CoFe-C : DD67
- Ac-CoFe-C : AH11
- Ac-CoFe-C-YF : YF45

File: data/colloidalCrystals/nanoparticles/xrd/LeBail/PurePhase/fe2o3.sum


        **********************************************************
        ** PROGRAM FullProf.2k (Version 6.20 - Jan2018-ILL JRC) **
        **********************************************************
                       M U L T I -- P A T T E R N                 
            Rietveld, Profile Matching & Integrated Intensity     
                 Refinement of X-ray and/or Neutron Data


    Date: 18/12/2018  Time: 19:35:02.118                              

 => PCR file code: fe2o3
 => DAT file code: DD144.dat            -> Relative contribution: 1.0000                                                            
 => Title: DD144

 ==> CONDITIONS OF THIS RUN FOR PATTERN No.:  1

 => Global Refinement of X-ray powder diffraction data                                                                              
 => Global Refinement of X-ray powder diffraction data                                                                              
    Bragg-Brentano(X-rays) or Debye-Scherrer geometry(Neutrons)
 => The    7th default profile function was selected

 => X-Y type of data: 2theta/TOF/E(Kev) Intens sigma for pattern:  1
 => Wavelengths:  1.54056 1.54443
 => Cos(Monochromator angle)=   0.9100
 => Absorption correction (AC), muR-eff =   0.0000  0.0000
 => Base of peaks: 2.0*HW*   20.00
 ==> Angular range, step and number of points:
     2Thmin:      15.023000  2Thmax:      79.867004  Step:       0.026012  No. of points:   2495
 =>-------> Pattern#  1
 => Profile Matching (fixed scale) for phase: 1
 => Scor: 5.6859

 ==> RESULTS OF REFINEMENT:


 => No. of fitted parameters:    2


------------------------------------------------------------------------------
 => Phase No.  1  !--------------------------------------F d -3 m            
------------------------------------------------------------------------------

 =>  No. of reflections for pattern#:   1:    32/2


 ==> PROFILE PARAMETERS FOR PATTERN#  1

 => Cell parameters      :
                              8.37404   0.00028
                              8.37404   0.00028
                              8.37404   0.00028
                             90.00000   0.00000
                             90.00000   0.00000
                             90.00000   0.00000
 
 => overall scale factor :      0.001000000     0.000000000
 => Eta(p-v) or m(p-vii) :    0.00000   0.00000
 => Overall tem. factor  :    0.00000   0.00000
 => Halfwidth parameters :    0.00000   0.00000
                              0.00000   0.00000
                              0.00000   0.00000
 => Preferred orientation:    0.00000   0.00000
                              0.00000   0.00000
 => Asymmetry parameters :    0.10000   0.00000
                              0.00000   0.00000
                              0.00000   0.00000
                              0.00000   0.00000
 => X and y parameters   :    0.00000   0.00000
                              1.48290   0.00633
 => Strain parameters    :    0.00000   0.00000
                              0.00000   0.00000
                              0.00000   0.00000
 => Size parameters (G,L):    0.00000   0.00000
                              0.00000   0.00000

 => Add. shape parameters: 
                              0.00000   0.00000
                              0.00000   0.00000



 ==> GLOBAL PARAMETERS FOR PATTERN#  1


 => Zero-point:     0.0000    0.0000
 => Cos( theta)-shift parameter :   0.0000  0.0000
 => Sin(2theta)-shift parameter :   0.0000  0.0000

 ==> RELIABILITY FACTORS WITH ALL NON-EXCLUDED POINTS FOR PATTERN:  1

  => Cycle: 10 => MaxCycle: 10
 => N-P+C:  2493
 =>  R-factors (not corrected for background) for Pattern:  1
 => Rp:  3.07     Rwp:  4.51     Rexp:    1.74 Chi2:  6.73      L.S. refinement
 => Conventional Rietveld R-factors for Pattern:  1
 => Rp:  26.0     Rwp:  26.2     Rexp:   10.10 Chi2:  6.73    
 => Deviance:  0.171E+05     Dev*  :   6.873    
 => DW-Stat.:    0.1704     DW-exp:     1.8771
 => N-sigma of the GoF:      202.288

 ==> RELIABILITY FACTORS FOR POINTS WITH BRAGG CONTRIBUTIONS FOR PATTERN:  1

 => N-P+C:  2493
 =>  R-factors (not corrected for background) for Pattern:  1
 => Rp:  3.07     Rwp:  4.51     Rexp:    1.74 Chi2:  6.73      L.S. refinement
 => Conventional Rietveld R-factors for Pattern:  1
 => Rp:  26.0     Rwp:  26.2     Rexp:   10.10 Chi2:  6.73    
 => Deviance:  0.171E+05     Dev*  :   6.873    
 => DW-Stat.:    0.1704     DW-exp:     1.8771
 => N-sigma of the GoF:      202.288

 => Global user-weigthed Chi2 (Bragg contrib.):   6.73    

     -----------------------------------------------------
     BRAGG R-Factors and weight fractions for Pattern #  1
     -----------------------------------------------------

 => Phase:  1      !------------------------------------------------------------------------------
 => Bragg R-factor:  0.388       Vol:  587.226( 0.035)  Fract(%):    0.00( 0.00)
 => Rf-factor= 0.578             ATZ:           0.000   Brindley:  1.0000

 
              CPU Time:     0.461 seconds
                            0.008 minutes

 => Run finished at:     Date: 18/12/2018  Time: 19:35:02.578

File: data/colloidalCrystals/nanoparticles/xrd/LeBail/TwoPhases/fe2o3_feo.sum


        **********************************************************
        ** PROGRAM FullProf.2k (Version 6.20 - Jan2018-ILL JRC) **
        **********************************************************
                       M U L T I -- P A T T E R N                 
            Rietveld, Profile Matching & Integrated Intensity     
                 Refinement of X-ray and/or Neutron Data


    Date: 18/12/2018  Time: 19:37:55.283                              

 => PCR file code: fe2o3_feo
 => DAT file code: DD144.dat            -> Relative contribution: 1.0000                                                            
 => Title: DD144

 ==> CONDITIONS OF THIS RUN FOR PATTERN No.:  1

 => Global Refinement of X-ray powder diffraction data                                                                              
 => Global Refinement of X-ray powder diffraction data                                                                              
    Bragg-Brentano(X-rays) or Debye-Scherrer geometry(Neutrons)
 => The    7th default profile function was selected

 => X-Y type of data: 2theta/TOF/E(Kev) Intens sigma for pattern:  1
 => Wavelengths:  1.54056 1.54443
 => Cos(Monochromator angle)=   0.9100
 => Absorption correction (AC), muR-eff =   0.0000  0.0000
 => Base of peaks: 2.0*HW*   30.00
 ==> Angular range, step and number of points:
     2Thmin:      15.023000  2Thmax:      79.867004  Step:       0.026012  No. of points:   2495
 =>-------> Pattern#  1
 => Profile Matching (fixed scale) for phase: 1
 =>-------> Pattern#  1
 => Profile Matching (fixed scale) for phase: 2
 => Scor: 5.3302

 ==> RESULTS OF REFINEMENT:


 => No. of fitted parameters:    4


------------------------------------------------------------------------------
 => Phase No.  1 Fe2O3                                   F d -3 m            
------------------------------------------------------------------------------

 =>  No. of reflections for pattern#:   1:    32/2


 ==> PROFILE PARAMETERS FOR PATTERN#  1

 => Cell parameters      :
                              8.38412   0.00028
                              8.38412   0.00028
                              8.38412   0.00028
                             90.00000   0.00000
                             90.00000   0.00000
                             90.00000   0.00000
 
 => overall scale factor :      0.001000000     0.000000000
 => Eta(p-v) or m(p-vii) :    0.00000   0.00000
 => Overall tem. factor  :    0.00000   0.00000
 => Halfwidth parameters :    0.00000   0.00000
                              0.00000   0.00000
                              0.00000   0.00000
 => Preferred orientation:    0.00000   0.00000
                              0.00000   0.00000
 => Asymmetry parameters :    0.10000   0.00000
                              0.00000   0.00000
                              0.00000   0.00000
                              0.00000   0.00000
 => X and y parameters   :    0.00000   0.00000
                              1.77590   0.00550
 => Strain parameters    :    0.00000   0.00000
                              0.00000   0.00000
                              0.00000   0.00000
 => Size parameters (G,L):    0.00000   0.00000
                              0.00000   0.00000

 => Add. shape parameters: 
                              0.00000   0.00000
                              0.00000   0.00000



------------------------------------------------------------------------------
 => Phase No.  2 FeO                                     F m -3 m            
------------------------------------------------------------------------------

 =>  No. of reflections for pattern#:   1:    10/2


 ==> PROFILE PARAMETERS FOR PATTERN#  1

 => Cell parameters      :
                              4.18091   0.00006
                              4.18091   0.00006
                              4.18091   0.00006
                             90.00000   0.00000
                             90.00000   0.00000
                             90.00000   0.00000
 
 => overall scale factor :      0.001000000     0.000000000
 => Eta(p-v) or m(p-vii) :    0.00000   0.00000
 => Overall tem. factor  :    0.00000   0.00000
 => Halfwidth parameters :    0.00000   0.00000
                              0.00000   0.00000
                              0.00000   0.00000
 => Preferred orientation:    0.00000   0.00000
                              0.00000   0.00000
 => Asymmetry parameters :    0.00000   0.00000
                              0.00000   0.00000
                              0.00000   0.00000
                              0.00000   0.00000
 => X and y parameters   :    0.00000   0.00000
                              0.43954   0.00337
 => Strain parameters    :    0.00000   0.00000
                              0.00000   0.00000
                              0.00000   0.00000
 => Size parameters (G,L):    0.00000   0.00000
                              0.00000   0.00000

 => Add. shape parameters: 
                              0.00000   0.00000
                              0.00000   0.00000



 ==> GLOBAL PARAMETERS FOR PATTERN#  1


 => Zero-point:     0.0000    0.0000
 => Cos( theta)-shift parameter :   0.0000  0.0000
 => Sin(2theta)-shift parameter :   0.0000  0.0000

 ==> RELIABILITY FACTORS WITH ALL NON-EXCLUDED POINTS FOR PATTERN:  1

  => Cycle:  4 => MaxCycle: 10
 => N-P+C:  2491
 =>  R-factors (not corrected for background) for Pattern:  1
 => Rp:  2.19     Rwp:  2.79     Rexp:    1.74 Chi2:  2.58      L.S. refinement
 => Conventional Rietveld R-factors for Pattern:  1
 => Rp:  18.6     Rwp:  16.2     Rexp:   10.10 Chi2:  2.58    
 => Deviance:  0.643E+04     Dev*  :   2.580    
 => DW-Stat.:    0.4361     DW-exp:     1.8787
 => N-sigma of the GoF:       55.685

 ==> RELIABILITY FACTORS FOR POINTS WITH BRAGG CONTRIBUTIONS FOR PATTERN:  1

 => N-P+C:  2491
 =>  R-factors (not corrected for background) for Pattern:  1
 => Rp:  2.19     Rwp:  2.79     Rexp:    1.74 Chi2:  2.58      L.S. refinement
 => Conventional Rietveld R-factors for Pattern:  1
 => Rp:  18.6     Rwp:  16.2     Rexp:   10.10 Chi2:  2.58    
 => Deviance:  0.643E+04     Dev*  :   2.580    
 => DW-Stat.:    0.4361     DW-exp:     1.8787
 => N-sigma of the GoF:       55.685

 => Global user-weigthed Chi2 (Bragg contrib.):   2.58    

     -----------------------------------------------------
     BRAGG R-Factors and weight fractions for Pattern #  1
     -----------------------------------------------------

 => Phase:  1     Fe2O3
 => Bragg R-factor:  0.211       Vol:  589.349( 0.034)  Fract(%):    0.00( 0.00)
 => Rf-factor= 0.223             ATZ:           0.000   Brindley:  1.0000

 => Phase:  2     FeO
 => Bragg R-factor:  0.120       Vol:   73.082( 0.002)  Fract(%):    0.00( 0.00)
 => Rf-factor= 0.195             ATZ:           0.000   Brindley:  1.0000

 
              CPU Time:     0.246 seconds
                            0.004 minutes

 => Run finished at:     Date: 18/12/2018  Time: 19:37:55.526
