Repository: DomiDre/PhDThesis

# PhDThesis

Color palette:
- #0EA8DF #MatNat Blau
- #EE292F #Medizin Rot
- #FAAB2D #HumWis Orange
- #76C152 #Wiwi Gruen
- #7F0128 #Rechtswis Bordeaux
- #793394 #Philo Violett

Sample Translation
- Ol-CoFe-C : DD67
- Ac-CoFe-C : AH11
- Ac-CoFe-C-YF : YF45

File: data/doubleLayers/monolayer/ppms/DD205_4/ppms_cologne_data/AH11_ML_LangevinSAXSscaled.xye (part 1 of 2)
#Executed at: 2018-11-09 14:52:21.793805
#Loaded File	 = ./DD205_4_KOELNPPMS_HYST_100OE_300K.DAT
#particle info	 = Superball Model, r = 46.9420801 A, p = 2.65742743
#fit report	 = [[Fit Statistics]]
#    # fitting method   = leastsq
#    # function evals   = 51
#    # data points      = 509
#    # variables        = 3
#    chi-square         = 7.1591e+09
#    reduced chi-square = 14148323.9
#    Akaike info crit   = 8383.73045
#    Bayesian info crit = 8396.42779
#[[Variables]]
#    Ms:   36.4432791 +/- 0.35848056 (0.98%) (init = 1)
#    mu:   16242.5294 +/- 443.237599 (2.73%) (init = 10000)
#    chi: -21.3229356 +/- 0.52022647 (2.44%) (init = 0)
#    T:    300 (fixed)
#[[Correlations]] (unreported correlations are < 0.100)
#    C(Ms, chi) = -0.933
#    C(Ms, mu)  = -0.814
#    C(mu, chi) =  0.685
#Ms Should	 = 207.10594105917474 kA/m
#Rescale Factor	 = 5.6829666821485665
#[[Data]]
#B/T	M/kAm-1	sM/kAm-1	M_raw/memu	sM_raw/memu
4.49101328849793e-05	-96.57802839302342	0.0023086701262984345	-16.994297836796402	0.00040624382570295
0.0026200865745544403	-2.1058961008317607	0.002050190283319664	-0.370562809640753	0.000360760567145283
0.00587035255432129	7.454280395648457	0.001913589393993295	1.31168821014981	0.00033672366934761296
0.016735097503662102	37.53922249527512	0.0018418491296260796	6.60556793570407	0.000324099934530978
0.0266520309448242	59.43280728261073	0.0023355389551461326	10.4580601306888	0.000410971783889314
0.0383800094604492	82.15556712803506	0.002261393727802471	14.456457643171401	0.000397924861130367
0.0478709838867188	95.73225570821381	0.002084014087243851	16.845471927352598	0.000366712353565294
0.057848348999023406	94.96327270248833	0.0020808818233903547	16.7101582701142	0.000366161186537809
0.0668183807373047	109.18348331515618	0.0018047220065039713	19.212409542735	0.000317566881427089
0.0768339599609375	116.56481518163203	0.001956319595883377	20.5112614064389	0.000344242665020121
0.08603351440429689	120.14984529654977	0.0015738426571370574	21.1420991916012	0.000276940328029872
0.0945364532470703	125.48553743002523	0.002083660586159169	22.0809912231586	0.000366650149947984
0.10422909545898401	128.2255464194103	0.0021375508260585894	22.563135346577802	0.000376132915361461
0.11345256958007802	132.2174430944292	0.00234299157920892	23.265567174580298	0.000412283180643794
0.125144165039062	136.42303049499634	0.0021965005833775282	24.0056009695659	0.00038650597588003004
0.133602618408203	139.89976596305826	0.002364214257845834	24.617382748787502	0.000416017617219602
0.145113061523438	140.9327526514605	0.0027429026882592657	24.799151663894303	0.00048265331149579307
0.155043646240234	145.64289039722408	0.0019087843495473127	25.6279683734061	0.000335878152434576
0.164029779052734	143.35414014358102	0.002547272946301214	25.2252297367654	0.000448229435217833
0.173762487792969	149.08957259362404	0.0022537152941146743	26.2344618457727	0.000396573729913653
0.18218964233398402	147.14956755491926	0.0022324490579379904	25.8930899625275	0.000392831628760133
0.192707409667969	151.84019765655987	0.0025899515841796843	26.718474020536302	0.000455739357458365
0.20193406372070302	150.11465791743302	0.002646544711005627	26.4148404017528	0.000465697734832583
0.21162666015625	148.3365915898253	0.002592979219940043	26.101963971702098	0.00045627211366294903
0.22054644775390603	151.9215349043602	0.002420842988412617	26.7327864830844	0.000425982259585827
0.232036669921875	152.2143646393417	0.0027874893370866435	26.784314100851603	0.000490498975797756
0.241045971679687	152.84757934003093	0.0028292358446904723	26.8957373655134	0.000497844876264666
0.25123341064453103	151.5230975784521	0.002709625710093125	26.662675685644803	0.000476797746959286
0.261240600585938	153.0823161902546	0.002940051808849246	26.9370427018549	0.000517344544370564
0.270926123046875	153.58010162700228	0.003051059515556236	27.0246352331135	0.0005368779523449041
0.280715307617187	152.01923731186952	0.0028007563330650896	26.749978631652898	0.000492833495199413
0.29047940673828104	153.39883210064124	0.0023920341739914266	26.992738244005604	0.00042091293294140296
0.299714733886719	154.72385742315805	0.0028424843310301184	27.2258955712655	0.000500176138628259
0.310479809570313	151.90555452854431	0.003975835129865638	26.7299745053429	0.000699605567344711
0.320437548828125	152.65757734537362	0.002718319129260254	26.8623037725884	0.00047832747951859103
0.327734228515625	151.25026590833707	0.0027882821968296437	26.6146670159878	0.0004906384909114889
0.3392109375	153.35528734622153	0.0028993759435327286	26.9850759160605	0.0005101870388648061
0.34895400390625	153.2409151500511	0.0030687994574411463	26.964950477611303	0.000539999551128975
0.36000157470703104	153.33525746407037	0.00295389425439132	26.9815513692399	0.0005197803224273941
0.369736779785156	151.5750220313806	0.0025883730452336646	26.671812542471997	0.000455461590750533
0.38023116455078104	150.47607783485995	0.0026563090962363357	26.4784374519629	0.000467415919326147
0.389502844238281	145.8005028128839	0.0031212804970218166	25.6557025524846	0.000549234347409855
0.398768591308594	146.69303525336716	0.0036099698979465238	25.8127565157406	0.000635226299898295
0.407564050292969	147.82789086779	0.0036125808299661104	26.012450738476	0.000635685731066137
0.41744509277343794	149.50940106252224	0.0031822352699335077	26.3083367235222	0.000559960219356837
0.42828308105468704	149.2446056860247	0.0031853117678735305	26.2617421557009	0.0005605015735670749
0.43797390136718795	145.9086783824708	0.0035984953741291454	25.6747376050614	0.0006332071918409801
0.4498037109375	142.67164122197673	0.003749496726031741	25.105134202201	0.000659778058845519
0.4572673828125	140.14413968557548	0.003708958192470335	24.6603838318811	0.0006526447188439409
0.46807607421875	144.2069337185209	0.0031709749984371147	25.3752910731478	0.000557978812087327
0.47731096191406297	141.5721614766077	0.003748600599716356	24.9116648741434	0.00065962037248811
0.48659855957031295	137.16507946579668	0.003944079776208348	24.1361751946676	0.0006940177545994699
0.49707819824218796	139.5825746050527	0.004046956282525856	24.5615683518807	0.000712120360521948
0.5068246826171879	133.35802417844428	0.004666433289383549	23.4662688763161	0.000821126279702084
0.517582006835937	138.70300777342507	0.0033718556451706226	24.4067958746127	0.0005933266608376139
0.527539868164063	131.57409144408945	0.004337453245921968	23.1523601673387	0.000763237493463907
0.53734169921875	140.43979802216973	0.004227470991579077	24.7124091829223	0.000743884528631583
0.54704248046875	135.47511866705997	0.004449763625700368	23.838802203894097	0.000783000125564354
0.556507299804687	131.37033744938705	0.0038262587749253937	23.116506711547302	0.000673285449120176
0.5655223876953129	132.84046715050732	0.004331536449494397	23.375197248259102	0.000762196347745746
0.575041918945313	133.61944239132757	0.005367570089038123	23.5122691834628	0.0009445014178771849
0.586266162109375	133.60465882801074	0.003618339627913724	23.509667802152002	0.000636699074671635
0.5965185546875	129.48085591639628	0.004316457376600453	22.7840251682495	0.000759542967260284
0.606979736328125	127.01200695879449	0.004379880138548423	22.349595565599003	0.0007707031174943499
0.616989990234375	126.32095101100448	0.0038856730831804695	22.2279942987887	0.000683740254080006
0.6265190673828129	127.29838169249373	0.005261642134528241	22.3999873327369	0.000925861865609067
0.63575791015625	125.8107751756382	0.0049008993087282125	22.1382214980843	0.000862383959441994
0.648481274414062	123.19044853343308	0.005169910014670236	21.6771372108165	0.000909720275311493
0.660211059570312	122.7967707668233	0.004545122792575834	21.6078639265218	0.000799779947127449
0.670259204101562	123.92681669180251	0.005524487830529818	21.806711814989796	0.0009721133590107849
0.6809773681640621	122.25182377434894	0.0043096731508135725	21.511972638933198	0.000758349184828268
0.6904481689453129	118.87558638615313	0.005284140505055838	20.9178749471763	0.000929820778582861
0.700982763671875	111.48569833475706	0.004977854999043273	19.6175174992593	0.000875925423719234
0.7104195068359379	113.27360489869812	0.004544124110252576	19.932125460899698	0.0007996042145604439
0.7202314453125	114.66716821114377	0.00476297760270762	20.177343036575998	0.000838114644885948
0.72969404296875	111.22437236556068	0.005371487145531178	19.571533423720503	0.000945190680495134
0.74022080078125	111.53100121555384	0.005920453337007828	19.625489194912397	0.00104178920415023
0.751170263671875	107.7254018196762	0.00521418658517701	18.9558390616762	0.00091751137685813
0.7631970947265629	107.26872646956012	0.005406379393146617	18.875480443430103	0.000951330475001592
0.772192895507812	110.13924653231099	0.005621963064969383	19.3805898736451	0.000989265533199269
0.781908984375	105.78685239628008	0.005038454156647689	18.6147233149509	0.00088658872002093
0.792880810546875	102.36699193291187	0.005690691300351828	18.0129495135822	0.00100135925804871
0.803346899414062	98.03120840465233	0.004550841429930032	17.2500058310371	0.000800786223896968
0.81391279296875	103.6015884096844	0.005203781015547633	18.2301945804327	0.000915680366716532
0.823378515625	99.14814753800327	0.007351067870699092	17.4465473903708	0.00129352647689989
0.834425244140625	101.35736098611069	0.0055493174301273485	17.8352903782625	0.000976482485381968
0.84485390625	91.44466542707346	0.005933070417841669	16.091008542126602	0.00104400936160311
0.85540205078125	95.3091024383978	0.005546064616693901	16.771012002900598	0.0009759101059162101
0.8656064453125	89.73853089946788	0.006462235501665918	15.790789550351597	0.00113712359461216
0.8753736328125	95.31513624192614	0.005961660142539206	16.772073737706698	0.0010490401362489201
0.885356982421875	88.90166409267084	0.005485590294995375	15.643530758667	0.0009652687762936929
0.895133544921875	86.95080065470891	0.006158012833297824	15.3002481833723	0.00108359122580139
0.90569765625	89.74723930762782	0.0066981347345357704	15.7923219204405	0.00117863346895488
0.91590703125	83.17223469697657	0.006206221065058886	14.635354973703901	0.00109207415988448
0.926393701171875	83.62507039109613	0.006152107590986312	14.715037949066401	0.00108255211319669
0.935657470703125	82.15247494767591	0.0056791749005013275	14.4559135294132	0.000999332781299044
0.944881494140625	85.32461435204111	0.005675331894737524	15.0140972355274	0.000998656548975551
0.956405712890625	79.79061973152429	0.006092691454200678	14.040311019623601	0.0010720969864805201
0.965619384765625	75.02516554343647	0.006881523363822537	13.2017605837998	0.00121090334480385
0.97613408203125	72.94497945761731	0.006922205130055249	12.835721822328	0.00121806188866097
0.98713876953125	71.00082399202205	0.006667192363091307	12.4936196115756	0.0011731887121623301
0.997405029296875	70.7756053909142	0.006692869156923964	12.453989148526201	0.0011777069145852501
0.994057861328125	77.52267780536667	0.004562336619803443	13.641233908494	0.0008028089684450789
0.9835087890625	76.0495286645804	0.0040041421092282415	13.3820120577987	0.000704586588868473
0.9743201171875	80.01291924730467	0.003179720786303769	14.079427827483599	0.000559517759675059
0.96407919921875	78.64670749116608	0.003075896073434688	13.839023152856498	0.000541248303126032
0.954582763671875	78.08889006604753	0.004089157115104636	13.7408671269078	0.000719546206024675
0.94558369140625	81.44398388529817	0.003990658872361674	14.331244302580801	0.000702214018761926
0.93433515625	81.17767698105877	0.003489108440028179	14.2843837596401	0.000613958982196434
0.923598388671875	88.24928682882228	0.0032115779386476593	15.5287355644777	0.000565123485368289
0.913595361328125	85.23179440335501	0.003933392332039153	14.9977642260488	0.000692137144564791
0.90286240234375	87.2785633434303	0.004280568182462792	15.357922758475999	0.000753227745626063
0.893348779296875	86.22795469091812	0.003137286837105953	15.173053004477199	0.00055205089393905
0.88278837890625	95.10012758799968	0.0034651430616786847	16.7342398622061	0.00060974192802563
0.87307705078125	90.20700104981395	0.0034352337659460472	15.8732236339118	0.000604478955813143
0.8643328125	95.077430565813	0.003312159128976432	16.7302459936061	0.0005828221973182851
0.85481884765625	96.54533015859249	0.004286749485055746	16.9885441105721	0.0007543154350211761
0.84480263671875	95.71919629689609	0.002895392022431611	16.8431739354677	0.000509486010454129
0.8410947265625	96.96821503288582	0.003277680941085904	17.062956806958603	0.000576755262595822
0.828566015625	99.14485449127558	0.004200917498805521	17.445967931276304	0.000739212058378156
0.818322998046875	102.44854331435462	0.0032433114546673316	18.027299656034895	0.000570707455466047
0.807326123046875	103.31424017067447	0.003422891281423839	18.179631510986496	0.000602307117544061
0.7968384033203121	105.6061604899027	0.0032420542980049673	18.582927966414903	0.0005704862406089701
0.786613330078125	104.55329683876896	0.0039610837563543964	18.397661412866203	0.000697009850294745
0.778112768554687	109.67552399731592	0.0031196869080321477	19.2989912015199	0.000548953932429652
0.7676364501953129	113.5698494955199	0.0030021646853419836	19.9842539728884	0.000528274201355506
0.757872192382813	108.14176655007626	0.0026415406095103735	19.029104444650898	0.000464817190959086
0.747620849609375	112.83942205889298	0.003066014921132607	19.8557247244377	0.000539509571781166
0.737411865234375	112.59897225330782	0.0025824143804640946	19.8134141111553	0.00045441307769338496
0.7279107177734371	115.1173014523441	0.0030917096615603384	20.256550476347602	0.000544030932166481
0.716135107421875	117.38420964696394	0.0028929451154586267	20.6554456874951	0.000509055441860322
0.706134228515625	119.87742035671765	0.0029057366706383794	21.0941620920071	0.000511306300592247
0.697656396484375	113.96225701601621	0.0026217842549312973	20.053303739048204	0.00046134077526213403
0.688174072265625	119.7075163444464	0.0031063477743409357	21.064265029121803	0.000546606719356397
0.676912377929688	124.09798138365564	0.003004997760883098	21.8368307126407	0.0005287727218817681
0.666932177734375	117.70683714730713	0.0027038343330066687	20.712216652096497	0.00047577867058415103
0.656712646484375	123.22912807886793	0.0031837873608617936	21.6839434350297	0.000560233332154271
0.644965258789063	123.58541856860982	0.0028114105137768824	21.7466378884146	0.0004947082520487291
0.636191845703125	127.37115226594605	0.0025909450694807453	22.412792365305698	0.00045591417553431503
0.6249591796875	130.83570291334365	0.0029773574230752787	23.022430049489298	0.000523909005560037
0.6167229736328129	124.50335969063573	0.003178586155012291	21.908162875866903	0.000559318104925183
0.612464111328125	131.23483610663948	0.0036114954318968565	23.092663294837998	0.000635494739612208
0.5987429931640621	129.0731444113949	0.0024265462371305937	22.7122824451605	0.000426985828502726
0.5889576904296879	132.25075836148443	0.003244483208567145	23.271429476599398	0.000570913642474585
0.578703466796875	135.29080377786843	0.003183038383002037	23.8063693392478	0.000560101538691165
0.5682237548828121	136.8734623102893	0.0029461963862964964	24.084860947757903	0.000518425771446301
0.558498388671875	133.44902625462205	0.002769575458843966	23.4822820048927	0.00048734677040141805
0.548773828125	135.16617164817936	0.0020975545074777505	23.7844385174324	0.00036909498591055
0.539256884765625	138.69268092876356	0.003008583254921964	24.4049787172653	0.0005294036413010441
0.5352780029296871	137.26662818679853	0.0031513470981203644	24.154044157602197	0.000554524999771586
0.523053369140625	140.13068446848263	0.002262540468757913	24.6580161922581	0.000398126646750375
0.513032934570313	139.36306182256513	0.003560877456859306	24.5229419099596	0.000626587776424028
0.5025335205078121	139.99293148090155	0.002734448970204225	24.6337765661463	0.000481165757806345
0.492767456054687	142.04882197371313	0.0028589146027423957	24.9955401674128	0.0005030672820452859
0.481292602539063	145.4344718040815	0.00275054726418548	25.5912941142032	0.000483998484950747
0.472794189453125	145.5788918210947	0.002482520533839805	25.6167069003571	0.000436835313787417
0.463554614257812	143.73657064393583	0.0024796781367269426	25.292523902250498	0.000436335152996084
0.453556640625	143.876539875653	0.002487541016113524	25.317153508501203	0.00043771874009528
0.444520556640625	147.71983387385754	0.002760886584665051	25.993436550996798	0.000485817837598379
0.43401027832031297	149.905123808641	0.0026149527081436763	26.3779698514731	0.00046013866601713697
0.424022192382812	147.32707285983895	0.0020248920056976315	25.924324582550398	0.00035630897011208203
0.41479118652343794	148.38725646028973	0.0026671165734151437	26.1108791868174	0.00046931765090109297
0.405290869140625	150.5309199824639	0.0032545085694518105	26.4880877192742	0.0005726777494006659
0.394535375976562	152.02054002016564	0.0024244315085499295	26.7502078619773	0.00042661371149079505
0.3850373046875	153.83087311185784	0.0029244352838934526	27.068762094818197	0.000514596591438718
0.374550463867188	152.00746853649792	0.002483060287168241	26.7479077457882	0.000436930291174867
0.364540637207031	155.80727833689653	0.002287590177659063	27.4165391161488	0.000402534504529981
0.354552294921875	154.9776697525299	0.0020311951790327994	27.270557513446	0.000357418104423034
0.344065771484375	151.90906296208476	0.002537172715779367	26.730591864855402	0.000446452153898628
0.334057177734375	155.44652022478772	0.0029772383624514127	27.353058520135097	0.000523888055125075
0.32458953857421896	156.72418388501515	0.0029724781495970155	27.577881879427498	0.000523050426977553
0.31457548828125	156.34691188251804	0.002387015169768921	27.511495426083997	0.000420029766717981
0.304319311523438	154.27378811270682	0.002413438941046617	27.146699381031798	0.000424679410602169
0.294581335449219	154.21774645614582	0.00263201921788989	27.1368380428091	0.000463141764697941
0.283854223632813	155.43958098296898	0.0025625280810349176	27.3518374603952	0.00045091379632479197
0.274584887695313	154.47429463716335	0.002108571142925334	27.181981397568403	0.000371033521901301
0.263583605957031	157.06560198321233	0.002125069723753574	27.637959320893	0.00037393668529306704
0.25309248046875	159.033942300257	0.002400335720963773	27.984317205275403	0.000422373709932833
0.244103088378906	159.49792399021752	0.0023011715120750172	28.0659614794567	0.000404924336316012
0.23984923095703103	156.1708181110642	0.0023970097697698397	27.4805091857446	0.00042178846082264896
0.2273546875	155.65080162890376	0.0019176066769181885	27.389004781224	0.000337430568252636
0.217879052734375	154.46788376967368	0.0025825195532608656	27.180853312916803	0.000454431584364751
0.207353076171875	153.79368592803465	0.00207017137289264	27.0622184731672	0.00036427652820761704
0.196899224853516	155.63603789928274	0.0018756499333940227	27.3864068899382	0.00033004767374157705
0.185137670898438	154.90946725195013	0.0025728289398819467	27.2585562992221	0.000452726381093129
0.173630340576172	153.2914524630953	0.0020502299791666746	26.9738432471577	0.00036076755220242496
0.16989050903320302	152.19616368583496	0.0025105836570037234	26.7811113804197	0.000441773425293872
0.15789956665039098	149.37388537611514	0.0019852638848901157	26.284490782839004	0.000349335830372939
0.147877880859375	150.467139923277	0.0024894650801183657	26.4768646974347	0.000438057306923568
0.137642047119141	147.8486762530633	0.0021766600014610444	26.0161082269738	0.000383014739167556
0.128639514160156	148.4516796395197	0.0019583404694541273	26.1222153749095	0.000344598266888613
0.11836878051757801	146.23344187411035	0.0019149347030080384	25.731884428156402	0.00033696039588323903
0.109133850097656	143.59341165928717	0.0018751226957190365	25.2673330129394	0.000329954898663968
0.0991462554931641	141.4502677709291	0.0023498041678401372	24.8902159175515	0.000413481953927582
0.0896263946533203	140.28675425642575	0.002381607557216801	24.6854789237278	0.000419078219250862
0.0801541015625	133.21972727162836	0.002213979846535699	23.4419335397655	0.000389581704480213
0.06988145141601561	130.82691069180623	0.002434315878667383	23.0208829312271	0.000428353009056713
0.060174310302734395	123.15356115444044	0.0018471884444973725	21.670646344151997	0.000325039464035535
0.0513830017089844	119.61525883720202	0.0018658168158763764	21.0480309893316	0.000328317394810234
0.0403761016845703	111.4918166939055	0.0019367505851236968	19.618594112847	0.000340799215171796
0.0366347732543945	105.57721263521748	0.0023489560233555993	18.577834173629498	0.00041333271066574796
0.0238948593139648	94.66703659049095	0.002198174808364925	16.6580312511528	0.000386800579927711
0.014671605682373001	76.71974367433657	0.0024980025413797735	13.4999460608013	0.000439559596438695
0.00517270755767822	65.3198904868904	0.0022181126811389646	11.493977378413	0.0003903089363706
-0.00331812963485718	28.93659975171968	0.0022042251726179813	5.09181231743199	0.000387865228832316
-0.012822204208374	-8.63750676954621	0.0019908414220276235	-1.5198939660650301	0.00035031727852308003
-0.0225546676635742	-42.74117500343447	0.002571705064098986	-7.520926550157999	0.000452528618930192
-0.0342812271118164	-74.76727812242406	0.0021396796632898916	-13.1563815704365	0.000376507514994077
-0.0440200424194336	-86.47370288421614	0.0023208597129104067	-15.21629594554	0.00040838875937821903
-0.0522727935791016	-92.39813221534122	0.0027544917084036157	-16.2587847832337	0.00048469256683416305
-0.0617333526611328	-102.71945033505781	0.0019241885249972207	-18.0749696558528	0.00033858873940639404
-0.0709587493896484	-106.88272460609028	0.0027992450047776927	-18.807557845065702	0.000492567555176899
-0.07496112060546871	-112.6517697703921	0.0019240586714730707	-19.822704596220103	0.000338565889804872
-0.0884108581542969	-117.18037319047822	0.0019849820112276006	-20.6195777213629	0.000349286230634232
-0.098385400390625	-124.47858063802158	0.00249054023755332	-21.903802643966902	0.000438246496390107
-0.107136022949219	-126.80412157160401	0.0022659856613138282	-22.3130151316782	0.00039873287809900096
-0.11782227172851599	-132.8123025342637	0.0023243360610024737	-23.370241277580597	0.000409000472993044
-0.127021350097656	-133.92151393738422	0.0030403690267723407	-23.5654230312595	0.000534996806566331
-0.136033312988281	-135.0863433314137	0.0025186870726926695	-23.770391573075603	0.00044319933822670703
-0.145500500488281	-135.08116324265222	0.0027345132888493685	-23.7694800617029	0.00048117707560015597
-0.155450366210938	-143.32503679783662	0.0020656798270290767	-25.2201085830842	0.000363486175894331
-0.165166125488281	-142.70532681449228	0.0021408377929748733	-25.1110616683291	0.00037671130462540103
-0.175920025634766	-144.81393862239432	0.0028875377228454895	-25.4821023458199	0.000508103933094641
-0.185125775146484	-146.02994470656887	0.0025184584880472514	-25.696076164810304	0.000443159115459585
-0.194838549804687	-146.50893424128552	0.0026043004359433118	-25.7803612858583	0.00045826424499794896
-0.205307080078125	-148.47035602168785	0.002082077575721693	-26.1255017538754	0.000366371596416701
-0.21503585205078102	-149.0935721732716	0.0027551971149806713	-26.2351656295306	0.00048481669330129
-0.225010571289062	-149.20516262212277	0.0025373668716440695	-26.2548015793949	0.00044648631842493297
-0.235244470214844	-151.74557855974896	0.0022133979020595553	-26.7018244249812	0.000389479302951453
-0.245483520507813	-150.279361839978	0.0024877788670767914	-26.443822433807004	0.000437760593404752
-0.254692663574219	-148.79578567511115	0.0029598474399702987	-26.182765797749802	0.0005208278713418861
-0.26518804931640605	-148.75315268310368	0.0026231760773748176	-26.175263907559	0.0004615856865068
-0.273645776367187	-149.4846325037118	0.0019292851367365726	-26.303978338158398	0.000339485561792378
-0.283894677734375	-152.1768819766985	0.0021178219676737595	-26.7777184854381	0.00037266133801669096
-0.294388793945313	-147.95274477010616	0.0029587308649885787	-26.034420584385597	0.000520631393860287
-0.303625756835937	-148.93297307773113	0.004787944955893882	-26.2069059010256	0.000842508010989024
-0.313372314453125	-150.86281930227068	0.002229550937787678	-26.546490194314103	0.00039232166269620797
-0.322879614257812	-146.7242178779085	0.002666062531270738	-25.8182435485327	0.000469132176974646
-0.33287919921875	-148.974806661844	0.0028425980854656007	-26.2142671238609	0.0005001961553628
-0.343879125976562	-146.56292429544908	0.0025701643784813294	-25.789861615032002	0.00045225751306175597
-0.35364835205078105	-147.41886146067245	0.0024073513266728934	-25.9404761114907	0.000423608207001267
-0.363672583007812	-143.88999182947612	0.0027589948253968818	-25.3195205739048	0.000485484955254706
-0.372421472167969	-144.28641119409744	0.0023160540940295664	-25.389276281934297	0.000407543141385079
-0.381939489746094	-145.96730868798423	0.0025799818054921923	-25.685054453424698	0.000453985031021997
-0.393202124023438	-145.18786908132697	0.00268676215179916	-25.5479008063506	0.000472774573927886
-0.40368646240234396	-144.7364175579917	0.0032526283479292575	-25.468461395812902	0.0005723468972898381
-0.414704345703125	-143.14550113728492	0.002890222126900729	-25.1885166926873	0.000508576292727449
-0.42419384765625	-141.13571922638482	0.002772111891290245	-24.8348665618123	0.00048779309229421506
-0.43419375	-144.3500117588878	0.0028906250429407317	-25.400467719144398	0.000508647191619267
-0.4454447265625	-142.7024640596131	0.002906824809063264	-25.110557925294998	0.000511497774251296
-0.45522082519531293	-141.92769397253826	0.003222994026698177	-24.9742259475784	0.000567132310809124
-0.464251904296875	-141.00128637451508	0.0033259387843986897	-24.8112111614926	0.000585246926547394
-0.47522578125	-138.08170751047635	0.002978734182286569	-24.297469127211496	0.000524151266211611
-0.484956518554687	-139.38732211619	0.002729164512981633	-24.5272108587291	0.00048023588129674096
-0.4954732421875	-141.60117928486653	0.002882962005741418	-24.916770976269596	0.000507298769636892
-0.505730200195313	-136.39011110346044	0.0027479048853419528	-23.999808327557403	0.000483533520260416
-0.514225927734375	-136.81952612937914	0.002886847536834278	-24.0753700983606	0.0005079824849057261
-0.524233081054687	-131.5729058452481	0.002992877946026692	-23.1521515441129	0.0005266400655537841
-0.533215185546875	-134.04626796426038	0.0036361760735290146	-23.587375302644098	0.0006398376546797351
-0.543709521484375	-132.74993011097314	0.00332679396375177	-23.359265949591	0.00058539740769587
-0.55446416015625	-135.7743096738513	0.0031615582689289907	-23.891449179237302	0.000556321802635256
-0.562945361328125	-132.7754950306476	0.0035325303303538162	-23.363764466141298	0.0006215996904311021
-0.573948828125	-129.46509051332478	0.0030790174655299686	-22.781251018064697	0.000541797557110766
-0.584180151367187	-127.88275476957548	0.0032264600631692984	-22.5028162088796	0.0005677422099454341
-0.59418076171875	-127.88937229078287	0.0035566139581021975	-22.5039806572351	0.000625837552290126
-0.60393466796875	-128.20542959057684	0.003468761883651563	-22.5595955002337	0.000610378711975859
-0.612440747070312	-138.266535976756	0.013846221791217537	-24.329992363158002	0.00243644254236287
-0.6224216552734371	-122.51105368907231	0.003118397577456834	-21.557587883438796	0.000548727056108282
-0.63292509765625	-123.07269331171256	0.002898867394499332	-21.656416480200498	0.000510097552323385
-0.6416764892578121	-118.80698781315289	0.0032884691539366595	-20.9058040382942	0.000578653604334239
-0.651677001953125	-123.58055990465166	0.003078160705060374	-21.7457829363746	0.000541646797742022
-0.661418530273437	-117.48480473201897	0.0028490155672994113	-20.6731468444227	0.000501325403903702
-0.671161474609375	-116.96834196344535	0.003321084494718612	-20.5822677670922	0.000584392744224748
-0.6811732421875	-118.093918665187	0.0030212438821577785	-20.7803292312351	0.00053163146137178
-0.691658032226563	-117.26503621904722	0.004202660987793581	-20.634475403032397	0.0007395188504263191
-0.702407470703125	-114.08199490475317	0.0036074649546532674	-20.0743733485381	0.0006347855189764
-0.7121496337890629	-111.28229620019742	0.003804073303913437	-19.5817259583378	0.000669381595331688
-0.7224002685546871	-112.16191071552647	0.0035966851416113286	-19.736506826241197	0.000632888655305564
-0.732627294921875	-107.74627807740589	0.00347329373231522	-18.9595125404941	0.000611176156148441
-0.742640625	-108.44736732525162	0.003656114356922191	-19.082879311242202	0.000643346083376987
-0.753887084960937	-105.49066845521483	0.0041060978447936955	-18.562605476217897	0.00072252717188926
-0.757851806640625	-103.97156655838543	0.002707836296602638	-18.295297574941397	0.000476482873832173
-0.770635180664062	-106.01391323872448	0.004171999017953465	-18.6546779469493	0.0007341234343425981
-0.7798503662109371	-101.07268322123795	0.004361632527484384	-17.785197217279	0.000767492186991914
-0.788851293945313	-101.76299770351596	0.004098147983621187	-17.906668012532197	0.0007211282790895749
-0.798095556640625	-100.92069387203539	0.0029297871621429715	-17.7584524978915	0.000515538331650979
-0.80834072265625	-97.61892994578807	0.0034931782159422047	-17.177459486509104	0.0006146751180004339
-0.81685419921875	-95.29442517910483	0.0038522474885442836	-16.7684293273169	0.000677858538330874
-0.827085791015625	-92.73814451075172	0.003926756914404663	-16.318614853411404	0.000690969547074675
-0.836335107421875	-95.19346973643123	0.003419139633319766	-16.750664760265902	0.000601646960919202
-0.845596337890625	-91.18418496127764	0.003930314630747927	-16.0451732451128	0.000691595578607543
-0.857079345703125	-90.33685451061184	0.003134743640834352	-15.8960732242861	0.0005516033818535771
-0.86556943359375	-89.70883932885968	0.003436217399483188	-15.785564890016802	0.000604652040329058
-0.875818310546875	-85.97523450975343	0.0037831816724725985	-15.1285832415348	0.0006657054112874521
-0.88579306640625	-86.41843927472028	0.0036555643561794267	-15.2065715159266	0.000643249302809103
-0.89559853515625	-81.04783450697214	0.004041823172500193	-14.2615361025362	0.000711217115735772
-0.904858984375	-83.18432152187505	0.0040155444497840306	-14.637481824972701	0.000706592995239217
-0.91434462890625	-81.15428357262553	0.004597728608143674	-14.2802673518303	0.000809036699543944
-0.9251142578125	-80.54355706654152	0.003269774722656431	-14.1728012095419	0.0005753640493665929
-0.934119091796875	-78.01156808025101	0.0039880467545032015	-13.727261207654498	0.000701754378928619
-0.945331494140625	-78.15351102423347	0.004952607419868858	-13.752238117061399	0.0008714827478095331
-0.956337548828125	-79.68682935845209	0.00422288832326112	-14.0220476056574	0.0007430781420074361
-0.966354443359375	-73.28486026031739	0.0038390905654475116	-12.895528754465701	0.000675543387841236
-0.975849853515625	-74.17077086622434	0.004092840162181623	-13.051417510366699	0.00072019429130882
-0.9855951171875	-69.75130371680774	0.0038719131400459816	-12.2737484870203	0.000681318993512403
-0.9898302734375	-71.82603206270177	0.005365545775539175	-12.6388268803903	0.0009441452107036841
-0.994764697265625	-66.00458263469204	0.004434576817133322	-11.6144588427778	0.00078032778743245
-0.986282470703125	-69.69547101436116	0.004096537980309717	-12.2639239172895	0.000720844975772572
-0.975035986328125	-74.6991993502498	0.0031322429656456185	-13.1444021280111	0.0005511633519662669
-0.9660111328125	-71.13403983416326	0.003962632676859619	-12.5170608614706	0.000697282405210488
-0.957055029296875	-71.76315180393411	0.004432700471567916	-12.627762191419801	0.000779997617352217
-0.946820263671875	-80.54712575542064	0.004079253773987205	-14.173429171850799	0.0007178035702375359
-0.93655390625	-77.49959815290566	0.0032368849313047427	-13.6371727105754	0.000569576615937676
-0.925313818359375	-78.3971619603995	0.003963104924830165	-13.7951120154658	0.000697365504056031
-0.91580859375	-81.9186959862	0.0038757492914291325	-14.4147767474204	0.0006819940197087031
-0.90680615234375	-81.30351029666026	0.0034522023585697873	-14.3065259474514	0.000607464824563182
-0.8958037109375	-82.17053667934485	0.004474779112234944	-14.459091751753599	0.00078740196142469
-0.886032958984375	-86.18527670517504	0.003391241909676076	-15.165543196989299	0.000596737953845252
-0.876520556640625	-86.10362019561707	0.0035387128631774157	-15.151174555727602	0.000622687596303051
-0.86554140625	-90.33886925257247	0.003631370090889904	-15.896427747209303	0.0006389919726780779
-0.857034033203125	-93.40421104449292	0.0030420874399853357	-16.4358188721915	0.000535299186169997
-0.846528076171875	-91.74094669456754	0.004009993773751751	-16.1431435068493	0.00070561627368818
-0.83728486328125	-95.75000118171114	0.00386044296598565	-16.8485944995037	0.0006793006508576129
-0.82805078125	-98.34843832544273	0.003352172443506866	-17.3058270136224	0.0005898631174518
-0.818284716796875	-94.63485657968658	0.003412444248688273	-16.652368713854198	0.000600468811370565
-0.808036474609375	-99.55663129267207	0.003450727813537292	-17.5184260019333	0.000607205357085196
-0.798301806640625	-100.30728644738807	0.0029376579502586246	-17.650514609292898	0.000516923310405188
-0.787565405273437	-103.77780381366678	0.0027890394209812036	-18.261202223770802	0.000490771735428642
-0.7773273193359379	-98.80863136741858	0.0036105412082674086	-17.386804620515896	0.000635326830193973
-0.76683779296875	-104.12413247633081	0.003315193191249114	-18.3221437499198	0.000583356084360455
-0.756081396484375	-103.37118042230883	0.0032068054730802747	-18.1896509699802	0.000564283701179095
-0.746575268554687	-111.03070743857585	0.0032913957695225125	-19.537455284991804	0.000579168584581272
-0.7365963623046871	-108.11770290104687	0.002760095799768219	-19.0248700983358	0.000485678687583772
-0.7276232666015621	-107.92180379678928	0.003230940563782521	-18.990398823874003	0.0005685306186875259
-0.718089990234375	-113.55307016026482	0.0035737669392771907	-19.981301406703597	0.000628855866866714
-0.7078612548828129	-110.74917771322211	0.0029475450206937147	-19.487916066991797	0.000518663083130963
-0.6978663330078121	-118.1441393256043	0.003627396804476035	-20.7891662811821	0.0006382928155940939
-0.686337255859375	-117.7001376361601	0.0030340991842104574	-20.7110377764279	0.000533893537285943
-0.677340551757812	-117.55445514539508	0.0025705296383744954	-20.6854028397983	0.000452321785811113
-0.673605932617187	-116.1914621474902	0.003146425435843	-20.445564552133103	0.000553658962268177
-0.66038369140625	-115.7116428770152	0.0031671084980946884	-20.3611334271043	0.0005572984455536691
-0.649899877929688	-119.76642372083177	0.002855387380616504	-21.0746306321035	0.0005024466164100339
-0.640390380859375	-121.8850111302477	0.002713263137238565	-21.447426660641003	0.000477437804758123
-0.629149951171875	-125.57444930331485	0.0026262002940218884	-22.0966365503728	0.00046211784106905897
-0.618645385742188	-121.65501320168623	0.002989246118486928	-21.4069552059545	0.0005260009930863751
-0.609145556640625	-124.9423312786603	0.0025288927149518256	-21.9854062616857	0.000444995168262314
-0.599650024414062	-128.1672633515651	0.0029096685583826854	-22.5528795996933	0.0005119981729828871
-0.591161865234375	-128.48922709488042	0.0031191504577666655	-22.6095337666668	0.000548859536263796
-0.581161376953125	-130.36888754604004	0.003360280626727836	-22.940287148885997	0.000591289869300696
-0.57117236328125	-128.9952316881484	0.0026838948918733755	-22.698572577127802	0.000472270038165818
-0.5614425537109371	-130.00578669988107	0.002355119097266976	-22.8763943150076	0.000414417192461275
-0.551441064453125	-131.32333688009493	0.0025788888964940727	-23.108236283103697	0.000453792717911742
-0.540947485351562	-133.93016562473738	0.002296692097629263	-23.5669454205039	0.000404136118700761
-0.5299472900390629	-135.6758264928349	0.00254123064530659	-23.8741196423027	0.000447166205159912
-0.521702270507812	-134.70641107664574	0.002864597255931246	-23.7035370099543	0.000504067226881616
-0.510690673828125	-136.81512909300744	0.0029214448538441157	-24.074596376356297	0.000514070382115913
-0.506467919921875	-135.46740910996138	0.002714691773079829	-23.837445596064104	0.000477689193851385
-0.495467431640625	-141.15325566322943	0.0026928639146050386	-24.8379523509477	0.00047384826714960503
-0.483215649414063	-141.20032698703713	0.002544394870463466	-24.8462352296694	0.00044772299623996797
-0.473468139648438	-139.21534104756017	0.0024954718007068654	-24.496948307803002	0.000439114276095562
-0.46472067871093703	-140.7268190791037	0.002838804137973932	-24.7629146799606	0.0004995285555502609
-0.453708740234375	-140.61445493486684	0.002598785789685642	-24.743142587227798	0.000457293863405709
-0.44546188964843797	-144.30953619188392	0.002912503733154987	-25.3933454590173	0.000512497062899171
-0.43646953125	-143.90793561632603	0.002653417373833267	-25.322678042152198	0.00046690707903817696
-0.426972241210937	-142.67362775874514	0.0025237207572662997	-25.1054837620136	0.000444085087669765
-0.41745261230468705	-147.79734898060676	0.0028409165771372293	-26.0070764526687	0.000499900269706167
-0.407484399414063	-146.80977490003627	0.002561312825994238	-25.8332985412703	0.000450699954662743
-0.39771201171875	-146.0377016753787	0.0026292684505660768	-25.697441115415103	0.000462657727490323
-0.38749058837890604	-145.71850543014506	0.002550084705566269	-25.641273929667502	0.000448724204837702
-0.377213659667969	-147.72930484918265	0.0024497995309825707	-25.9951031057832	0.000431077581129927
-0.36748590087890604	-151.01228426573994	0.0024309986558913137	-26.5727907116018	0.000427769295837614
-0.35622967529296895	-154.3006080705878	0.0024132208608344807	-27.1514187396663	0.000424641036241675
-0.34672667236328103	-146.15480537030376	0.0024885531450750445	-25.7180472004891	0.00043789683879233904
-0.336734643554687	-151.94465267331188	0.002396960368230139	-26.7368543881496	0.000421779767908813
-0.325995092773438	-151.17323380366335	0.002703457815518999	-26.6011121055014	0.00047571241689858
-0.316016442871094	-152.2614101385201	0.0031194605343703432	-26.792592435357097	0.000548914098717004
-0.304007446289063	-153.71532494273802	0.0023861962482300413	-27.0484297269578	0.00041988566565515903
-0.294495483398438	-150.617295650186	0.0029808056601039047	-26.5032867645182	0.000524515772627572
-0.290750927734375	-150.99661972542845	0.002369494108352107	-26.570034309675197	0.000416946683110989
-0.276998742675781	-152.8325605601751	0.002351422124708506	-26.8930945944581	0.00041376665678770103
-0.268016296386719	-153.42602846801887	0.002262270179071833	-26.997523837323097	0.000398079085379493
-0.257783959960938	-155.95862574925766	0.0023297574266966346	-27.443170877485098	0.00040995444052398
-0.248506774902344	-154.30312926996294	0.002505259987013072	-27.1518623810804	0.000440836648731839
-0.23852481689453103	-153.80389478709728	0.002094598514727663	-27.0640148692458	0.000368574836327521
-0.22852735595703103	-154.71696997655286	0.002174209595274897	-27.2246836256409	0.000382583554836695
-0.21927745361328102	-154.96012164071956	0.0023115390472892364	-27.267469669931902	0.000406748653753379
-0.21003836669921896	-149.9095715975246	0.0021392220907000903	-26.378752504114296	0.00037642699849356004
-0.20026820678710902	-150.40905970185509	0.0020788192894417934	-26.4666446443057	0.00036579825392463
-0.190273431396484	-154.0956418081919	0.0027155670738032455	-27.1153519678797	0.000477843215645348
-0.180773748779297	-151.29024561386782	0.002278732287655866	-26.6217020221328	0.000400975830953551
-0.170515716552734	-149.87689569894408	0.002008452939209358	-26.373002708205203	0.00035341627912729897
-0.160269805908203	-148.2116306610432	0.0026849559351405836	-26.0799752929413	0.000472456744040857
-0.148527392578125	-145.08520285104942	0.002381458266916759	-25.5298352015319	0.000419051949468125
-0.140511511230469	-146.31047599229382	0.0021829204503986234	-25.7454396929489	0.00038411635550418603
-0.130790539550781	-147.35562819785298	0.002243265587575405	-25.929349306363	0.00039473495324580905
-0.121268713378906	-143.0834218071197	0.002604493340920853	-25.177592938662798	0.00045829818941260604
