Repository: DomiDre/PhDThesis

# PhDThesis

Color palette:
- #0EA8DF #MatNat Blau
- #EE292F #Medizin Rot
- #FAAB2D #HumWis Orange
- #76C152 #Wiwi Gruen
- #7F0128 #Rechtswis Bordeaux
- #793394 #Philo Violett

Sample Translation
- Ol-CoFe-C : DD67
- Ac-CoFe-C : AH11
- Ac-CoFe-C-YF : YF45

File: data/looselyPackedNP/ios-11/ppms/backup/PMK18_20muL_4cmTeflonPara_BGLinSub_rescale.xye
#Extracted data using VSM extraction tool v1.1 
#Loaded parameter file: extractVSM.dat
#Desired unit of B: T
#Desired unit of M: memu
#Reading column for B: Applied Field
#Reading column for M: Raw Signal Mx
#Estimate noise level: 5e-3 memu
#Loading data from file: PMK18_20muL_4cmTeflonPara-Hys-00.VHD
#Save data to file: PMK18_20muL_4cmTeflonPara.xye
#Extraction performed at: Fri Jul 13 15:50:04 2018
#Unit of B in data: Oe
#Changing unit by multiplying with factor: 0.0001
#Unit of M in data: memu
#Applied image correction factors to M by linear interpolation of following values
#14999.0	1.0
#15248.0	1.000208
#15498.0	1.000487
#15748.0	1.000758
#15998.0	1.001102
#16248.0	1.001455
#16498.0	1.001726
#16747.0	1.002143
#16997.0	1.002623
#17248.0	1.003177
#17498.0	1.003731
#17748.0	1.004149
#17997.0	1.004841
#18247.0	1.005607
#18497.0	1.00631
#18746.0	1.007142
#18997.0	1.007912

#Substracted file: PMK18_20muL_4cmTeflonPara.xye
#Using Slope: -1.729
#Rescaled file: PMK18_20muL_4cmTeflonPara_BGLinSub.xye
#Rescale Factor: 0.03158831350673652
#Sigma Scalefactor: 0.0
#B / T	M_scaled / kAm-1	sM_scaled / kAm-1	M_prescaling / memu	sM_prescaling / memu	M_raw / memu	sM_raw / memu
-0.0008	-0.7546322469832524	-0.15828638747344648	-0.02383756	0.00500000003136	-0.02245436	0.005
0.0	0.5297734555037631	0.15828638648067428	0.01673465	0.005	0.01673465	0.005
0.001	2.300036688711024	0.15828638803188086	0.07265427999999999	0.005000000049	0.07092528	0.005
0.002	3.812058531530023	0.1582863926855005	0.12041650000000001	0.005000000195999996	0.1169585	0.005
0.003	5.149014997755849	0.15828640044153294	0.1626487	0.0050000004409999806	0.1574617	0.005
0.004	6.664205100886645	0.15828641129997773	0.210511	0.005000000783999939	0.203595	0.005
0.005	8.133773901705979	0.1582864252608342	0.2569322	0.00500000122499985	0.2482872	0.005
0.0075	11.689664911083408	0.15828647373602076	0.3692568	0.00500000275624924	0.3562893	0.005
0.01	15.270767776099479	0.15828654160125702	0.48237779999999997	0.0050000048999976	0.4650878	0.005
0.0125	19.051938302171664	0.15828662885651798	0.6018186	0.005000007656244138	0.5802061	0.005
0.015	22.679225969035066	0.15828673550177166	0.7163985	0.005000011024987845	0.6904635	0.005
0.0175	26.37792612202309	0.15828686153697882	0.8332342	0.005000015006227481	0.8029767	0.005
0.02	29.60968460062085	0.15828700696209314	0.9353199999999999	0.005000019599961584	0.90074	0.005
0.0225	33.17434151008158	0.15828717177706117	1.0479215000000002	0.005000024806188465	1.009019	0.005
0.025	36.188668311026305	0.1582873559818224	1.1431390000000001	0.005000030624906212	1.099914	0.005
0.0275	39.825345526335745	0.15828755957630908	1.2580155000000002	0.0050000370561126845	1.210468	0.005
0.03	43.22028777221189	0.15828778256044634	1.365256	0.005000044099805521	1.313386	0.005
0.0325	45.80515194935724	0.15828802493415237	1.4469075	0.005000051755982132	1.390715	0.005
0.035	48.748819707376995	0.158288286697338	1.5398930000000002	0.005000060024639704	1.479378	0.005
0.0375	52.32120099249798	0.15828856784990705	1.6527385	0.0050000689057751995	1.587901	0.005
0.04	54.87538926794337	0.15828886839175627	1.7334209999999999	0.005000078399385354	1.664261	0.005
0.0425	57.51308944089598	0.15828918832277514	1.8167415	0.005000088505466679	1.743259	0.005
0.045	60.18026253901128	0.15828952764284612	1.900993	0.00500009922401546	1.823188	0.005
0.0475	62.854590181795515	0.1582898863518445	1.9854705	0.0050001105550277584	1.903343	0.005
0.05	65.39893304400182	0.1582902644496385	2.065842	0.005000122498499412	1.979392	0.005
0.0525	67.87325000882906	0.1582906619360892	2.1440015	0.005000135054426031	2.053229	0.005
0.055	70.1291001030357	0.15829107881105048	2.2152600000000002	0.005000148222803	2.120165	0.005
0.0574	71.57573004072626	0.15829149725158193	2.2609566	0.005000161440633692	2.161712	0.005
0.0599	73.30819036939587	0.15829195212757302	2.3156820999999996	0.005000175809399106	2.212115	0.005
0.0624	75.9728308853275	0.15829242639160065	2.3998536	0.005000190790599895	2.291964	0.005
0.0649	79.28226682522677	0.1582929200434905	2.5043930999999997	0.005000206384230555	2.392181	0.005
0.0674	80.07418944542825	0.15829343308306124	2.5294086	0.0050002225902853565	2.412874	0.005
0.0699	81.41004740413189	0.1582939655101243	2.5716061	0.005000239408758345	2.450749	0.005
0.0724	83.44011779666248	0.15829451732448413	2.6357326	0.00500025683964334	2.510553	0.005
0.0749	85.52805769209041	0.1582950885259379	2.7016871	0.005000274882933938	2.572185	0.005
0.0775	87.51158872126796	0.15829570314105346	2.7643435	0.005000294297588893	2.630346	0.005
0.08	89.18551474421703	0.1582963138915205	2.81722	0.005000313590166121	2.6789	0.005
0.0825	90.91351139678791	0.15829694402842145	2.8718045	0.0050003334951281	2.729162	0.005
0.085	92.17279040171222	0.15829759355152476	2.9115830000000003	0.005000354012467518	2.764618	0.005
0.0874	94.03739137154363	0.15829823533202167	2.9704826	0.005000374285231057	2.819368	0.005
0.09	94.96398088363512	0.15829895075537684	2.999752	0.00500039688424829	2.844142	0.005
0.0925	96.28755581874788	0.158299658435627	3.0415615000000003	0.005000419238673894	2.881629	0.005
0.095	97.4375539024459	0.15830038550108225	3.0778879999999997	0.005000442205445434	2.913633	0.005
0.0975	98.25331445245136	0.15830113195147555	3.1036565	0.005000465784554475	2.935079	0.005
0.1	100.53350899289872	0.15830189778653264	3.175684	0.005000489975992353	3.002784	0.005
0.15	116.64120654033158	0.15832128478177965	3.684499	0.005001102378476169	3.425149	0.005
0.2	123.57981692082112	0.15834842258748	3.903678	0.005001959615990517	3.557878	0.005
0.2499	134.8716859825845	0.1583832297221183	4.2603691	0.005003059114671742	3.828292	0.005
0.3	139.08738746255113	0.1584259335604034	4.393536	0.0050044080569034335	3.874836	0.005
0.35	142.86305595382925	0.15847629536317978	4.512803	0.005005998901318298	3.907653	0.005
0.4	145.3066495310406	0.15853438525583163	4.589992	0.005007833863058957	3.898392	0.005
0.45	147.47637600236308	0.15860019474674464	4.65853	0.005009912673889636	3.88048	0.005
0.5	149.7116963522432	0.15867371423087198	4.72914	0.005012235030403104	3.86464	0.005
0.5501	151.484500715099	0.15875510314120686	4.7851399	0.005014805968818734	3.834017	0.005
0.6001	152.4534033440245	0.15884402474092776	4.8157459	0.0050176148521882385	3.778173	0.005
0.6501	154.14611796104884	0.1589406208848825	4.8692159	0.005020666161467022	3.745193	0.005
0.7001	155.7797284413613	0.15904487758963384	4.9208189	0.0050239594549418886	3.710346	0.005
0.7501	156.49011774388654	0.15915677980087917	4.9432589	0.005027494257072802	3.646336	0.005
0.8002	157.25622068872528	0.15927655810074218	4.9674588	0.005031277851560178	3.583913	0.005
0.8501	158.2324076571566	0.15940345523644092	4.998294899999999	0.005035286318065737	3.528472	0.005
0.9001	158.92098509562487	0.15953819309796194	5.0200459	0.00503954245987669	3.463773	0.005
0.9502	159.75521450120488	0.15968079796723192	5.0463978	0.005044047107194778	3.403502	0.005
1.0002	161.1277790729334	0.15983068029481903	5.089754800000001	0.005048781637147719	3.360409	0.005
1.1001	162.34728387466285	0.1601526852977841	5.1282769	0.005058953232132118	3.226204	0.005
1.2002	164.29049936120373	0.16050531563863465	5.189659799999999	0.005070092229890892	3.114514	0.005
1.3001	165.46672866486938	0.16088696572714367	5.226814900000001	0.005082147912536588	2.978942	0.005
1.4002	166.15888020994433	0.16129895199497848	5.2486788	0.005095161863925424	2.827733	0.005
1.5002	167.42953220711925	0.16173985838689858	5.288816553644723	0.0051090893532605205	2.694964	0.005
1.6002	169.10107261638868	0.1622098426815294	5.3416176961319035	0.005123935364502561	2.572023	0.005
1.7002	169.98458549713945	0.16270865290431213	5.369526377996299	0.005139691938200188	2.423497	0.005
1.8002	170.7822171464951	0.16323602480004898	5.394722216599041	0.005156350726977365	2.271147	0.005
1.9002	172.25731798969215	0.1637916824827359	5.441318164488001	0.005173903016060506	2.138949	0.005
1.8006	171.43555813878018	0.16323819127316544	5.415360156690144	0.0051564191622093716	2.290969	0.005
1.7005	170.26699480257844	0.16271019244112164	5.378447211673725	0.005139740569571581	2.431861	0.005
1.6007	169.3323863762087	0.1622122652433572	5.3489245076955205	0.005124011889145067	2.57844	0.005
1.5005	167.92188292908656	0.16174122497660395	5.3043690826054934	0.005109132521524569	2.709991	0.005
1.4005	166.56107642080855	0.16130023098684804	5.261383500000001	0.005095202265121572	2.839919	0.005
1.3004	165.77499773399592	0.16088815633529036	5.2365526	0.005082185521839989	2.988161	0.005
1.2004	163.90411596034895	0.16050605010614438	5.1774546	0.005070115430480848	3.101963	0.005
1.1003	161.87093049173242	0.1601533599962106	5.1132297	0.005058974544717536	3.210811	0.005
1.0004	160.71955215074428	0.15983129496547716	5.0768596	0.005048801053557171	3.347168	0.005
0.9503	159.49327902312893	0.159681090199378	5.0381237	0.005044056338315424	3.395055	0.005
0.9003	158.6992511939873	0.15953874727277284	5.0130417000000005	0.005039559965324353	3.456423	0.005
0.8502	157.85220059110233	0.15940371713956092	4.9862848	0.0050352945911436	3.516289	0.005
0.8003	156.8437865143835	0.1592768048277461	4.9544307	0.005031285645250128	3.570712	0.005
0.7503	155.608804469784	0.15915724274063806	4.9154197	0.005027508880559039	3.618151	0.005
0.7002	154.85039424332822	0.1590450937690366	4.8914628	0.005023966283684635	3.680817	0.005
0.6502	153.86230730436128	0.1589408217578928	4.8602508	0.005020672506706647	3.736055	0.005
0.6002	152.59769404821256	0.15884421027850237	4.8203038	0.005017620713007312	3.782558	0.005
0.5502	150.53595054974718	0.15875527331645434	4.7551768	0.005014811344367802	3.803881	0.005
0.5002	149.06436201463637	0.15867402377647508	4.7086918	0.00501224480842666	3.843846	0.005
0.4501	147.06527143366776	0.1586003340945264	4.6455439	0.005009917075651053	3.867321	0.005
0.4002	145.15687262069716	0.15853463312238927	4.5852608	0.005007841692745488	3.893315	0.005
0.3501	142.45188807057934	0.15847640383297584	4.4998149000000005	0.0050060023276962224	3.894492	0.005
0.3001	139.11467286985268	0.15842602656628835	4.3943979	0.005004410994802485	3.875525	0.005
0.2501	134.72061112387186	0.15838338474785282	4.2555969	0.005003064011673246	3.823174	0.005
0.2002	128.77236384058688	0.1583485466973651	4.0677018	0.005001963536412476	3.721556	0.005
0.1502	118.99472883217996	0.15832137789566644	3.7588428	0.005001105319786817	3.499147	0.005
0.1001	101.98543519308092	0.15830192882313196	3.2215479	0.005000490956386183	3.048475	0.005
0.0975	100.40439478744644	0.15830113195147555	3.1716055	0.005000465784554475	3.003028	0.005
0.095	99.2247338349219	0.15830038550108225	3.1343419999999997	0.005000442205445434	2.970087	0.005
0.0925	97.83303243906788	0.158299658435627	3.0903805	0.005000419238673894	2.930448	0.005
0.09	96.63804936433202	0.15829895075537684	3.0526329999999997	0.00500039688424829	2.897023	0.005
0.0875	95.41090249586331	0.1582982624605918	3.0138695	0.005000375142176835	2.862582	0.005
0.085	93.89700400964618	0.15829759355152476	2.966048	0.005000354012467518	2.819083	0.005
0.0825	92.3934574531049	0.15829694402842145	2.9185535	0.0050003334951281	2.775911	0.005
0.08	90.89111387310088	0.1582963138915205	2.871097	0.005000313590166121	2.732777	0.005
0.0775	89.14580068984903	0.15829570314105346	2.8159655	0.005000294297588893	2.681968	0.005
0.075	87.31301844942796	0.15829511177724467	2.758071	0.005000275617403505	2.628396	0.005
0.0725	85.80171585994913	0.15829453980031144	2.7103315	0.005000257549616819	2.584979	0.005
0.07	83.68224531633425	0.15829398721046392	2.643381	0.005000240094235476	2.522351	0.005
0.0674	82.0844898682874	0.15829343308306124	2.5929106	0.0050002225902853565	2.476376	0.005
0.065	79.94988398039725	0.15829294019283108	2.5254820000000002	0.005000207020714242	2.413097	0.005
0.0625	77.989871142523	0.15829244576543045	2.4635685	0.005000191402586505	2.355506	0.005
0.06	75.79325181413745	0.15829197072588497	2.394181	0.005000176396888414	2.290441	0.005
0.0575	73.65963046757119	0.15829151507436914	2.3267835	0.0050001620036254826	2.227366	0.005
0.055	71.50802778750075	0.15829107881105045	2.258818	0.005000148222803	2.163723	0.005
0.0525	69.18411454710743	0.1582906619360892	2.1854095	0.005000135054426031	2.094637	0.005
0.05	66.68149597637743	0.1582902644496385	2.1063560000000003	0.005000122498499412	2.019906	0.005
0.0475	63.93464151130775	0.1582898863518445	2.0195875	0.0050001105550277584	1.93746	0.005
0.045	61.34965070505321	0.15828952764284612	1.937932	0.00500009922401546	1.860127	0.005
0.0425	58.83291298864914	0.15828918832277514	1.8584325000000002	0.005000088505466679	1.78495	0.005
0.04	55.947146390804015	0.15828886839175627	1.7672759999999998	0.005000078399385354	1.698116	0.005
0.0375	53.13830697678851	0.15828856784990705	1.6785495000000001	0.0050000689057751995	1.613712	0.005
0.035	49.92852814581745	0.158288286697338	1.577158	0.005000060024639704	1.516643	0.005
0.0325	46.95526083352582	0.15828802493415237	1.4832375	0.005000051755982132	1.427045	0.005
0.03	43.80081892326841	0.15828778256044634	1.383594	0.005000044099805521	1.331724	0.005
0.0275	40.60645718634057	0.15828755957630905	1.2826895	0.0050000370561126845	1.235142	0.005
0.025	37.347767861946984	0.1582873559818224	1.179753	0.005000030624906212	1.136528	0.005
0.0225	33.89755200991178	0.15828717177706117	1.0707665	0.005000024806188465	1.031864	0.005
0.02	30.379178039858	0.15828700696209314	0.959627	0.005000019599961584	0.925047	0.005
0.0175	26.86975358209584	0.15828686153697882	0.8487702	0.005000015006227481	0.8185127	0.005
0.015	23.298651250977617	0.15828673550177166	0.7359651	0.005000011024987845	0.7100301	0.005
0.0125	19.583524136800634	0.15828662885651798	0.6186105000000001	0.005000007656244138	0.596998	0.005
0.01	15.862052904253497	0.15828654160125702	0.5010555	0.0050000048999976	0.4837655	0.005
0.0075	12.163628169577951	0.15828647373602076	0.38422850000000003	0.00500000275624924	0.371261	0.005
0.005	8.260817721223098	0.1582864252608342	0.2609453	0.00500000122499985	0.2523003	0.005
0.004	6.879192836732425	0.15828641129997773	0.2173021	0.005000000783999939	0.2103861	0.005
0.003	5.30724123540966	0.15828640044153294	0.16764679999999998	0.0050000004409999806	0.1624598	0.005
0.002	3.7353149599087327	0.1582863926855005	0.11799230000000001	0.005000000195999996	0.1145343	0.005
0.001	2.352387695030097	0.1582863880318809	0.07430795999999999	0.005000000049	0.07257896	0.005
0.0	0.7110243475078266	0.15828638648067428	0.02246006	0.005	0.02246006	0.005
-0.0008	-0.7882424617157858	-0.15828638747344648	-0.02489925	0.00500000003136	-0.02351605	0.005
-0.0018	-2.268884344987763	-0.15828639150658352	-0.07167023	0.0050000001587599974	-0.06855803	0.005
-0.0028	-3.7855328988835915	-0.15828639864213345	-0.11957860000000001	0.005000000384159985	-0.1147374	0.005
-0.0038	-5.3240322552875305	-0.15828640888009582	-0.1681772	0.00500000070755995	-0.161607	0.005
-0.0048	-6.82395721930613	-0.15828642222047	-0.2155573	0.005000001128959873	-0.2072581	0.005
-0.0073	-10.599499081475061	-0.15828646914445174	-0.3348203	0.005000002611209318	-0.3221986	0.005
-0.0098	-14.492068400624614	-0.15828653545848484	-0.45778	0.005000004705957786	-0.4408358	0.005
-0.0123	-18.097854444748478	-0.1582866211625449	-0.5716806999999999	0.005000007413204504	-0.550414	0.005
-0.0148	-21.721694634114336	-0.15828672625660054	-0.6861517	0.005000010732948481	-0.6605625	0.005
-0.0173	-25.490768914531664	-0.158286850740613	-0.8052104	0.005000014665188493	-0.7752987	0.005
-0.0198	-28.91145485830503	-0.1582869946145366	-0.9132641	0.005000019209923098	-0.8790299	0.005
-0.0223	-32.50188395721254	-0.1582871578783185	-1.0266796999999999	0.005000024367150625	-0.988123	0.005
-0.0248	-35.89939044254968	-0.15828734053189866	-1.1340012	0.005000030136869177	-1.091122	0.005
-0.0273	-39.29426937387124	-0.15828754257520994	-1.2412397	0.005000036519076636	-1.194038	0.005
-0.0298	-42.3434191798417	-0.1582877640081781	-1.3375572	0.005000043513770655	-1.286033	0.005
-0.0323	-45.58919233509847	-0.1582880048307218	-1.4400857	0.005000051120948665	-1.384239	0.005
-0.0348	-48.81695249957373	-0.1582882650427525	-1.5420452	0.0050000593406078694	-1.481876	0.005
-0.0373	-51.786294309480645	-0.1582885446441746	-1.6358417	0.005000068172745248	-1.57135	0.005
-0.0398	-54.74284657935992	-0.15828884363488535	-1.7292342	0.005000077617357554	-1.66042	0.005
-0.0423	-57.31504784558682	-0.15828916201477491	-1.8104857	0.00500008767444132	-1.737349	0.005
-0.0448	-60.290879397339445	-0.1582894997837262	-1.9044872000000002	0.005000098343992846	-1.827028	0.005
-0.0473	-63.03004114402616	-0.15828985694161518	-1.9910127	0.005000109626008214	-1.909231	0.005
-0.0498	-65.49020730590203	-0.15829023348831056	-2.0687252	0.005000121520483278	-1.982621	0.005
-0.0523	-67.99415548227847	-0.15829062942367395	-2.1478207	0.005000134027413665	-2.057394	0.005
-0.0548	-70.14319392288793	-0.15829104474755992	-2.2157052	0.005000147146794782	-2.120956	0.005
-0.0573	-72.57255755395467	-0.15829147945981584	-2.2924447	0.005000160878621807	-2.193373	0.005
-0.0598	-74.76787893397109	-0.15829193356028193	-2.3617912	0.005000175222889694	-2.258397	0.005
-0.0623	-77.1123377473296	-0.1582924070487914	-2.4358487	0.005000190179593173	-2.328132	0.005
-0.0648	-78.91029698272493	-0.1582928999251702	-2.4926432	0.005000205748726746	-2.380604	0.005
-0.0674	-81.07259665679375	-0.15829343308306124	-2.5609466	0.0050002225902853565	-2.444412	0.005
-0.0699	-83.063506997309	-0.1582939655101243	-2.6238360999999997	0.005000239408758345	-2.502979	0.005
-0.0723	-84.48829341366525	-0.15829449487967617	-2.6688427000000003	0.00500025613064971	-2.543836	0.005
-0.0749	-86.56825250948681	-0.1582950885259379	-2.7345451	0.005000274882933938	-2.605043	0.005
-0.0773	-88.21938845851041	-0.1582956551185168	-2.7867017	0.00500029278063795	-2.65305	0.005
-0.0799	-90.03833330302533	-0.15829628908928076	-2.8441590999999997	0.005000312806705196	-2.706012	0.005
-0.0823	-91.51589240063423	-0.15829689290405402	-2.8908327000000003	0.005000331880195554	-2.748536	0.005
-0.0848	-92.88571861787662	-0.15829754087626982	-2.9341032	0.00500035234854505	-2.787484	0.005
-0.0873	-94.61175251925513	-0.15829820823446875	-2.9886257	0.005000373429265059	-2.837684	0.005
-0.0898	-95.79777658451619	-0.15829889497840552	-3.0260902	0.005000395122347833	-2.870826	0.005
-0.0924	-97.03422752678223	-0.15829962975621928	-3.0651476	0.005000418332739772	-2.905388	0.005
-0.0948	-98.4693658728143	-0.15830032662247653	-3.1104812	0.005000440345569578	-2.946572	0.005
-0.0974	-99.82795059088885	-0.15830110172127243	-3.1533966	0.005000464829633342	-2.984992	0.005
-0.0999	-100.92919646755082	-0.15830186678094832	-3.1881831	0.005000488996578235	-3.015456	0.005
-0.1497	-118.53799346398998	-0.15832114534347672	-3.7444153	0.005001097973855341	-3.485584	0.005
-0.1997	-127.95422899478423	-0.15834823665506012	-4.0418583	0.005001953742698947	-3.696577	0.005
-0.2498	-134.0471753611344	-0.1583831522557019	-4.2343242000000005	0.005003056667638295	-3.80242	0.005
-0.2998	-138.44889816822086	-0.15842574764146022	-4.373367200000001	0.00500440218403757	-3.855013	0.005
-0.3498	-141.86975189556387	-0.1584760785163258	-4.4814262	0.005005992051491892	-3.876622	0.005
-0.3998	-144.41236943615758	-0.15853413751278903	-4.5617432	0.005007826037274059	-3.870489	0.005
-0.4498	-147.01545237638683	-0.15859991614370214	-4.6439702	0.0050099038732893866	-3.866266	0.005
-0.4999	-148.67381568181713	-0.15867355950426662	-4.6963551	0.005012230142850586	-3.832028	0.005
-0.5498	-150.13477053748417	-0.15875459279996576	-4.7425042	0.0050147898479996145	-3.7919	0.005
-0.5999	-151.60664082236298	-0.15884365375787435	-4.788998100000001	0.005017603133459242	-3.751771	0.005
-0.6499	-153.35982083902292	-0.1589402192307898	-4.8443781	0.005020653473891621	-3.720701	0.005
-0.6999	-154.40970278327194	-0.15904444532257575	-4.8775421	0.005023945800354538	-3.667415	0.005
-0.7499	-154.90415779736026	-0.159156316983192	-4.8931611	0.005027479637442603	-3.596584	0.005
-0.7999	-156.42712609352267	-0.1592758181024257	-4.9412690999999995	0.005031254476261363	-3.558242	0.005
-0.8499	-157.14273884680182	-0.15940293152133037	-4.9638741	0.005035269774788636	-3.494397	0.005
-0.8999	-158.37775254867867	-0.15953763904434928	-5.0028861000000004	0.005039524958257474	-3.446959	0.005
-0.9499	-159.07399104825254	-0.15967992145210513	-5.0248791	0.005044019419560159	-3.382502	0.005
-0.9999	-160.18541473956526	-0.15982975851483366	-5.059987100000001	0.005048752519672558	-3.33116	0.005
-1.1	-161.1075564041966	-0.16015234799349898	-5.089116	0.005058942577258611	-3.187216	0.005
-1.2	-162.70713531141575	-0.16050458129014555	-5.1396440000000005	0.005070069033060595	-3.064844	0.005
-1.3	-164.23852444333895	-0.16088656891684894	-5.188018	0.0050821353779685954	-2.940318	0.005
-1.3999	-165.28745983499678	-0.16129767326697173	-5.221152099999999	0.005095121471064257	-2.800725	0.005
-1.5	-166.58265810990105	-0.16173894747248946	-5.26206522916106	0.005109060579010587	-2.668563	0.005
-1.5999	-168.35316783194273	-0.1622083894903541	-5.317992645327637	0.005123889460644131	-2.548953	0.005
-1.7001	-168.61882643074134	-0.16270813978250057	-5.326384352432248	0.005139675729547537	-2.380646	0.005
-1.8001	-170.40967979846317	-0.1632354832524859	-5.38295439005644	0.005156333620403164	-2.259615	0.005
-1.9001	-170.57620897231217	-0.16379111279089706	-5.388214765808	0.005173885020456098	-2.086434	0.005
-1.8004	-170.14249299684909	-0.16323710798003496	-5.374514409602192	0.005156384942806346	-2.250679	0.005
-1.7004	-168.59064240765767	-0.16270967923362295	-5.3254940666751995	0.005139724358212219	-2.379225	0.005
-1.6003	-167.33806746624202	-0.16221032713624212	-5.28592733673508	0.005123950667609906	-2.516218	0.005
-1.5003	-166.65079700940652	-0.16174031388772173	-5.2642176220806425	0.005109103741763325	-2.67019	0.005
-1.4003	-165.68347971106056	-0.16129937829628388	-5.233661700000001	0.005095175330064708	-2.812543	0.005
-1.3003	-164.28451297006706	-0.16088775943636457	-5.1894707	0.005082172984472291	-2.941252	0.005
-1.2002	-162.85813419266285	-0.16050531563863465	-5.144413800000001	0.005070092229890892	-3.069268	0.005
-1.1002	-160.88702547909628	-0.1601530226320214	-5.0821498	0.005058963887951761	-3.179904	0.005
-1.0001	-159.9223997483335	-0.15983037300469016	-5.051678900000001	0.0050487719303707905	-3.322506	0.005
-0.9501	-158.64265431363722	-0.15968050576530432	-5.0112539	0.005044037877028681	-3.368531	0.005
-0.9001	-157.99140080510116	-0.15953819309796197	-4.9906819	0.00503954245987669	-3.434409	0.005
-0.8501	-156.85541106660665	-0.15940345523644095	-4.9547979	0.005035286318065737	-3.484975	0.005
-0.8	-155.6855828644103	-0.15927606473808184	-4.917845	0.005031262267065791	-3.534645	0.005
-0.7501	-154.83925404744772	-0.15915677980087917	-4.8911109	0.005027494257072802	-3.594188	0.005
-0.7001	-153.96681114244353	-0.15904487758963387	-4.8635519	0.0050239594549418886	-3.653079	0.005
-0.6501	-152.6713636982084	-0.15894062088488248	-4.8226309	0.005020666161467022	-3.698608	0.005
-0.6	-151.4681370684646	-0.15884383923405174	-4.784623	0.005017608992338881	-3.747223	0.005
-0.55	-150.06340870300323	-0.15875493299670954	-4.74025	0.005014800594241011	-3.7893	0.005
-0.5	-147.90267289843285	-0.15867371423087198	-4.671996	0.005012235030403104	-3.807496	0.005
-0.45	-146.69725875082796	-0.15860019474674464	-4.633919000000001	0.005009912673889636	-3.855869	0.005
-0.3999	-144.02573594281213	-0.15853426136887092	-4.5495301	0.005007829949678803	-3.858103	0.005
-0.3499	-141.63871392012896	-0.15847618692429638	-4.4741281	0.005005995475916853	-3.869151	0.005
-0.3	-138.10759473023577	-0.1584259335604034	-4.362586	0.0050044080569034335	-3.843886	0.005
-0.25	-133.83310252060244	-0.15838330721950195	-4.227562	0.005003061562683393	-3.795312	0.005
-0.1999	-127.04072026967148	-0.158348360579019	-4.0130021	0.0050019576572478104	-3.667375	0.005
-0.1499	-118.10659341482008	-0.1583212382713417	-3.7307881	0.005001100909289874	-3.471611	0.005
-0.1	-100.89348389303306	-0.15830189778653264	-3.187055	0.005000489975992353	-3.014155	0.005
-0.0974	-99.51432194471603	-0.15830110172127243	-3.1434896	0.005000464829633342	-2.975085	0.005
-0.0949	-98.54942396136849	-0.15830035604627143	-3.1130101	0.005000441275017636	-2.948928	0.005
-0.0924	-96.9558757654743	-0.15829962975621928	-3.0626726	0.005000418332739772	-2.902913	0.005
-0.0899	-95.7916635642703	-0.1582989228513828	-3.0258971	0.005000396002808178	-2.87046	0.005
-0.0874	-94.32667557147572	-0.15829823533202167	-2.9796206	0.005000374285231057	-2.828506	0.005
-0.0849	-92.93491086106708	-0.15829756719838853	-2.9356571	0.005000353180016388	-2.788865	0.005
-0.0824	-91.2667781198632	-0.15829691845072877	-2.8829636	0.005000332687171925	-2.740494	0.005
-0.0798	-89.73455323581935	-0.15829626431805935	-2.8345632	0.005000312024224089	-2.696589	0.005
-0.0774	-87.98312703232162	-0.15829567911427578	-2.7792386000000002	0.005000293538623508	-2.645414	0.005
-0.0749	-86.32392164331524	-0.1582950885259379	-2.7268271	0.005000274882933938	-2.597325	0.005
-0.0724	-84.43592911128971	-0.15829451732448413	-2.6671886000000002	0.00500025683964334	-2.542009	0.005
-0.0699	-82.66877240670351	-0.1582939655101243	-2.6113671	0.005000239408758345	-2.49051	0.005
-0.0674	-80.57241167551483	-0.15829343308306126	-2.5451466000000003	0.0050002225902853565	-2.428612	0.005
-0.0649	-78.84124929521433	-0.1582929200434905	-2.4904621	0.005000206384230555	-2.37825	0.005
-0.0623	-76.90146862326004	-0.1582924070487914	-2.4291877	0.005000190179593173	-2.321471	0.005
-0.0598	-74.72156433728685	-0.15829193356028193	-2.3603282	0.005000175222889694	-2.256934	0.005
-0.0573	-72.50696367539709	-0.15829147945981584	-2.2903727000000003	0.005000160878621807	-2.191301	0.005
-0.0548	-70.1688679747751	-0.15829104474755992	-2.2165162	0.005000147146794782	-2.121767	0.005
-0.0523	-67.76657131579655	-0.15829062942367395	-2.1406317	0.005000134027413665	-2.050205	0.005
-0.0498	-65.16879096951438	-0.15829023348831056	-2.0585722	0.005000121520483278	-1.972468	0.005
-0.0473	-62.70086877470094	-0.15828985694161518	-1.9806147	0.005000109626008214	-1.898833	0.005
-0.0448	-60.03632323060122	-0.1582894997837262	-1.8964462	0.005000098343992846	-1.818987	0.005
-0.0423	-57.38573854578909	-0.15828916201477491	-1.8127187	0.00500008767444132	-1.739582	0.005
-0.0398	-54.47151205565474	-0.15828884363488535	-1.7206632	0.005000077617357554	-1.651849	0.005
-0.0373	-51.78762391512708	-0.1582885446441746	-1.6358837	0.005000068172745248	-1.571392	0.005
-0.035	-49.00790286476856	-0.158288286697338	-1.5480770000000001	0.005000060024639704	-1.487562	0.005
-0.0323	-45.602045189680695	-0.1582880048307218	-1.4404917	0.005000051120948665	-1.384645	0.005
-0.0298	-42.44241148594672	-0.1582877640081781	-1.3406842	0.005000043513770655	-1.28916	0.005
-0.0273	-39.20429939179562	-0.15828754257520994	-1.2383977	0.005000036519076636	-1.191196	0.005
-0.0248	-35.945736696511226	-0.15828734053189866	-1.1354652	0.005000030136869177	-1.092586	0.005
-0.0225	-32.69410061349922	-0.15828717177706117	-1.0327515	0.005000024806188465	-0.993849	0.005
-0.0198	-28.964227539557687	-0.1582869946145366	-0.9149311	0.005000019209923098	-0.8806969	0.005
-0.0175	-25.784557945022986	-0.15828686153697882	-0.8144907	0.005000015006227481	-0.7842332	0.005
-0.0148	-21.7987990986968	-0.15828672625660054	-0.6885873	0.005000010732948481	-0.6629981	0.005
-0.0125	-18.508648772126314	-0.15828662885651798	-0.584657	0.005000007656244138	-0.5630445	0.005
-0.01	-14.749878935468876	-0.15828654160125702	-0.4659238	0.0050000048999976	-0.4486338	0.005
-0.0073	-10.760213581124349	-0.15828646914445174	-0.339897	0.005000002611209318	-0.3272753	0.005
-0.005	-7.202644736050224	-0.1582864252608342	-0.22751939999999998	0.00500000122499985	-0.2188744	0.005
-0.0038	-5.387027071379109	-0.15828640888009582	-0.1701671	0.00500000070755995	-0.1635969	0.005
-0.0027	-3.953636207053797	-0.15828639778896988	-0.1248887	0.005000000357209987	-0.1202204	0.005
-0.0018	-2.349888986133113	-0.1582863915065835	-0.07422903	0.0050000001587599974	-0.07111683	0.005
-0.0008	-0.8936757574594711	-0.15828638747344648	-0.02822971	0.00500000003136	-0.02684651	0.005
0.0	0.4705885927347742	0.15828638648067428	0.0148651	0.005	0.0148651	0.005
0.001	2.159526180004903	0.15828638803188086	0.06821579	0.005000000049	0.06648679	0.005
0.002	3.58102688755056	0.1582863926855005	0.1131186	0.005000000195999996	0.1096606	0.005
0.003	5.149097306676819	0.15828640044153294	0.1626513	0.0050000004409999806	0.1574643	0.005
0.004	6.7197319652640655	0.15828641129997773	0.212265	0.005000000783999939	0.205349	0.005
0.005	8.20167559577846	0.1582864252608342	0.2590771	0.00500000122499985	0.2504321	0.005
0.0075	11.92062057759736	0.15828647373602076	0.3765523	0.00500000275624924	0.3635848	0.005
0.01	15.706476380709372	0.15828654160125702	0.4961411	0.0050000048999976	0.4788511	0.005
0.0125	19.43183512690847	0.15828662885651798	0.6138189000000001	0.005000007656244138	0.5922064	0.005
0.015	22.979811816961867	0.15828673550177166	0.7258935000000001	0.005000011024987845	0.6999585	0.005
0.0175	26.545769840519466	0.15828686153697882	0.8385361	0.005000015006227481	0.8082786	0.005
0.02	30.165811156609784	0.15828700696209314	0.9528871000000001	0.005000019599961584	0.9183071	0.005
0.0225	33.55555844328164	0.15828717177706117	1.0599635	0.005000024806188465	1.021061	0.005
0.025	36.96721573157014	0.1582873559818224	1.167732	0.005000030624906212	1.124507	0.005
0.0275	40.3711803014757	0.15828755957630908	1.2752575000000002	0.0050000370561126845	1.22771	0.005
0.03	43.537240432500795	0.15828778256044634	1.3752680000000002	0.005000044099805521	1.323398	0.005
0.0325	46.75214774239382	0.15828802493415237	1.4768215	0.005000051755982132	1.420629	0.005
0.035	49.603186307045085	0.158288286697338	1.5668810000000002	0.005000060024639704	1.506366	0.005
0.0375	52.710110644081	0.15828856784990705	1.6650235000000002	0.0050000689057751995	1.600186	0.005
0.04	55.403242709579125	0.15828886839175627	1.750095	0.005000078399385354	1.680935	0.005
0.0425	58.430422365106075	0.15828918832277514	1.8457184999999998	0.005000088505466679	1.772236	0.005
0.045	61.132386810969834	0.15828952764284612	1.931069	0.00500009922401546	1.853264	0.005
0.0475	63.57330534824966	0.1582898863518445	2.0081735	0.0050001105550277584	1.926046	0.005
0.05	66.10162962814412	0.1582902644496385	2.088039	0.005000122498499412	2.001589	0.005
0.0525	68.36640707454826	0.1582906619360892	2.1595795	0.005000135054426031	2.068807	0.005
0.055	70.7237503997663	0.15829107881105045	2.2340440000000004	0.005000148222803	2.138949	0.005
0.0575	73.01546818914944	0.15829151507436914	2.3064355	0.0050001620036254826	2.207018	0.005
0.06	75.4242545899737	0.15829197072588497	2.3825250000000002	0.005000176396888414	2.278785	0.005
0.0625	77.31997149765948	0.15829244576543045	2.4424075	0.005000191402586505	2.334345	0.005
0.065	79.26330095039867	0.15829294019283108	2.503794	0.005000207020714242	2.391409	0.005
0.0675	81.26962838495716	0.15829345400790518	2.5671705	0.005000223251265887	2.450463	0.005
0.0699	83.0145965038865	0.1582939655101243	2.6222911	0.005000239408758345	2.501434	0.005
0.0725	84.95567512420992	0.15829453980031144	2.6836065	0.005000257549616819	2.558254	0.005
0.075	86.97099322552052	0.15829511177724467	2.7472670000000003	0.005000275617403505	2.617592	0.005
0.0775	88.39621967803116	0.15829570314105346	2.7922875	0.005000294297588893	2.65829	0.005
0.08	89.6992173829014	0.1582963138915205	2.8334469999999996	0.005000313590166121	2.695127	0.005
0.0825	91.37510615704284	0.15829694402842145	2.8863855	0.0050003334951281	2.743743	0.005
0.085	93.01883113745141	0.15829759355152476	2.938308	0.005000354012467518	2.791343	0.005
0.0875	94.48255283915415	0.1582982624605918	2.9845445	0.005000375142176835	2.833257	0.005
0.09	96.0156989499673	0.15829895075537684	3.032974	0.00500039688424829	2.877364	0.005
0.0925	97.1194140942584	0.158299658435627	3.0678385	0.005000419238673894	2.907906	0.005
0.095	98.40702636236274	0.15830038550108225	3.1085119999999997	0.005000442205445434	2.944257	0.005
0.0975	99.76020085174738	0.15830113195147555	3.1512565	0.005000465784554475	2.982679	0.005
0.1	101.00406276262845	0.15830189778653264	3.1905479999999997	0.005000489975992353	3.017648	0.005
0.15	118.01054206977588	0.15832128478177965	3.727754	0.005001102378476169	3.468404	0.005
0.2	127.48461544619016	0.15834842258748	4.027024	0.005001959615990517	3.681224	0.005
0.25	133.40234194843396	0.15838330721950192	4.213955	0.005003061562683393	3.781705	0.005
0.3	137.779751966557	0.1584259335604034	4.3522300000000005	0.0050044080569034335	3.83353	0.005
0.35	141.02699718520802	0.15847629536317978	4.4548049999999995	0.005005998901318298	3.849655	0.005
0.4001	143.71906556618902	0.15853450917367112	4.5398429	0.00500783777741452	3.84807	0.005
0.45	145.55034725166627	0.15860019474674467	4.59769	0.005009912673889636	3.81964	0.005
0.5	147.57096794692396	0.15867371423087198	4.661518	0.005012235030403104	3.797018	0.005
0.5501	149.58807151867404	0.15875510314120686	4.7252349	0.005014805968818734	3.774112	0.005
0.6001	150.64045438782946	0.15884402474092776	4.7584779	0.0050176148521882385	3.720905	0.005
0.6501	152.54403812892335	0.15894062088488248	4.8186089	0.005020666161467022	3.694586	0.005
0.7	153.42775419037267	0.15904466144081358	4.846524	0.005023952627165189	3.636224	0.005
0.7501	154.24523689626304	0.15915677980087917	4.8723469	0.005027494257072802	3.575424	0.005
0.8002	154.84282815405444	0.15927655810074218	4.8912238	0.005031277851560178	3.507678	0.005
0.8501	156.51465213379106	0.15940345523644092	4.9440339	0.005035286318065737	3.474211	0.005
0.9001	157.26492960570948	0.15953819309796194	4.967733900000001	0.00503954245987669	3.411461	0.005
0.9502	158.02970294490177	0.15968079796723192	4.9918918	0.005044047107194778	3.348996	0.005
1.0002	158.96859447495052	0.15983068029481903	5.0215498	0.005048781637147719	3.292204	0.005
1.1001	160.49967019982853	0.16015268529778412	5.0699139	0.005058953232132118	3.167841	0.005
1.2002	162.40812599589827	0.16050531563863465	5.1301988000000005	0.005070092229890892	3.055053	0.005
1.3001	163.28095195395773	0.16088696572714367	5.1577699	0.005082147912536588	2.909897	0.005
1.4002	164.25599292895095	0.16129895199497848	5.1885698	0.005095161863925424	2.767624	0.005
1.5001	165.83222517748803	0.1617394029151544	5.238360318426217	0.005109074965676272	2.644683	0.005
1.6002	167.5937531187405	0.1622098426815294	5.294004015285376	0.005123935364502561	2.524462	0.005
1.7002	168.04437394717067	0.16270865290431213	5.308238367286494	0.005139691938200188	2.36237	0.005
1.8002	169.60269651519158	0.16323602480004898	5.357463149109761	0.005156350726977365	2.234068	0.005
1.9002	170.42357961592148	0.1637916824827359	5.383393461848	0.005173903016060506	2.081479	0.005

File: data/looselyPackedNP/ios-11/ppms/data_rescaling/IOS-11_Dispersion_10K_LangevinSAXSscaled.xye (part 1 of 8)
#Executed at: 2019-01-15 12:17:37.758640
#Loaded File	 = ../rawdata/PMK18_HYST_10K.DAT
#Subtracted Diamagnetic Slope	 = -0.173
#Magnetic Moment	 = 13931.5081
#Volume Particle	 = 6.632548045065534e-25
#Ms Raw	 = 9.20437856
#Ms Calculated	 = 194.79835573451226
#Rescale Factor	 = 21.163661888164697
#[[Data]]
#B/T	M/kAm-1	sM/kAm-1	M_raw/memu	sM_raw/memu
-0.0000068507	-11.8345906974	0.0459168601	-0.5591927180	0.0021696085
0.0032012812	-10.0843774632	0.1289409934	-0.4770487457	0.0060925654
0.0135112007	-2.6624768808	0.1740882471	-0.1281416060	0.0082258093
0.0242237358	6.4648178990	0.2424670572	0.3012771250	0.0114567629
0.0336638565	16.9135923789	0.2620930715	0.7933569594	0.0123841079
0.0444005081	28.9982145634	0.2925979421	1.3625076102	0.0138254875
0.0554072144	42.6947110609	0.3323620461	2.0077738958	0.0157043733
0.0668999207	66.1826507755	0.3914959862	3.1156096493	0.0184984994
0.0771073944	83.1548533870	0.4318231172	3.9157939434	0.0204039887
0.0893445984	100.3506190975	0.4123323907	4.7261906300	0.0194830362
0.0995596649	117.4221155490	0.4416767609	5.5310653242	0.0208695812
0.1097914368	133.5181577575	0.3781787016	6.2898461330	0.0178692470
0.1217388062	155.0265474302	0.3519231168	7.3040679024	0.0166286496
0.1327156921	167.9862914290	0.3284566347	7.9145272003	0.0155198394
0.1434213440	179.2717505876	0.3182984411	8.4459221201	0.0150398567
0.1539020813	188.6634757355	0.2254935426	8.8878754991	0.0106547508
0.1648664856	196.4986282407	0.2393416880	9.2561958977	0.0113090867
0.1748599548	204.2131996208	0.2329125575	9.6189867133	0.0110053052
0.1868167969	210.3863027578	0.2561746614	9.9086022544	0.0121044582
0.2080135986	221.9425304656	0.2047019237	10.4509762364	0.0096723301
0.2194650146	225.7527999448	0.2113391270	10.6290334306	0.0099859433
0.2294109497	229.0919712742	0.1936749029	10.7850913075	0.0091512945
0.2419235962	233.6010434199	0.2088684114	10.9959838954	0.0098692000
0.2526075562	236.0889692898	0.1916606123	11.1116920633	0.0090561177
0.2610911987	237.8917775546	0.2123456709	11.1954085297	0.0100335033
0.2710833618	240.3187727062	0.2154129679	11.3083573531	0.0101784355
0.2800736328	241.4443571545	0.2077624119	11.3599868043	0.0098169406
0.2935279541	243.7978482673	0.1798342995	11.4688635496	0.0084973149
0.3034784790	245.2849882422	0.1998742636	11.5374106654	0.0094442193
0.3154796021	247.3602618540	0.1762688563	11.6333928139	0.0083288449
0.3284166016	249.1905809702	0.1932377324	11.7176387594	0.0091306379
0.3386029907	250.2692186605	0.2121234320	11.7668430101	0.0100230023
0.3490594116	251.3702145899	0.1796428192	11.8170569901	0.0084882673
0.3602948364	253.3048710165	0.2530760133	11.9065273296	0.0119580446
0.3727855225	254.2514969545	0.1729622279	11.9490952758	0.0081726040
0.3849720459	255.4757135675	0.1913706941	12.0048322242	0.0090424188
0.3981873413	256.3975755664	0.2079630217	12.0461046969	0.0098264196
0.4093934814	257.6577561895	0.1838087426	12.1037105800	0.0086851105
0.4216471191	258.8664232017	0.2177833538	12.1587011865	0.0102904382
0.4328686035	259.2986065937	0.1937681167	12.1771808816	0.0091556989
0.4446027832	260.9962271161	0.2008145532	12.2553647999	0.0094886487
0.4578620361	261.8161047474	0.2457050998	12.2918108248	0.0116097631
0.4683401367	261.9253560445	0.2517670078	12.2951603249	0.0118961931
0.4788188965	263.0105091898	0.1702595549	12.3446218560	0.0080449005
0.4905132080	263.9696364430	0.2282640964	12.3879182721	0.0107856616
0.5029903320	264.2120198816	0.2064740841	12.3972125416	0.0097560661
0.5147589600	265.2195017808	0.2078422094	12.4427808968	0.0098207111
0.5276934814	266.0516747208	0.2156686855	12.4798640635	0.0101905184
0.5412137695	266.9508669428	0.2019505459	12.5200126074	0.0095423253
0.5514380859	267.5439549452	0.1752194878	12.5462676845	0.0082792613
0.5616331787	267.9232275582	0.1575120987	12.5624248686	0.0074425730
0.5723990479	268.6534871222	0.1893405674	12.5950677234	0.0089464937
0.5838641113	269.3444392175	0.2018827843	12.6257323082	0.0095391235
0.5951208008	269.6347626104	0.2277936926	12.6375029141	0.0107634347
0.6088525391	270.6028565973	0.2258631109	12.6808705408	0.0106722132
0.6210916748	271.2211486087	0.1850538632	12.7079679638	0.0087439435
0.6320631836	271.8445105731	0.2253115977	12.7355242456	0.0106461537
0.6423127441	272.0433245431	0.2393905987	12.7431451912	0.0113113978
0.6530808594	272.7372969841	0.1843278717	12.7740730617	0.0087096398
0.6658023438	273.2944387496	0.1700535838	12.7981976402	0.0080351682
0.6800537354	274.2671871406	0.1947106510	12.8416952912	0.0092002344
0.6907755859	274.3032290120	0.2020239020	12.8415434184	0.0095457914
0.7028014160	274.9059566420	0.2026910314	12.8679423138	0.0095773138
0.7160289795	275.8653148118	0.2116954530	12.9109843883	0.0100027800
0.7270237305	276.4023664311	0.1880522706	12.9344584162	0.0088856206
0.7387527100	276.7983014716	0.1814897584	12.9511375510	0.0085755367
0.7519931885	277.6148597206	0.2588535151	12.9874299805	0.0122310362
0.7624874268	277.6039318060	0.2170943796	12.9850981245	0.0102578836
0.7729957275	278.0372082492	0.2031146683	13.0037528480	0.0095973310
0.7832406250	278.5104475545	0.2300555707	13.0243414175	0.0108703102
0.7942221924	278.9945583623	0.2017116969	13.0453162303	0.0095310395
0.8064496094	279.7484449296	0.2619627579	13.0788226322	0.0123779504
0.8182140625	280.1397621467	0.1727328024	13.0952774342	0.0081617635
0.8324422852	280.8249192558	0.2257444189	13.1251901746	0.0106666049
0.8429435059	281.2378506925	0.1976208625	13.1428848050	0.0093377443
0.8551919922	281.8575133829	0.2132000685	13.1700453761	0.0100738742
0.8664177246	281.7845406793	0.2065660936	13.1646553056	0.0097604136
0.8781808594	282.3779323368	0.2257388041	13.1906585151	0.0106663396
0.8889519043	282.9995732076	0.2176334988	13.2181681541	0.0102833574
0.9027297852	283.8408361357	0.1759505944	13.2555349288	0.0083138067
0.9144831543	283.9186760619	0.2745220791	13.2571795949	0.0129713884
0.9274793945	284.7403963073	0.2708284340	13.2937581861	0.0127968607
0.9387093750	284.4047722898	0.2347998336	13.2759568954	0.0110944805
0.9492325195	285.2024783058	0.2632272300	13.3118286405	0.0124376978
0.9619697266	285.4404050662	0.2376619987	13.3208673340	0.0112297201
0.9732106445	286.0567632524	0.2127887164	13.3480460739	0.0100544375
0.9854407227	286.5907039292	0.2308613863	13.3711593956	0.0109083857
0.9967016113	286.9677449576	0.2254563637	13.3870267529	0.0106529940
1.0074273926	287.0661921165	0.2108793878	13.3898229000	0.0099642202
1.0194181152	288.1518686613	0.2216721747	13.4390475925	0.0104741881
1.0318916504	287.9705936222	0.2120348554	13.4283242799	0.0100188170
1.0441410645	288.6002965761	0.2010527013	13.4559591010	0.0094999014
1.0549058105	289.2548933874	0.2228863757	13.4850270243	0.0105315600
1.0646311035	289.1088058072	0.2636826143	13.4764417933	0.0124592150
1.0768752930	289.5249456716	0.2238324932	13.4939864909	0.0105762648
1.0871276855	290.2981011534	0.2779986412	13.5287450436	0.0131356588
1.0981193848	290.6446061835	0.2334279360	13.5432161203	0.0110296572
1.1101203613	290.8815587565	0.1638962386	13.5523361505	0.0077442287
1.1225860352	291.3058867524	0.2756935402	13.5702294271	0.0130267409
1.1336101074	291.6593921602	0.2222144679	13.5850256767	0.0104998118
1.1470833496	291.8460811889	0.2405469043	13.5915160121	0.0113660342
1.1593885254	292.5425803873	0.2106222430	13.6222973625	0.0099520699
1.1696334473	292.9500245622	0.2193189541	13.6397770551	0.0103629965
1.1813244141	293.2563252187	0.2269075349	13.6522274695	0.0107215630
1.1925779297	293.9485957230	0.2103632576	13.6829909480	0.0099398327
1.2048033203	294.2936780389	0.2541863132	13.6971813716	0.0120105072
1.2165761719	294.7578693505	0.2264874346	13.7170780801	0.0107017130
1.2287907715	295.4224862817	0.2729932995	13.7463686375	0.0128991524
1.2405285156	295.3889518095	0.2114319733	13.7427534770	0.0099903303
1.2525265625	295.6794275682	0.2310845356	13.7544030275	0.0109189297
1.2652889648	296.0650261497	0.2820045243	13.7704149742	0.0133249400
1.2775031738	296.6618721586	0.2200518714	13.7965033687	0.0103976274
1.2900008789	296.5923966653	0.1914269135	13.7910584929	0.0090450752
1.2997611816	297.6902071675	0.2228073251	13.8412423873	0.0105278248
1.3115100098	297.5001353356	0.2105072907	13.8302287936	0.0099466383
1.3227395020	298.3851841328	0.2666935651	13.8701053570	0.0126014849
1.3335094238	298.4847933389	0.1936205828	13.8729487754	0.0091487278
1.3457585449	298.8911988884	0.2267823268	13.8900326656	0.0107156468
1.3565079590	298.7608756242	0.2141343171	13.8820151382	0.0101180182
1.3675075195	299.3659253829	0.2099463613	13.9087013007	0.0099201340
1.3792403809	299.6064318324	0.2272255559	13.9180356383	0.0107365898
1.3929931152	300.2300830983	0.2409618309	13.9451244378	0.0113856398
1.4042558105	300.3677172339	0.2026263961	13.9496793149	0.0095742597
1.4162176758	300.5812475980	0.2545625691	13.9576993932	0.0120282856
1.4279707031	300.9477697757	0.1962556421	13.9729845863	0.0092732365
1.4414398926	301.4642619474	0.2459258222	13.9950590859	0.0116201924
1.4529425781	301.8733804051	0.2032006611	14.0124002966	0.0096013942
1.4641821289	302.6012430650	0.2842138812	14.0448479489	0.0134293339
1.4764035645	302.7894721182	0.2620703751	14.0516276143	0.0123830354
1.4864236328	303.0754872692	0.2053487584	14.0634085877	0.0097028936
1.4979124512	303.2304272780	0.2157714987	14.0687420618	0.0101953764
1.5109002441	303.6094659028	0.2362510946	14.0844050527	0.0111630537
1.5229476074	304.1240611006	0.2237010025	14.1066358947	0.0105700518
1.5339095215	304.5037123214	0.2146828277	14.1226783083	0.0101439358
1.5489012207	304.9646399826	0.2171655013	14.1418639461	0.0102612441
1.5613874023	305.3435258340	0.1714395570	14.1576064970	0.0081006566
1.5718678223	305.4813173378	0.2227337009	14.1623041435	0.0105243460
1.5841297852	305.6933094445	0.2646142415	14.1701996210	0.0125032352
1.5951135742	306.0818397709	0.1929492129	14.1866577950	0.0091170051
1.6081280762	306.3365849644	0.2202781448	14.1964432009	0.0104083190
1.6191291016	306.8678665505	0.2441856094	14.2196435046	0.0115379659
1.6303538086	307.1146261322	0.2162895478	14.2293612185	0.0102198546
1.6431125977	307.3481038432	0.2404338645	14.2381859571	0.0113606930
1.6563425781	307.7174344075	0.2310978148	14.2533483359	0.0109195571
1.6695871094	308.1667932491	0.2063291606	14.2722895977	0.0097492183
1.6825663086	308.3436502878	0.2324348602	14.2784008331	0.0109827336
1.6913056641	308.3790482625	0.2019959150	14.2785615073	0.0095444690
1.7012995117	308.8715635038	0.1801382352	14.3001043119	0.0085116761
1.7128047852	309.3578981314	0.1968999909	14.3210936009	0.0093036825
1.7252926758	309.6188133712	0.2841330939	14.3312616501	0.0134255166
1.7377688477	310.2189030906	0.2536284432	14.3574579930	0.0119841474
1.7515307617	310.0168190573	0.2576835799	14.3455285492	0.0121757558
1.7650314453	310.4371219866	0.2388600168	14.3630525815	0.0112863274
1.7765263672	310.8112619779	0.2493534258	14.3787423747	0.0117821494
1.7880364258	311.4783459078	0.2410384146	14.4082713853	0.0113892584
1.7997513672	311.5438622454	0.2153557745	14.4093404000	0.0101757331
1.8107565430	311.9527487430	0.2453412486	14.4267567195	0.0115925708
1.8240086914	312.6882778050	0.2814068405	14.4592184360	0.0132966989
1.8372432617	312.7278508347	0.2437009457	14.4587987127	0.0115150652
1.8487126953	312.6899492025	0.1926508532	14.4550236182	0.0091029073
1.8622328125	313.3469741169	0.2076844288	14.4837295922	0.0098132558
1.8739944336	313.5781779614	0.2301096316	14.4926193988	0.0108728647
1.8872530273	313.8670285305	0.2052488878	14.5039740832	0.0096981746
1.8987041992	313.9084249629	0.1898219004	14.5039490451	0.0089692371
1.9116733398	314.8385443846	0.2400634779	14.5456542725	0.0113431919
1.9229453125	314.6966685506	0.2121632427	14.5370004743	0.0100248834
1.9329404297	315.0443858567	0.2429775220	14.5517012406	0.0114808828
1.9446519531	315.8906542157	0.2374405947	14.5896620058	0.0112192586
1.9579424805	315.8747753057	0.2209371029	14.5866124534	0.0104394553
1.9721581055	316.0218846366	0.2302407118	14.5911041841	0.0108790583
1.9831883789	316.3836901553	0.3047449812	14.6062915478	0.0143994448
1.9944249023	316.5135470889	0.2332486012	14.6104834735	0.0110211835
2.0063961914	317.0121892203	0.2490030137	14.6319736812	0.0117655921
2.0168730469	317.4888280232	0.2801969300	14.6526827509	0.0132395297
2.0296146484	317.8483787767	0.2518860631	14.6674675154	0.0119018185
2.0431224609	317.8629664785	0.2290621761	14.6658199444	0.0108233716
2.0558614258	318.0878578101	0.2415309698	14.6742423993	0.0114125321
2.0673604492	318.1239347323	0.2302005338	14.6739577318	0.0108771599
2.0788386719	319.1167373288	0.2699857852	14.7188827183	0.0127570449
2.0885944336	319.2975700080	0.2201334326	14.7257394606	0.0104014813
2.1025750000	318.9547167127	0.2312048585	14.7071207294	0.0109246150
2.1135715820	319.7371113764	0.2334626287	14.7421870962	0.0110312965
2.1258062500	320.2453240666	0.3124985605	14.7640839559	0.0147658076
2.1387887695	320.6187928287	0.2507841864	14.7794846786	0.0118497540
2.1507827148	320.2675263451	0.2165957944	14.7608121029	0.0102343250
2.1612947266	320.6089182102	0.2358220330	14.7751245644	0.0111427802
2.1728034180	321.3068664253	0.2154408257	14.8061121738	0.0101797518
2.1855246094	321.2557855290	0.2571293316	14.8014977943	0.0121495672
2.1972738281	321.4937594771	0.2683786596	14.8107096394	0.0126811069
2.2092673828	321.6212234299	0.1945228539	14.8146575285	0.0091913609
2.2220200195	322.3386067723	0.2398955511	14.8463482607	0.0113352572
2.2325369141	322.2891526012	0.2106329835	14.8421920887	0.0099525774
2.2427680664	322.6846183713	0.2342963705	14.8591081742	0.0110706914
2.2557654297	323.1326168308	0.2486112769	14.8780279169	0.0117470822
2.2670649414	322.9958024518	0.2360983800	14.8696085122	0.0111558378
2.2802714844	323.3992920424	0.1890219785	14.8863889871	0.0089314401
2.2917735352	323.4447168852	0.2237091797	14.8865454925	0.0105704382
2.3042493164	324.3102750498	0.2377060420	14.9252854999	0.0112318012
2.3155104492	324.1559862581	0.2355079561	14.9160470548	0.0111279398
2.3272485352	324.7004405570	0.2240584710	14.9397422683	0.0105869425
2.3379653320	325.0484464924	0.2415084501	14.9543318220	0.0114114680
2.3492245117	325.4927459795	0.3034381854	14.9733774911	0.0143376977
2.3622708984	325.9473956497	0.2226885506	14.9926030278	0.0105222126
2.3729568359	325.4471184565	0.2019740389	14.9671158619	0.0095434353
2.3854575195	326.0727304109	0.2363399665	14.9945139103	0.0111672530
2.3949811523	325.8028951732	0.1707884511	14.9801163904	0.0080698913
2.4072116211	326.6081914752	0.2067521476	15.0160514155	0.0097692048
2.4174575195	327.0419833847	0.2241385577	15.0347758908	0.0105907266
2.4286745117	326.8716055355	0.2645767235	15.0247848611	0.0125014624
2.4406631836	327.1852611832	0.2140356244	15.0375313018	0.0101133549
2.4516535156	327.3874149998	0.2705266834	15.0451819043	0.0127826028
2.4616402344	327.4685995624	0.2096941092	15.0472902377	0.0099082149
2.4722045898	328.0434332116	0.1517637313	15.0726239552	0.0071709580
2.4858739258	328.2306886783	0.2170163671	15.0791071311	0.0102541974
2.4968816406	328.4303603833	0.2135074445	15.0866374447	0.0100883980
2.5083752930	328.7879899673	0.2387476828	15.1015473275	0.0112810195
2.5186572266	328.5835002656	0.2332409496	15.0901062506	0.0110208220
2.5296343750	328.9208226320	0.2581634925	15.1041459563	0.0121984321
2.5415983398	329.2532152874	0.2609758614	15.1177820099	0.0123313188
2.5528529297	329.4521042468	0.2297639108	15.1252326288	0.0108565291
2.5655735352	330.1093150729	0.2514455767	15.1540857027	0.0118810052
2.5775744141	329.9604555108	0.2361699021	15.1449758169	0.0111592173
2.5913149414	330.6953973019	0.2625065464	15.1773252948	0.0124036449
2.6035670898	330.6965849124	0.2014244823	15.1752617887	0.0095174684
2.6135708984	330.8782560913	0.2678634637	15.1821152388	0.0126567635
2.6258306641	331.1636728277	0.2444491683	15.1934804690	0.0115504193
2.6360486328	331.4410823917	0.2007714725	15.2048205849	0.0094866131
2.6475459961	331.7004464134	0.2694460222	15.2150866991	0.0127315407
2.6585417969	332.0105892539	0.2803252739	15.2278389235	0.0132455940
2.6715886719	331.9494023823	0.2387600519	15.2226906854	0.0112816040
2.6841130859	332.6902310773	0.2706734145	15.2555287118	0.0127895359
2.6973478516	332.2572726924	0.1708195682	15.2327814664	0.0080713616
2.7086304688	332.8808124355	0.2333200721	15.2602923266	0.0110245606
2.7208047852	333.5005881482	0.1960817601	15.2874710695	0.0092650204
2.7320400391	333.1603029674	0.2041544552	15.2694486228	0.0096464618
2.7433033203	333.8223548591	0.2727793253	15.2987825581	0.0128890419
2.7555706055	334.0807603171	0.1948683195	15.3088701829	0.0092076844
2.7662623047	334.3454022983	0.2120465825	15.3195250648	0.0100193711
2.7780791016	334.4950961225	0.2608047424	15.3245539122	0.0123232333
2.7883042969	334.6277983435	0.2237294940	15.3290552398	0.0105713980
2.8027632812	334.6722734486	0.2439509513	15.3286553199	0.0115268781
2.8155180664	334.9538952301	0.2605911498	15.3397555972	0.0123131409
2.8272525391	335.1944015678	0.2012088459	15.3490896508	0.0095072794
2.8374961914	335.0988856064	0.2933049042	15.3428042931	0.0138588920
2.8477413086	336.0024941488	0.2166594832	15.3837281163	0.0102373344
2.8582329102	335.8385070662	0.2214567545	15.3741645480	0.0104640093
2.8687488281	336.0162377097	0.2523286531	15.3807432097	0.0119227313
2.8812394531	336.3646137106	0.2180406885	15.3950433770	0.0103025974
2.8937194336	336.5117642414	0.2576906987	15.3998373210	0.0121760922
2.9069581055	337.0221695946	0.2679363696	15.4216640931	0.0126602084
2.9174660156	337.4315749474	0.2631004717	15.4391909560	0.0124317083
2.9289416992	337.0753668560	0.2474655501	15.4203745447	0.0116929457
2.9401152344	337.6527289205	0.2508031258	15.4457223438	0.0118506489
2.9541821289	337.6470654579	0.2481471580	15.4430211679	0.0117251523
2.9679196289	337.9511292961	0.2194898891	15.4550118406	0.0103710733
2.9816943359	338.4043206315	0.2449414775	15.4740424704	0.0115736813
2.9943992187	338.2732411326	0.2783537890	15.4656509142	0.0131524398
3.0078847656	338.5079505160	0.2327145616	15.4744081212	0.0109959497
3.0213704102	338.7456313497	0.2283568212	15.4833057148	0.0107900430
3.0341402344	339.0279259170	0.2508419056	15.4944351799	0.0118524812
3.0458498047	339.6353590587	0.1821907337	15.5211111274	0.0086086583
3.0573591797	339.8625514040	0.2454811443	15.5298550261	0.0115991810
3.0678694336	339.9514606744	0.2524802232	15.5322377865	0.0119298931
3.0808685547	339.8866635729	0.2644934517	15.5269272236	0.0124975277
3.0898801758	340.0458833021	0.2121186709	15.5328914730	0.0100227773
3.1016052734	340.4090244660	0.2473530098	15.5480217424	0.0116876281
3.1160678711	340.3351246791	0.1739484572	15.5420278888	0.0082192041
3.1276306641	340.8534273720	0.1973624335	15.5645177436	0.0093255333
3.1391055664	341.2301132280	0.2502798263	15.5803312943	0.0118259225
3.1510835938	341.2555838720	0.2568061088	15.5794626040	0.0121342946
3.1628207031	341.5927533246	0.2133921605	15.5933636111	0.0100829507
3.1755809570	341.6070809833	0.1877704275	15.5918330806	0.0088723033
3.1878328125	342.0888698229	0.2524499163	15.6124784187	0.0119284610
3.1998186523	342.6030671057	0.2110122257	15.6347011025	0.0099704969
3.2110677734	342.3358368330	0.2533484579	15.6201281598	0.0119709179
3.2228299805	342.7267397934	0.2362413927	15.6365637764	0.0111625953
3.2353232422	343.0118020145	0.2099462772	15.6478718607	0.0099201300
3.2455342773	342.8843405071	0.2595224131	15.6400826932	0.0122626422
3.2568074219	343.5905519289	0.2211633314	15.6715014953	0.0104501448
3.2687740234	343.8671597100	0.2489984136	15.6825012128	0.0117653748
3.2780066406	343.5160165498	0.1878308109	15.6643121740	0.0088751565
3.2908183594	343.8144912138	0.2838920377	15.6761989140	0.0134141265
3.3015023438	343.7876077056	0.2379894109	15.6730803173	0.0112451906
3.3112660156	344.1433242731	0.2122395144	15.6881990952	0.0100284873
3.3252562500	344.5515082640	0.2513492142	15.7050658057	0.0118764520
3.3377414063	344.7926259494	0.3077377110	15.7142988777	0.0145408537
3.3512175781	345.0150145383	0.2237391565	15.7224755392	0.0105718546
3.3622292969	345.2532495771	0.2590271218	15.7318273085	0.0122392393
3.3739736328	345.2961201409	0.2554915190	15.7318212069	0.0120721792
3.3862203125	345.6092068014	0.1966010875	15.7444961272	0.0092895591
3.3959738281	345.6749872737	0.2007940386	15.7459169490	0.0094876794
3.4089326172	346.2709609506	0.2555417003	15.7718353128	0.0120745503
3.4227371094	346.6234977428	0.2543806420	15.7861047819	0.0120196894
3.4342324219	346.2175123047	0.2329826435	15.7649329552	0.0110086168
3.4464347656	346.3783425686	0.2090398288	15.7704213087	0.0098772996
3.4566617187	346.5404732756	0.2111208801	15.7763128518	0.0099756309
3.4678898438	347.2542088219	0.2382102713	15.8080949632	0.0112556264
3.4801597656	347.0308637100	0.2855633204	15.7954190310	0.0134930959
3.4921619141	347.2337504675	0.2145617461	15.8029292214	0.0101382146
3.4966705078	347.5686978718	0.2581662696	15.8179757682	0.0121985633
3.5113904297	347.0946649942	0.2514550664	15.7930307880	0.0118814536
3.5221328125	347.8246290297	0.2324110111	15.8256637420	0.0109816067
3.5353699219	347.7141077962	0.2515147548	15.8181515051	0.0118842739
3.5463886719	348.2567671982	0.2657402614	15.8418863534	0.0125564405
3.5596552734	348.1937395077	0.2117691981	15.8366131224	0.0100062645
3.5698611328	348.3960564168	0.1953111832	15.8444071450	0.0092286101
3.5826230469	348.8423923168	0.2132033391	15.8632890631	0.0100740288
3.5945916016	349.1849455233	0.2683541113	15.8774044169	0.0126799470
3.6068529297	349.8824096969	0.2183548694	15.9082389488	0.0103174427
3.6171111328	349.3273284981	0.1886811565	15.8802362478	0.0089153360
3.6305892578	349.6939089585	0.2140268800	15.8952257530	0.0101129418
3.6428302734	350.2994850691	0.2398560701	15.9217220142	0.0113333917
3.6553158203	350.0861603729	0.2334357417	15.9094822516	0.0110300260
3.6675873047	350.5912316931	0.2209151011	15.9312243098	0.0104384157
3.6785589844	350.3603195628	0.2560138894	15.9184154259	0.0120968616
3.6942777344	350.5135411517	0.2460945150	15.9229359251	0.0116281632
3.7058144531	351.0490505547	0.2287200537	15.9462433216	0.0108072060
3.7192851562	351.2424572392	0.2758833161	15.9530515109	0.0130357080
3.7325009766	351.1792514977	0.2801378943	15.9477786520	0.0132367402
3.7462933594	351.3868299223	0.2104447890	15.9552008169	0.0099436851
3.7567054687	351.6565464673	0.2211147896	15.9661438450	0.0104478512
3.7682787109	352.0139178010	0.2484884805	15.9810277563	0.0117412800
3.7785160156	352.2124886289	0.1870342001	15.9886393335	0.0088375160
3.7912285156	352.4411852951	0.2740097843	15.9972461719	0.0129471821
3.8020033203	352.5026938474	0.2324778204	15.9982884591	0.0109847635
3.8147019531	352.6594743430	0.2153615788	16.0034995998	0.0101760073
3.8264390625	352.8166861467	0.2299547871	16.0088974637	0.0108655481
3.8387220703	352.6810394822	0.2216693452	16.0003630897	0.0104740544
3.8505046875	353.5909158753	0.2759824663	16.0413170863	0.0130403929
3.8644410156	353.6991374139	0.1962760074	16.0440196560	0.0092741988
3.8759183594	353.2636654453	0.2428617247	16.0214576758	0.0114754113
3.8886994141	353.8295037021	0.2544318814	16.0459828648	0.0120221105
3.8994460937	353.8714253631	0.1819245332	16.0461045213	0.0085960801
3.9084410156	354.3454076878	0.2128723082	16.0669444449	0.0100583873
3.9206117188	354.4134596722	0.2629800104	16.0680544241	0.0124260164
3.9314236328	354.5471473193	0.2262970584	16.0725008115	0.0106927175
3.9449099609	354.4103871058	0.2332271033	16.0637056470	0.0110201677
3.9586558594	354.7430253455	0.2217440525	16.0770450302	0.0104775843
3.9706929687	354.8236504928	0.2259661324	16.0787722131	0.0106770810
3.9824027344	355.0904154877	0.2089166752	16.0893512837	0.0098714805
3.9923791016	355.5032009028	0.2558854185	16.1071298141	0.0120907913
4.0021175781	355.6863309553	0.2497178357	16.1140980995	0.0117993680
4.0151388672	355.5915280107	0.2603359191	16.1073659014	0.0123010810
4.0251355469	355.8028276344	0.2480470111	16.1156205525	0.0117204202
4.0386310547	356.2214287401	0.2267953979	16.1330650676	0.0107162645
4.0511630859	356.6864513828	0.2480150279	16.1528697191	0.0117189090
4.0628603516	356.6508127483	0.2780171136	16.1491621381	0.0131365316
4.0750689453	356.5590332394	0.2095731718	16.1427133959	0.0099025005
4.0871037109	356.6298481874	0.2475275795	16.1439774446	0.0116958767
4.0998392578	356.8435798834	0.2084083467	16.1518731891	0.0098474616
4.1103347656	357.3736310886	0.2291461471	16.1751028108	0.0108273393
4.1225667969	357.7204196393	0.2859389287	16.1893727066	0.0135108437
4.1343033203	357.8106687330	0.2463850320	16.1916066301	0.0116418904
4.1458292969	357.7548375117	0.2186508434	16.1869745662	0.0103314277
4.1575603516	357.5359902394	0.1798333661	16.1746043846	0.0084972708
4.1690414062	358.0107049889	0.2033750941	16.1950488148	0.0096096363
4.1815333984	358.3700823478	0.2176122665	16.2098685686	0.0102823541
4.1935480469	358.3854249980	0.2057889052	16.2085149870	0.0097236908
4.2055429687	358.4409422311	0.2585050833	16.2090630993	0.0122145725
4.2167794922	358.8503664760	0.2671049749	16.2264648047	0.0126209243
4.2277267578	358.4867772462	0.2195925529	16.2073910450	0.0103759243
4.2397412109	358.9311723251	0.2570497605	16.2263105685	0.0121458074
4.2530154297	359.0780003330	0.2471682468	16.2309518698	0.0116788979
4.2665031250	358.9298537361	0.2282389055	16.2216184530	0.0107844714
4.2782308594	359.3276413514	0.2603962530	16.2383853389	0.0123039318
4.2879583984	359.6738038557	0.2103008633	16.2530589306	0.0099368845
4.2994986328	359.8164789880	0.2676093794	16.2578039845	0.0126447578
4.3112896484	359.8438606841	0.2194715321	16.2570579459	0.0103702059
4.3242271484	360.0717674023	0.2722621832	16.2655885336	0.0128646065
4.3357726562	360.4018516929	0.2071142876	16.2791879083	0.0097863162
4.3462150391	360.6257777350	0.2398443042	16.2879620612	0.0113328358
4.3582042969	361.1156104482	0.2409385453	16.3090329082	0.0113845395
4.3712103516	360.9171450806	0.2287177389	16.2974052129	0.0108070966
4.3809337891	361.3775683564	0.2509156653	16.3174784273	0.0118559664
4.3908886719	361.3274231532	0.2393221756	16.3133868315	0.0113081648
4.4036607422	361.1603177259	0.1842263951	16.3032813979	0.0087048449
4.4166654297	361.6020551232	0.2466317969	16.3219040333	0.0116535502
4.4286693359	361.8783680497	0.2570984495	16.3328833649	0.0121481080
4.4403828125	361.9830592378	0.2752787201	16.3358036761	0.0130071403
4.4503794922	362.0972748059	0.2552898059	16.3394710277	0.0120626481
4.4624513672	362.2647104133	0.2546584736	16.3452940601	0.0120328171
4.4769445313	362.6920470211	0.2688493993	16.3629787402	0.0127033498
4.4883962891	362.0968206548	0.2333943091	16.3328726628	0.0110280683
4.5001404297	363.1511198876	0.2659991830	16.3806574109	0.0125686748
4.5117197266	363.1494282556	0.2236064959	16.3785742616	0.0105655863
4.5216425781	362.7663769078	0.2267293746	16.3587581248	0.0107131448
4.5319000000	363.2946219773	0.2225906049	16.3819435941	0.0105175846
4.5438925781	363.5651970489	0.2259166228	16.3926537673	0.0106747416
4.5563890625	363.5500549608	0.2437948833	16.3897763996	0.0115195038
4.5676283203	363.8421643671	0.2629426881	16.4016344118	0.0124242529
4.5813851562	364.0865864331	0.2622257229	16.4108036179	0.0123903757
4.5928335937	364.2687621362	0.2540636271	16.4174309863	0.0120047102
4.6041025391	364.3644578542	0.2510337068	16.4200031582	0.0118615440
4.6135906250	364.1187567158	0.2659246614	16.4067521434	0.0125651536
4.6260767578	364.5727640806	0.2303353429	16.4260442546	0.0108835297
4.6381222656	364.4785214306	0.2306679107	16.4195073409	0.0108992438
4.6513603516	364.7096404456	0.2104650674	16.4281377109	0.0099446433
4.6617996094	364.9769285903	0.2444672339	16.4389612986	0.0115512729
4.6716060547	364.7833826289	0.1978180779	16.4281195816	0.0093470629
4.6840330078	365.3960448233	0.2654396492	16.4549184988	0.0125422363
4.6958125000	365.3289840712	0.1985803265	16.4497119723	0.0093830797
4.7072738281	365.6754851482	0.2366360923	16.4641016164	0.0111812452
4.7203300781	365.8205443516	0.2490727568	16.4686970489	0.0117688875
4.7310460937	366.2581750850	0.2502029465	16.4875215813	0.0118222899
4.7427984375	365.8745082717	0.2545227157	16.4673598612	0.0120264025
4.7550269531	366.3338606369	0.2375592995	16.4869490957	0.0112248675
4.7660277344	366.2927348955	0.2593148396	16.4831027363	0.0122528342
4.7780052734	366.6894338941	0.2379099686	16.4997749679	0.0112414368
4.7922603516	366.8092970004	0.2744359713	16.5029724673	0.0129673198
4.8049992187	366.8915795608	0.2481170423	16.5046565603	0.0117237293
4.8167253906	366.9532779722	0.2520330178	16.5055432320	0.0119087623
4.8280093750	367.3244770303	0.2132522628	16.5211305559	0.0100763405
4.8397388672	367.3707297876	0.2458412300	16.5212868336	0.0116161953
4.8519691406	367.7919479533	0.2923651631	16.5390738925	0.0138144885
4.8649910156	367.8155916148	0.1898062233	16.5379382901	0.0089684963
4.8777267578	368.0828360132	0.2016525348	16.5483625189	0.0095282440
4.8901896484	368.0316881378	0.2122875201	16.5437896607	0.0100307556
4.9016910156	368.4099883181	0.2861739387	16.5596749111	0.0135219481
4.9117193359	368.7485792378	0.2016994163	16.5739387043	0.0095304592
4.9249708984	368.5214924088	0.2369939768	16.5609161491	0.0111981555
4.9372011719	368.9543764597	0.2348255535	16.5792544305	0.0110956958
4.9504240234	368.8551443828	0.2423706526	16.5722780819	0.0114522077
4.9634431641	368.7169189274	0.2085398618	16.5634945069	0.0098536757
4.9751539063	369.1240199387	0.2558185196	16.5807043979	0.0120876302
4.9862183594	369.1904140525	0.2535569693	16.5819274226	0.0119807702
4.9994279297	369.0255884448	0.2163286053	16.5718540248	0.0102217001
5.0099279297	369.6571872007	0.2262326080	16.5998810726	0.0106896722
5.0221455078	369.4004112567	0.2365148261	16.5856345623	0.0111755152
5.0338896484	369.7254800512	0.2255456128	16.5989625872	0.0106572111
5.0461101563	369.9327438129	0.2116774904	16.6066418184	0.0100019312
5.0581378906	370.1721063988	0.3140912475	16.6158710945	0.0148410634
5.0696251953	370.2054980677	0.2411652702	16.6154615739	0.0113952525
5.0820917969	370.6035045217	0.2000205102	16.6321109761	0.0094511295
5.0963587891	370.3728736545	0.2309981872	16.6187452929	0.0109148496
5.1088777344	370.4605693134	0.2308873958	16.6207232056	0.0109096147
5.1193457031	370.6175809846	0.2505234272	16.6263311744	0.0118374329
5.1313220703	371.4159404016	0.2608317196	16.6619823858	0.0123245080
5.1433193359	371.3931483426	0.2937964662	16.6588299157	0.0138821187
5.1548359375	371.4745832286	0.3017070266	16.6606854073	0.0142558990
5.1668238281	371.8438877808	0.2111137569	16.6760614386	0.0099752944
5.1795765625	371.7798870874	0.2570559913	16.6708311314	0.0121461018
5.1915421875	372.0330782417	0.2206242682	16.6807245634	0.0104246736
5.2045527344	371.8716702952	0.2700251601	16.6708470839	0.0127589054
5.2160804688	372.0437096829	0.2190042315	16.6769817849	0.0103481256
5.2265394531	371.8268325851	0.2520851754	16.6649247638	0.0119112267
5.2387748047	372.0070092546	0.2344212078	16.6713215401	0.0110765901
5.2517595703	372.8242570226	0.2473072816	16.7076907882	0.0116854674
5.2622796875	372.8635311583	0.2414233845	16.7077265424	0.0114074486
5.2769949219	372.9712991510	0.2989295866	16.7102729309	0.0141246627
5.2887535156	372.3368455368	0.2261297287	16.6782602520	0.0106848111
5.2924923828	372.9108608847	0.2490378469	16.7047361136	0.0117672380
5.3064679687	372.9945454627	0.2575547402	16.7062725007	0.0121696681
5.3179802734	373.1190248230	0.2327168259	16.7101626216	0.0109960567
5.3307107422	373.7319056057	0.2048888664	16.7369193591	0.0096811633
5.3437224609	373.7138184328	0.2182293820	16.7338136983	0.0103115133
5.3532421875	373.7836001443	0.2157613055	16.7354640275	0.0101948948
5.3649636719	374.3923526854	0.2425054522	16.7622002565	0.0114585771
5.3767283203	374.3285207659	0.3025084413	16.7571488629	0.0142937665
5.3894525391	373.8487244694	0.2298232639	16.7322768132	0.0108593336
5.4017171875	374.1402119938	0.2934247874	16.7439280484	0.0138645566
5.4126775391	374.6199689975	0.2748407697	16.7647008108	0.0129864468
5.4261837891	374.8567344150	0.3097126869	16.7735515855	0.0146341729
5.4366796875	374.5120661245	0.2036709164	16.7554499418	0.0096236142
5.4479464844	374.7248272218	0.2180430817	16.7635539185	0.0103027105
5.4586531250	374.3519030151	0.2069378082	16.7440807018	0.0097779774
5.4698853516	375.5091506484	0.2946048908	16.7968184055	0.0139203174
5.4806072266	374.8346751892	0.2939065403	16.7630940147	0.0138873198
5.4933802734	375.5864383846	0.2693516294	16.7964056915	0.0127270805
5.5063734375	375.6612782662	0.3141286234	16.7976941186	0.0148428294
5.5193998047	375.7318409392	0.2515215601	16.7987747000	0.0118845955
5.5303707031	375.8792941771	0.2171432703	16.8038440183	0.0102601937
5.5416035156	376.0511051209	0.2353324305	16.8100189467	0.0111196461
5.5523761719	375.8595431231	0.2565870753	16.7991038191	0.0121239451
5.5658646484	376.1801467746	0.2196697098	16.8119190923	0.0103795700
5.5798152344	376.5591405025	0.2300749047	16.8274133986	0.0108712238
5.5903283203	376.6513313947	0.2560173872	16.8299507283	0.0120970269
5.6008001953	376.5564060223	0.2495208742	16.8236537940	0.0117900615
5.6102945313	376.4653812935	0.1909852898	16.8177102824	0.0090242081
5.6215591797	377.0307555176	0.2494668529	16.8424758838	0.0117875089
5.6350646484	376.7508295496	0.2296736156	16.8269127112	0.0108522626
5.6510601562	377.2930421975	0.3094060303	16.8497654709	0.0146196831
5.6635517578	377.1701759717	0.2081880670	16.8417988961	0.0098370532
5.6732867188	377.4427737853	0.2398659788	16.8529952132	0.0113338599
5.6852816406	377.4308654796	0.2250597824	16.8503574147	0.0106342552
5.6962646484	377.6837841791	0.2728908830	16.8604079658	0.0128943131
5.7065248047	377.6229088219	0.2207163502	16.8557565493	0.0104290246
5.7167603516	377.6936714017	0.1993268905	16.8573293883	0.0094183555
5.7297515625	377.9377257713	0.2114734693	16.8666136736	0.0099922911
5.7415132812	378.3299229781	0.2568376479	16.8831105288	0.0121357849
5.7527544922	378.2120810548	0.2809525149	16.8755976739	0.0132752317
5.7634673828	378.3848177643	0.2302958069	16.8819062919	0.0108816616
5.7759746094	378.5509271654	0.2819721347	16.8875913442	0.0133234095
5.7897521484	378.4376188946	0.1962384795	16.8798539233	0.0092724256
5.8032544922	378.5909930693	0.2716939354	16.8847650706	0.0128377564
5.8132447266	379.5341006531	0.2506673089	16.9275993498	0.0118442314
5.8234919922	379.2733219398	0.2378904711	16.9135045695	0.0112405156
5.8364820313	378.8984223938	0.2174945430	16.8935429885	0.0102767916
5.8474812500	379.1478226646	0.2342038557	16.9034244865	0.0110663200
5.8587351562	379.4623469375	0.3053000120	16.9163390849	0.0144256705
5.8699904297	379.4644181855	0.1854305229	16.9144897907	0.0087617409
5.8817308594	379.1440365544	0.1573681466	16.8973204073	0.0074357712
5.8917052734	379.8118015084	0.3319696824	16.9271472634	0.0156858338
5.9022064453	379.5956993605	0.2338187774	16.9151195608	0.0110481248
5.9114470703	379.7920866779	0.3086827866	16.9228003910	0.0145855093
5.9239339844	379.7366682561	0.2177407497	16.9180215900	0.0102884251
5.9369359375	380.1178830697	0.1984132558	16.9337849578	0.0093751855
5.9504130859	380.1510494983	0.2388988329	16.9330205515	0.0112881615
5.9619238281	380.1950720958	0.2134839180	16.9331092961	0.0100872864
5.9721476562	380.3893704621	0.2194146833	16.9405213275	0.0103675198
5.9836443359	380.8146926500	0.2945061707	16.9586292165	0.0139156528
5.9946617187	380.7664199504	0.2333023549	16.9544422855	0.0110237234
6.0059091797	380.5960739689	0.1782013537	16.9444474904	0.0084201569
6.0196302734	381.5715515478	0.3284916141	16.9881658393	0.0155214923
6.0293802734	381.3249783699	0.2821641075	16.9748283088	0.0133324804
6.0411140625	380.9858304684	0.2369521757	16.9567733530	0.0111961804
6.0536134766	381.3355333711	0.2159182480	16.9711346970	0.0102023104
6.0663662109	381.5710435512	0.2841990188	16.9800565188	0.0134286316
6.0783431641	381.9324260868	0.2638171284	16.9950601206	0.0124655709
6.0938419922	381.8413252970	0.2225905789	16.9880742380	0.0105175834
6.1083445313	381.9977571778	0.3041722359	16.9929568306	0.0143723821
6.1198292969	381.6645741450	0.2397237629	16.9752268006	0.0113271401
6.1310619141	381.9500033191	0.2184601288	16.9867703152	0.0103224163
6.1420732422	382.0634176453	0.2682121921	16.9902242733	0.0126732412
6.1543009766	382.4961545930	0.2153805151	17.0085560432	0.0101769021
6.1657953125	382.6768203866	0.2437184916	17.0151041267	0.0115158942
6.1782826172	382.6485310784	0.2785699320	17.0116071305	0.0131626527
6.1890761719	382.5349453714	0.2760461984	17.0043728298	0.0130434043
6.2012748047	382.8845887508	0.2342035926	17.0187833964	0.0110663076
6.2125148438	382.4941479151	0.2166168561	16.9983902270	0.0102353202
6.2242687500	382.6423779014	0.2182258015	17.0033607870	0.0103113442
6.2357902344	383.2763836852	0.2454215799	17.0313248520	0.0115963665
6.2468191406	382.9927724944	0.2933217874	17.0160159950	0.0138596897
6.2578224609	383.2958296007	0.2200943486	17.0284321119	0.0103996345
6.2705632813	383.5706398374	0.2439097019	17.0392129541	0.0115249291
6.2803224609	383.7004780947	0.2850336802	17.0436595778	0.0134680700
6.2920673828	383.7028170187	0.2204598918	17.0417382224	0.0104169067
6.3025509766	383.2286051874	0.2405401274	17.0175176713	0.0113657140
6.3153021484	383.9180820157	0.2410155121	17.0478900517	0.0113881763
6.3275533203	384.2294730345	0.3003700701	17.0604840744	0.0141927267
6.3410298828	384.0680210718	0.2130665739	17.0505238943	0.0100675665
6.3527640625	384.3226962953	0.2656828163	17.0605274898	0.0125537262
6.3647441406	384.2309848638	0.2033822499	17.0541214976	0.0096099744
6.3752511719	384.7131876626	0.2676405870	17.0750882502	0.0126462324
6.3864882813	384.5068860123	0.2496570857	17.0633963119	0.0117964976
6.3989794922	384.2572701100	0.2181149521	17.0494407808	0.0103061064
6.4112236328	384.7717842180	0.2326677986	17.0716337487	0.0109937401
6.4234867188	384.9432767927	0.2190533317	17.0776153966	0.0103504456
6.4364845703	385.0080884126	0.2719349436	17.0784291693	0.0128491442
6.4492291016	385.2692632547	0.2683685537	17.0885650862	0.0126806294
6.4614560547	385.0077425440	0.2503165036	17.0740927599	0.0118276556
6.4729423828	385.7253942644	0.2488173926	17.1060152446	0.0117568214
6.4829437500	385.8976953852	0.2709845668	17.1124263742	0.0128042381
6.4951912109	385.5654937428	0.2478123146	17.0946107694	0.0117093306
6.5059285156	385.8405828216	0.2188096754	17.1057513953	0.0103389327
6.5154142578	385.5614753186	0.2607488778	17.0909223086	0.0123205936
6.5254382812	386.0113735952	0.2410404549	17.1104462069	0.0113893548
6.5369089844	386.1106603926	0.2613368331	17.1131531561	0.0123483750
6.5486464844	385.8607706896	0.1934984693	17.0993150797	0.0091429579
6.5623945312	385.9439860365	0.2541783622	17.1008686595	0.0120101315
6.5748890625	386.4856039888	0.2438263670	17.1242989883	0.0115209914
6.5853746094	386.3813387664	0.2545841320	17.1175583733	0.0120293044
6.5973683594	386.5755624547	0.2198059313	17.1246606796	0.0103860066
6.6091234375	386.5836195005	0.2645990324	17.1230077529	0.0125025165
6.6216304688	386.8889679148	0.2761921067	17.1352719940	0.0130502986
6.6333582031	386.8789684470	0.2924676679	17.1327706131	0.0138193319
6.6463566406	386.7852847332	0.1995410270	17.1260952528	0.0094284736
6.6588460938	387.0124018235	0.2638460947	17.1346660421	0.0124669396
6.6718617187	387.1394745574	0.2075735944	17.1384186276	0.0098080188
6.6825996094	387.2260675651	0.2534461635	17.1406525616	0.0119755345
6.6946082031	387.1311415083	0.1981190500	17.1340897425	0.0093612840
6.7083476562	387.4423088873	0.2471581962	17.1464157254	0.0116784230
6.7195933594	387.4410383701	0.2441477238	17.1444101858	0.0115361758
6.7305878906	387.8368747918	0.2773371119	17.1612117203	0.0131044010
6.7425792969	387.8576127930	0.2208495459	17.1601170942	0.0104353182
6.7525605469	388.0972058009	0.2525736484	17.1697112998	0.0119343075
6.7658156250	388.1930999689	0.2668902712	17.1719492476	0.0126107794
6.7798128906	388.2691915366	0.2838703166	17.1731231083	0.0134131002
6.7908238281	387.9222421014	0.2423835435	17.1548245770	0.0114528169
6.8033062500	388.5479563669	0.2472412037	17.1822306189	0.0116823452
6.8130492187	388.3935087381	0.2348999922	17.1732473110	0.0110992130
6.8250371094	388.4628554921	0.2324036945	17.1744500957	0.0109812610
6.8367863281	388.0332730365	0.2490288180	17.1521193652	0.0117668114
6.8497707031	388.7071161108	0.1953375766	17.1817126941	0.0092298572
