Repository: DomiDre/PhDThesis

# PhDThesis

Color palette:
- #0EA8DF #MatNat Blau
- #EE292F #Medizin Rot
- #FAAB2D #HumWis Orange
- #76C152 #Wiwi Gruen
- #7F0128 #Rechtswis Bordeaux
- #793394 #Philo Violett

Sample Translation
- Ol-CoFe-C : DD67
- Ac-CoFe-C : AH11
- Ac-CoFe-C-YF : YF45

File: data/looselyPackedNP/nanoparticles/sas/ios-7/fit_result.dat
#File generated by ModelExp v0.2.9
#Read datafile: saxs_KWi338.xye
#Read datafile: 023564_N.dat
#Read datafile: 023567_N.dat
#Started Fit at 2018-07-19 18:51:39.258966
#Finished Fit at 2018-07-19 18:51:39.952895
#[[Fit Statistics]]
#    # fitting method   = leastsq
#    # function evals   = 24
#    # data points      = 531
#    # variables        = 10
#    chi-square         = 239.916334
#    reduced chi-square = 0.46049200
#    Akaike info crit   = -401.864509
#    Bayesian info crit = -359.116889
#[[Variables]]
#    r1:               35.1797410 +/- 0.11825303 (0.34%) (init = 35.1804)
#    r2:               9.33953180 +/- 3.12887831 (33.50%) (init = 9.357569)
#    d:                18.8968057 +/- 0.44739102 (2.37%) (init = 18.89858)
#    sldCore_saxs:     4.1469e-05 (fixed)
#    sldShell_saxs:    8.514e-06 (fixed)
#    sldSolvent_saxs:  7.554e-06 (fixed)
#    sldOleic_saxs:    8.514e-06 (fixed)
#    sigR1:            0.07549776 +/- 0.00576500 (7.64%) (init = 0.07547628)
#    sigR2:            0.60501392 +/- 0.07856402 (12.99%) (init = 0.6045)
#    sigD:             0 (fixed)
#    i0_saxs:          0.60933030 +/- 0.15706236 (25.78%) (init = 0.6085413)
#    fraction:         0.53630560 +/- 0.11188264 (20.86%) (init = 0.5357586)
#    i0Oleic:          1.04310483 +/- 0.10279017 (9.85%) (init = 1.04335)
#    bg_saxs:          0.00134 (fixed)
#    wavelength:       5.9984 (fixed)
#    dWavelength:      0.04247 (fixed)
#    sldCore_sans:     6.941e-06 (fixed)
#    sldShell_sans:    1.1612e-06 +/- 3.0184e-07 (25.99%) (init = 1.161318e-06)
#    sldSolvent_sans:  5.664e-06 (fixed)
#    sldOleic_sans:    7.8e-08 (fixed)
#    i0_sans:          0.27248576 +/- 0.10722826 (39.35%) (init = 0.2720672)
#    bg_sans:          0 (fixed)
#    dTheta_sa:        0.00306 (fixed)
#    dTheta_la:        0.00358 (fixed)
#[[Correlations]] (unreported correlations are < 0.100)
#    C(i0_saxs, fraction)       =  0.997
#    C(r2, sigR2)               = -0.995
#    C(r2, i0_saxs)             = -0.983
#    C(sigR2, i0_saxs)          =  0.971
#    C(r2, fraction)            = -0.969
#    C(sigR2, fraction)         =  0.957
#    C(fraction, i0_sans)       =  0.930
#    C(i0_saxs, i0_sans)        =  0.922
#    C(r2, i0_sans)             = -0.876
#    C(sigR2, i0_sans)          =  0.864
#    C(r1, sigR1)               = -0.835
#    C(i0Oleic, i0_sans)        = -0.773
#    C(d, i0_sans)              = -0.772
#    C(d, fraction)             = -0.770
#    C(d, i0_saxs)              = -0.759
#    C(fraction, i0Oleic)       = -0.745
#    C(i0_saxs, i0Oleic)        = -0.742
#    C(r2, d)                   =  0.731
#    C(d, sigR2)                = -0.729
#    C(r2, i0Oleic)             =  0.699
#    C(r2, sigR1)               = -0.695
#    C(sigR1, sigR2)            =  0.687
#    C(sigR2, i0Oleic)          = -0.680
#    C(sldShell_sans, i0_sans)  =  0.649
#    C(r1, sigR2)               = -0.631
#    C(i0Oleic, sldShell_sans)  = -0.614
#    C(r1, r2)                  =  0.614
#    C(sigR1, i0_saxs)          =  0.594
#    C(sigR1, fraction)         =  0.549
#    C(r1, i0_saxs)             = -0.504
#    C(sigR1, i0_sans)          =  0.465
#    C(r1, fraction)            = -0.450
#    C(d, sigR1)                = -0.394
#    C(r1, i0_sans)             = -0.384
#    C(r1, i0Oleic)             =  0.382
#    C(sigR1, i0Oleic)          = -0.373
#    C(fraction, sldShell_sans) =  0.350
#    C(i0_saxs, sldShell_sans)  =  0.332
#    C(d, i0Oleic)              =  0.267
#    C(r2, sldShell_sans)       = -0.256
#    C(sigR2, sldShell_sans)    =  0.243
#    C(r1, d)                   =  0.226
#    C(d, sldShell_sans)        = -0.217

#[[Data]] saxs
#q / A-1	I / cm-1	sI / cm-1	Imodel / cm-1
0.011127434521540688	15.49319844458306	0.042081214825424006	15.773128706206261
0.011824224724559337	15.465384665913266	0.040583727498373544	15.649761029070286
0.012521014927577984	15.313658576338934	0.03902463278015872	15.521704534854212
0.013217805130596637	15.63647360578662	0.03810848943097748	15.389316295408943
0.013914595333615285	16.19765468477887	0.038025755025061815	15.252942702651227
0.014611385536633935	16.29768232067975	0.037509737160849564	15.112917016133625
0.015308175739652582	16.254311013424363	0.03655804794524906	14.969557289327229
0.016004965942671232	16.635942663651253	0.036158183587674766	14.823164688953387
0.016701756145689885	18.448994566538623	0.036836871828293406	14.674022212527333
0.01739854634870853	16.992126134613784	0.03436118578136527	14.522393800435658
0.01809533655172718	14.63413668007234	0.030321913808344914	14.36852383057869
0.01879212675474583	13.975133532393432	0.028697304350062083	14.212636976062694
0.01948891695776448	13.676479022396247	0.02765460389381766	14.054938399786582
0.02018570716078313	13.494601699349701	0.026836305161118186	13.89561425416498
0.02088249736380178	13.254305822150124	0.026033535430358152	13.734832449757404
0.02157928756682043	13.066684817529689	0.02534360126850856	13.572743653287686
0.02227607776983908	12.931767513058022	0.024746134321906088	13.409482473459168
0.02297286797285773	12.74351939749425	0.02413384136774445	13.245168792080605
0.02366965817587638	12.56123507812069	0.02355287660338951	13.079909198266064
0.024366448378895025	12.506969015687327	0.02366559366752087	12.913798484776228
0.02506323858191367	12.336429028690343	0.023751568595992416	12.74692116782144
0.025760028784932328	12.222903301182292	0.023330408949500295	12.579352994718677
0.026456818987950978	12.0517402802758	0.022405416828163292	12.411162407539514
0.027153609190969624	11.801691373622129	0.021714708113343334	12.242411935148128
0.027850399393988274	11.673022998677974	0.021189635498400087	12.073159490644962
0.028547189597006924	11.480456793410625	0.020587857293627252	11.903459556042941
0.029243979800025573	11.270657335865662	0.020042119641756187	11.733364240852511
0.029940770003044223	11.147846304912434	0.019690307222775327	11.562924205994845
0.03063756020606287	11.032095146990867	0.019430407055297538	11.392189448967597
0.03133435040908152	10.654591828253515	0.01941987906216324	11.22120995034246
0.032031140612100176	10.34838140999793	0.019275528711541683	11.050036185383805
0.03272793081511882	10.078965612265955	0.019043299219675288	10.878719507773054
0.033424721018137475	9.867307164725663	0.018827233616433996	10.707312415054426
0.03412151122115612	9.634139368465256	0.018566328946501478	10.535868707458178
0.03481830142417477	9.499470813116867	0.01818902452968138	10.364443553203154
0.03551509162719342	9.551737128220188	0.017653410552633635	10.193093474246538
0.03621188183021207	9.445870607712063	0.01721606991100589	10.02187626676901
0.03690867203323072	9.329233316449193	0.01684343076824417	9.850850870506198
0.037605462236249367	9.163255526425555	0.01646239007215409	9.680077200424613
0.03830225243926802	9.059960762546204	0.016158779827697364	9.50961595326105
0.038999042642286666	8.929549142369856	0.01585056217803896	9.33952840017596
0.03969583284530531	8.802569810840511	0.015523911793887256	9.169876175291387
0.040392623048323965	8.67404024109105	0.01520766628442344	9.000721068271044
0.04108941325134262	8.509464081792842	0.014909404471331413	8.832124827428643
0.041786203454361265	8.374519418284974	0.014647039290352097	8.664148978189399
0.04248299365737992	8.235704131903402	0.014394102053794567	8.496854660139933
0.043179783860398564	8.0590671170445	0.01414379148555716	8.330302484434938
0.04387657406341722	7.943401403358802	0.01391548617570543	8.164552412026092
0.044573364266435864	7.772968681649699	0.013650133626660703	7.999663652070083
0.04527015446945451	7.615006869496414	0.013389135889014206	7.835694578976898
0.04596694467247316	7.483953413938913	0.01315641195657299	7.672702665885016
0.04666373487549181	7.34472219014755	0.012930353386394589	7.510744431895457
0.04736052507851046	7.196528605039684	0.012694732048661565	7.34987540015034
0.04805731528152911	7.044687069745433	0.012456540877437685	7.19015006378661
0.048754105484547755	6.908079365412755	0.012239158611979923	7.031621856906777
0.04945089568756641	6.775704481261662	0.012021629946270368	6.874343127958343
0.05014768589058506	6.642287715293505	0.011816474278341045	6.718365113270416
0.05084447609360371	6.484065996208733	0.011591362097113565	6.563737908927892
0.05154126629662236	6.356835700138803	0.011392303125748649	6.410510439639323
0.05223805649964101	6.219751285942391	0.011187556616244109	6.258730423743609
0.05293484670265966	6.063463370220759	0.010968887571007876	6.108444333976888
0.05363163690567831	5.950420914577694	0.010791965235112194	5.959697354061113
0.05432842710869695	5.787958410665203	0.010573853671728847	5.81253333156117
0.055025217311715606	5.6820614827154925	0.010401474552379721	5.666994727774759
0.05572200751473425	5.555391007470442	0.010217815125146721	5.523122565659427
0.056418797717752905	5.419466664425421	0.010026241497369056	5.380956376960605
0.05711558792077155	5.287823443915986	0.009842257196348504	5.240534149783744
0.0578123781237902	5.162646830560148	0.009664661200915565	5.101892277857072
0.05850916832680885	5.0226188237099825	0.009476202891377447	4.965065512667543
0.0592059585298275	4.904113539727301	0.009307191191144171	4.830086919531003
0.05990274873284615	4.774536844407217	0.009125677889547037	4.696987838491508
0.0605995389358648	4.635670426318985	0.008942213088694285	4.565797850746983
0.06129632913888344	4.525455171099437	0.008781542798979755	4.436544751082568
0.061993119341902096	4.413875903294703	0.008689492724876515	4.309254526572488
0.06268990954492075	4.401483926900636	0.008791985837826964	4.183951341597579
0.06338669974793941	4.3180200716630335	0.008752152905794756	4.060657529029542
0.06408348995095806	4.245436700846546	0.008701673441958456	3.9393935872628267
0.0647802801539767	4.155033160197725	0.008619186756218006	3.820178182636935
0.06547707035699535	4.074935326213729	0.008544640628927505	3.703028156689976
0.066173860560014	3.910713110321861	0.008223373379871834	3.587958537619998
0.06687065076303265	3.7448752116473067	0.007921129151448915	3.4749825553035123
0.0675674409660513	3.6115375506672294	0.00770009738184572	3.3641116592282883
0.06826423116906995	3.504365694550035	0.0075220223571061335	3.2553555387358406
0.0689610213720886	3.3766699030560123	0.0073305996815199205	3.148722145032902
0.06965781157510724	3.2663834009328183	0.007161893753037476	3.044217714514257
0.0703546017781259	3.1719577581996163	0.007022524089348688	2.9418467930351593
0.07105139198114455	3.0655464764381524	0.006869264467430615	2.8416122608736334
0.07174818218416319	2.97377845638446	0.006733114471321547	2.7435153582245935
0.07244497238718184	2.871285102444792	0.006576578377681435	2.647555711163756
0.07314176259020048	2.7770874146937734	0.0064364199579704864	2.55373135810428
0.07383855279321914	2.6780670856524034	0.006292012811054308	2.462038776839757
0.07453534299623779	2.5790182786696514	0.006142301049313626	2.3724729123205193
0.07523213319925644	2.499098480250762	0.0060164234269614375	2.2850272053449854
0.07592892340227508	2.4035073695360687	0.005878315410146905	2.1996936223637427
0.07662571360529374	2.3286344226791758	0.005758775210953751	2.1164626865917393
0.07732250380831239	2.2402674689637907	0.005622786916046361	2.035323510605588
0.07801929401133104	2.1596607219430006	0.005500220513540758	1.9562638305705196
0.07871608421434968	2.079067905345099	0.005374058691543535	1.8792700421985862
0.07941287441736833	1.980549060017476	0.005275323441128788	1.8043272384892766
0.08010966462038699	1.8416997114100004	0.005157131132448881	1.7314192492495657
0.08080645482340564	1.7499743373688597	0.005057575020941694	1.6605286823359966
0.0815032450264243	1.6458274275432037	0.00492836443884621	1.5916369665097536
0.08220003522944294	1.5595344176123336	0.004812315346371514	1.5247243957498517
0.08289682543246159	1.4866652570645151	0.004706186300943184	1.459770174831357
0.08359361563548023	1.4159033237995822	0.0045979034384198555	1.3967524659471127
0.0842904058384989	1.331939872066422	0.004464237281838707	1.335648436133152
0.08498719604151754	1.2633269367118678	0.004365533152895657	1.2764343052505578
0.08568398624453619	1.198540245724937	0.004259043795623766	1.2190853942793431
0.08638077644755483	1.144164027548423	0.004168447223742794	1.163576173692284
0.08707756665057348	1.0817147423008238	0.004087200492008883	1.109880311696964
0.08777435685359214	1.0212905401107388	0.0040522906938164705	1.057970722161105
0.08847114705661079	0.9704440156709261	0.003988051864650688	1.0078196120674283
0.08916793725962943	0.9159563569736168	0.003907742676499525	0.9593985283779003
0.08986472746264808	0.8601391334005855	0.0038255229560537818	0.9126784042212363
0.09056151766566672	0.8114616586566793	0.0037491030536299444	0.8676296043500383
0.09125830786868538	0.767482278060146	0.0036728877474382715	0.8242219698433622
0.09195509807170403	0.7218203941603455	0.0035961770794473383	0.7824248620554609
0.09265188827472268	0.6818110087828644	0.003537637346754746	0.7422072058309699
0.09334867847774132	0.6404657698616459	0.003449680979944825	0.7035375320203289
0.09404546868075997	0.6055809850689481	0.0033636189088439485	0.6663840193365244
0.09474225888377863	0.5702354347657401	0.0032879614631891505	0.6307145355955333
0.09543904908679728	0.5377605133240776	0.003218635075451456	0.5964966783786132
0.09613583928981592	0.5040439498947478	0.003138724569433942	0.5636978151456569
0.09683262949283457	0.469666412020385	0.003055514517651965	0.532285122816202
0.09752941969585321	0.44677072178222543	0.003007053731402901	0.50222562681952
0.09822620989887187	0.412560612319753	0.002930686177343935	0.4734862395987272
0.09892300010189053	0.38896653595325004	0.002867352298860086	0.44603379853727726
0.09961979030490918	0.3591437672966908	0.0027936896766323307	0.4198351032606196
0.10031658050792783	0.3334956591668987	0.0027142745808265397	0.39485695225226036
0.10098287277491674	0.371052298254065	0.0004724139895972058	0.3720830854117183
0.10101337071094647	0.3148947801627856	0.0026617946663924324	0.37106617871271846
0.10171016091396512	0.29676073740437753	0.002608540221191367	0.34842968558252285
0.10240695111698378	0.27656390831774746	0.0025523484822980625	0.32691447964678105
0.10310374132000243	0.25338401932209664	0.0024811798619585046	0.30648770463908
0.10380053152302107	0.23552472553032835	0.0024350888665356073	0.2871166732663862
0.10382746073561532	0.285343494388509	0.000426093919056952	0.2863887765360628
0.10449732172603972	0.2152720354414102	0.0023645905387947082	0.26876889808389737
0.10519411192905836	0.20364889779029954	0.0023209346693054095	0.25141212115889117
0.10589090213207702	0.19006478991466277	0.0022741694438410433	0.23501434247490552
0.10658769233509567	0.17077588463639215	0.0022051001814317583	0.2195438470413053
0.10667204869631389	0.21714180497899013	0.0003861051758347318	0.21773233922758134
0.10728448253811432	0.16042916415245725	0.002165432341724181	0.20496923068766698
0.10798127274113296	0.15040347306496424	0.002118542011700917	0.19125942453668962
0.10867806294415161	0.1397340951913773	0.002084249325288043	0.17838371816277473
0.10937485314717027	0.13187965661745835	0.002034972776241692	0.16631178145541484
0.10951663665701244	0.1640193190871642	0.00035244027167055913	0.163951089386265
0.11007164335018892	0.11665395115580228	0.0019985591932397276	0.1550136852165701
0.11076843355320756	0.11573634631083198	0.002032442130541621	0.14445992052893664
0.11146522375622621	0.10743213146843199	0.00203928903943924	0.13462141693723256
0.11216201395924486	0.10450568817552384	0.002046542830798351	0.12546955948728003
0.11236122461771102	0.12377250335759224	0.0003244002694807012	0.12297532895846502
0.11285880416226352	0.10061190545663971	0.0020447561932103848	0.11697620466786164
0.11355559436528216	0.09382474038919791	0.002028689738646704	0.10911369529832272
0.11425238456830081	0.08432360841473154	0.001993002672790538	0.10185487440100484
0.11494917477131945	0.08012688741196158	0.001920070179605383	0.09517309809229493
0.11520581257840956	0.094752070076167	0.0003094524298546251	0.09285229826695879
0.1156459649743381	0.0766218180727158	0.0019124265510323463	0.08904224751982111
0.11634275517735676	0.0695143382859215	0.0018495671552105238	0.08343673986664904
0.1170395453803754	0.06624961215813491	0.0018179792700280953	0.07833153843672364
0.11773633558339405	0.06419214249916091	0.0018092663899614227	0.07370216182972258
0.11805040053910815	0.07426065886885644	0.0002934380212182739	0.07176471768475304
0.1184331257864127	0.061574422503466904	0.0018045713106944873	0.06952469220834359
0.11912991598943135	0.05738558398908985	0.001784332350717619	0.0657757826571426
0.11982670619245	0.05703220272484613	0.0017535114010639092	0.06243266362960412
0.12052349639546865	0.05685572113839304	0.0017583559498779826	0.05947314847926375
0.12089498849980669	0.05955089034071654	0.0002793490310486293	0.058044589967445805
0.1212202865984873	0.05584396215638995	0.0017703092888590882	0.05687563807143038
0.12191707680150594	0.05534241802213955	0.0017558803592855397	0.054619124474282285
0.12261386700452459	0.055288412581560115	0.0017441111718026652	0.052683193731658064
0.12331065720754325	0.05380684962352736	0.0017245787446018438	0.051048027724483476
0.12373957646050526	0.05197625921451941	0.00026773293802216127	0.050182672817547805
0.1240074474105619	0.05330807473970456	0.0017067553886323341	0.04969440513316588
0.12470423761358054	0.05534643107281841	0.0017069845062633103	0.04860370151911054
0.1254010278165992	0.055407379938885774	0.001720322287185769	0.0477578885494287
0.12609781801961786	0.05260758836687157	0.00170924505811579	0.047139532394574704
0.12658416442120382	0.0486284479165089	0.00026248914296883607	0.046833718623238846
0.12679460822263652	0.050361947057162196	0.0017007301490461783	0.046731791333766495
0.12749139842565516	0.05220002577359281	0.0016909074431488511	0.04651841260735438
0.12818818862867382	0.052882281160557466	0.001691053264460081	0.04648372855860148
0.12888497883169245	0.05175864447663212	0.0017017094878778712	0.04661265210950049
0.1294287523819024	0.0490977097953047	0.0002587611688210618	0.0468175598839147
0.1295817690347111	0.05654483776995914	0.0016984953335568312	0.04689067161621244
0.13027855923772977	0.05595301680792233	0.0016849892048493619	0.047303845149486816
0.1309753494407484	0.05695856256762228	0.0016909795850309742	0.04783879424408939
0.13167213964376706	0.05788728099728187	0.0017020611236623665	0.04848269715896118
0.13227334034260094	0.05144512031976678	0.0002568256710954471	0.04911639903605022
0.1323689298467857	0.05671391016068112	0.0017054640638451536	0.049223281686745966
0.13306572004980435	0.058184685040481	0.0017003889950284522	0.05004881754767611
0.133762510252823	0.05725555453959199	0.001696256602128547	0.05094810839883324
0.13445930045584165	0.0605859780706336	0.0016924271602284803	0.05191048348574975
0.13511792830329952	0.055559411948241696	0.0002562241705812058	0.05286897594694947
0.1351560906588603	0.06422772932839632	0.0017026440840698879	0.05292578895941847
0.13585288086187894	0.062253077701395126	0.0017028671941982628	0.05398437887824196
0.1365496710648976	0.06855503799593267	0.0017236618863744582	0.055077105911458285
0.13724646126791626	0.06659305238720095	0.0017722111524401867	0.056195311758248816
0.1379432514709349	0.06331740514117389	0.0017742470001353846	0.057330817295160826
0.1379625162639981	0.059719891288023214	0.0002551563873207313	0.05736238230265416
0.13864004167395355	0.06411469003233243	0.0018046792537487338	0.058475912463684214
0.13933683187697218	0.06803365045777146	0.0018424735967532953	0.05962334590979445
0.14003362207999084	0.07100472284888104	0.0018578109006560024	0.06076631438794804
0.14080710422469664	0.06462548349145569	0.0002555555703840304	0.06202213934426292
0.14365169218539522	0.06893257719224859	0.00025452241902837827	0.06640092782564334
0.14649628014609378	0.07269311923319954	0.0002540235232591397	0.07016624848814616
0.14934086810679234	0.07542344301503118	0.00025287800939989335	0.07308734350685069
0.1521854560674909	0.07670257287302519	0.0002517532541826469	0.07502181554006734
0.15503004402818948	0.07746509132851098	0.00024867714554809516	0.0759024021598167
0.15787463198888804	0.07667088147464861	0.0002444870996615604	0.07572425655875034
0.1607192199495866	0.07515416581181418	0.00024141442661627027	0.07453292448177924
0.16356380791028516	0.07234173048937016	0.00023773617690895136	0.07241310008009512
0.16640839587098374	0.06889686506819101	0.00023423112185143695	0.06947823374945013
0.1692529838316823	0.0646386166088408	0.00023317932868885478	0.06586110707070772
0.17209757179238086	0.06037877111372477	0.00023288324832710115	0.061705503607310974
0.17494215975307942	0.05628558314663494	0.00023078918736615857	0.05715905089048268
0.177786747713778	0.051063473275261596	0.00022875123369632536	0.052367218374096254
0.18063133567447653	0.046325963030933025	0.00022544548365789136	0.04746838999088923
0.18347592363517512	0.04056187387648317	0.00022236640572571625	0.04258992251719327
0.1863205115958737	0.0365722276091544	0.00021463547036757892	0.03784513332895207
0.18916509955657224	0.03167936684047096	0.00020769056061354272	0.033331185524133576
0.19200968751727082	0.027626253610678192	0.00020241994998043496	0.029127824154323564
0.19485427547796938	0.024173766078294422	0.00019778109709824013	0.02529687513868435
0.19769886343866794	0.02085562105516324	0.00019421212614304108	0.02188238467095648
0.20054345139936647	0.018453886631386723	0.00019092153372458412	0.018911277490091458
0.20338803936006508	0.016110630521427607	0.0001875529628936754	0.016394440902009783
0.20623262732076364	0.014402820186304432	0.00018381604181853497	0.01432816901293521
0.20907721528146217	0.013132656913230274	0.00018140794280181057	0.01269590531654989
0.21192180324216078	0.01220404431271549	0.00017943788048548214	0.01147020407655
0.21476639120285934	0.011540232846060565	0.0001774519066085163	0.010614814167076339
0.21761097916355787	0.010839854669195742	0.00017626156058725862	0.010086792678159543
0.22045556712425643	0.010640879374779677	0.00017487442141355536	0.009838579097692712
0.22330015508495504	0.010661712016200251	0.00017507920965469193	0.009819986463137493
0.22614474304565357	0.011062905323518729	0.00017678834778166625	0.009980076518071347
0.22898933100635213	0.010699669496987953	0.00017838122279166025	0.01026888053670462
0.23183391896705074	0.011240753163576077	0.00017916189850159195	0.010638920000734211
0.23467850692774928	0.011480394646412642	0.00018080157379512875	0.011046486220338467
0.23752309488844783	0.01158543872074318	0.00018102497707794785	0.011452657040738074
0.2403676828491464	0.012039200107526299	0.00017755135003059597	0.011824050669178934
0.24321227080984498	0.012027590174760173	0.00017336457460548455	0.012133328602149253
0.24605685877054354	0.011838014711063317	0.00017161713882258192	0.012359459014221058
0.2489014467312421	0.011610277696811605	0.00016922616352406294	0.012487747510777747
0.2517460346919406	0.011465240186489208	0.00016750222457798434	0.012509644600043387
0.25459062265263926	0.011346525783450061	0.00016546288047713007	0.012422351188764908
0.2574352106133378	0.01076659083430152	0.0001641912971282215	0.01222825759223473
0.2602797985740363	0.010583451953765482	0.0001625046898321297	0.01193425841286451
0.2631243865347349	0.010154100013292387	0.00016134283870228143	0.011550982256338296
0.2659689744954335	0.009485553193787001	0.00015952304438384934	0.011091967325124966
0.268813562456132	0.009023286582536792	0.00015842495753272466	0.010572809684484659
0.2716581504168306	0.008441950482542529	0.0001565890278077882	0.010010313376661212
0.2745027383775292	0.007795005086232125	0.00015540693060419938	0.009421676063488524
0.27734732633822773	0.007338384755050876	0.00015427663499769398	0.008823743526294375
0.2801919142989263	0.006968654463553114	0.00015311396125540212	0.008232358517093367
0.28303650225962484	0.006302193095955661	0.00015185909920931715	0.007661818060941321
0.28588109022032343	0.00616833967638843	0.00015081288517063403	0.007124444775509217
0.288725678181022	0.005469531539959587	0.00015009962340707537	0.006630275019381665
0.29157026614172055	0.005192192916120477	0.0001488810276137049	0.00618686692100895
0.29441485410241913	0.0047358321378498415	0.00014824926031971794	0.005799229381756226
0.2972594420631177	0.004717080016460311	0.0001469803254214116	0.00546986661942081
0.30010403002381625	0.004481467365087129	0.00014611564560610855	0.005198924299703318
0.30294861798451483	0.004489185264670918	0.00014512517702022909	0.004984417610988849
0.30579320594521336	0.004343426368168812	0.00014446115167084512	0.004822521235597054
0.30863779390591195	0.004402682128654595	0.00014444686680815144	0.004707904128244133
0.31148238186661054	0.004249787145815057	0.00014341295850852235	0.004634094212925533
0.31432696982730907	0.004229149053073962	0.00014229802659891996	0.004593857277607385
0.31717155778800765	0.004231721751186494	0.00014105026561332082	0.004579571977813224
0.32001614574870624	0.004009979207260682	0.00014089112618858077	0.004583582426031568
0.32286073370940477	0.004489107745896488	0.00013959360835675777	0.004598513267791987
0.32570532167010335	0.00430773627596973	0.00013899134654336075	0.004617538009283507
0.32854990963080194	0.004222590023211513	0.00013867582629796193	0.004634596384096779
0.33139449759150047	0.0042456129990889385	0.00013759264060904874	0.0046445586839645074
0.33423908555219906	0.004191889621804111	0.00013753681985174992	0.004643335108353788
0.3370836735128976	0.004169316948324257	0.00013672205968409904	0.004627928920146379
0.33992826147359617	0.0042105142456250995	0.00013620617833251384	0.004596435164991767
0.34277284943429476	0.004117433470619189	0.00013511383794981183	0.0045479910322171555
0.3456174373949933	0.00409489920843752	0.00013430100365035633	0.00448268716582379
0.3484620253556918	0.003814660224286253	0.00013399625089171314	0.0044014497590340795
0.35130661331639046	0.0037516864451100315	0.00013341955422803872	0.004305901722806266
0.354151201277089	0.0035260625252320262	0.00013307602497616576	0.004198209715055148
0.3569957892377875	0.003477201257861606	0.00013352998281129374	0.004080923847225417
0.3598403771984861	0.003414315390774191	0.00013419525717438401	0.003956818010455001
0.3626849651591847	0.0034608137895762925	0.00013444585630860653	0.0038287392353472446
0.3655295531198832	0.0032730717416821127	0.0001351060934996585	0.0036994730712040847
0.3683741410805818	0.00302946887460254	0.00013506691999570582	0.0035716291000736063
0.3712187290412804	0.003203179988015233	0.0001355828969906715	0.003447548051241091
0.3740633170019789	0.0029244440178672524	0.00013840192393302781	0.0033292308268865647
0.3769079049626775	0.0028547795346632525	0.00013971148553454277	0.00321828986947258
0.37975249292337604	0.0029157112522624987	0.00014087217617333637	0.003115923363990386
0.3825970808840746	0.0026946839513619847	0.00014177250788448715	0.0030229117175529234
0.3854416688447732	0.0027063220610272585	0.00014216873268987676	0.0029396338210721145
0.38828625680547174	0.0027396138402509735	0.0001425118222312762	0.0028660989888252384
0.3911308447661703	0.002648523990665304	0.00014310180113794412	0.002801990186266555
0.3939754327268689	0.0023327434465522053	0.0001440147222443951	0.002746715051056911
0.39682002068756744	0.0024399479094659904	0.00014412662448110207	0.002699462222433403
0.39966460864826603	0.002584111404468093	0.00014434936236446983	0.0026592606917784766
0.40250919660896456	0.00250669108225535	0.0001445631573641379	0.0026250393204715495
0.40535378456966314	0.002278039851190546	0.00014534478382398203	0.0025956832153322057
0.4081983725303617	0.0025534096235938467	0.00014545039487293295	0.0025700840943020083
0.41104296049106026	0.0025020666471212345	0.00014584834093477045	0.0025471830530572146
0.41388754845175885	0.0023618948187715794	0.00014663227166756377	0.002526005442460161
0.4167321364124574	0.0025665121647883513	0.00014701782025059175	0.0025056881183706794
0.41957672437315596	0.002618768190179953	0.0001470473356884592	0.002485499102141386
0.42242131233385455	0.0026031338244942586	0.00014693299294453314	0.0024648493564935325
0.4252659002945531	0.0024645408170064858	0.00014738880414335274	0.002443296603311048
0.42811048825525166	0.0023026826958707875	0.00015090830705584136	0.0024205419210883276
0.43095507621595025	0.0024305441841421865	0.0001533522184173639	0.0023964206740283494
0.4337996641766488	0.0024419628724417376	0.00015489228719650218	0.0023708895313409232
0.43664425213734737	0.002362214088166684	0.0001568274897507601	0.002344010875310544
0.4394888400980459	0.002218719503174478	0.00015912909638974253	0.0023159352819566562
0.4423334280587445	0.00241728202876294	0.00015930430014130903	0.002286882556319249
0.44517801601944307	0.00198000144465204	0.00015645318070861417	0.0022571221123776357
0.4480226039801416	0.0023591824306219123	0.00015478273826563256	0.0022269538849086353
0.4508671919408402	0.0022118573859306336	0.00015466003797050962	0.0021966909503746686
0.45371177990153877	0.002297886175234863	0.0001540942007503627	0.0021666445223333234
0.4565563678622373	0.0021177007226727894	0.00015426016699527533	0.002137111349889712
0.4594009558229359	0.0022443623559992437	0.00015444748395100795	0.0021083632532311013
0.46224554378363447	0.002224132754103814	0.000154381007561623	0.0020806387001393476
0.465090131744333	0.0020800493720785967	0.00015430917421562857	0.0020541366526289013
0.4679347197050316	0.002246983149028259	0.00015409447446076155	0.0020290129759294815
0.47077930766573006	0.0022624208547082857	0.00015437813219589474	0.002005379376461985
0.4736238956264287	0.002206818531198545	0.00015450817052541438	0.0019833043849878567
0.4764684835871273	0.0020465039853583273	0.00015483673295172234	0.0019628157066970704
0.47931307154782576	0.002171438045367671	0.0001547721257954398	0.0019439034550622232
0.4821576595085244	0.00211305931707856	0.0001546255796710849	0.0019265241468820503
0.485002247469223	0.0020700378715212417	0.00015532167050171227	0.0019106055113970433
0.48784683542992147	0.0021406853949246358	0.00015524178727935399	0.0018960520129436467
0.4906914233906201	0.0020812298668603266	0.00015502782851011793	0.0018827506863431228
0.4935360113513186	0.0019820796408410385	0.00015557047043471907	0.001870576751941805
0.49638059931201717	0.001826729324757996	0.00015603643387416066	0.001859398655803754
0.4992251872727158	0.002007869467558218	0.00015581661918978416	0.0018490825158102397

#[[Data]] sans_sa
#q / A-1	I / cm-1	sI / cm-1	Imodel / cm-1
0.0100166	0.563066	0.0881007	0.5241052921598633
0.0103393	0.628823	0.0885811	0.5210490371430708
0.0106738	0.569545	0.0715106	0.5178566387269834
0.0109963	0.489567	0.0700315	0.5147517952508843
0.0113187	0.556308	0.0691792	0.511623134893233
0.0116483	0.606767	0.059995	0.5083981202065525
0.0119706	0.602242	0.062201	0.5052140743075567
0.0122929	0.512287	0.0583885	0.5020013074247858
0.0126153	0.506397	0.0570615	0.49875777478769284
0.0129377	0.528743	0.0582499	0.4954828308713914
0.0132601	0.556351	0.0584341	0.4921771274533832
0.0135825	0.526379	0.058503	0.4888423162232597
0.013905	0.581671	0.0579203	0.48547810796738955
0.0142274	0.462135	0.0568977	0.4820841671772099
0.0145499	0.429619	0.0552756	0.478656677454393
0.0148724	0.479621	0.0541726	0.4751989403446776
0.0151949	0.519987	0.0535698	0.4717095923836642
0.0155174	0.431914	0.0523235	0.4681866934973653
0.0158399	0.432675	0.052244	0.4646322421750762
0.0161625	0.488515	0.0529147	0.46104706263259365
0.016485	0.528221	0.0530378	0.4574329940207514
0.0168076	0.481746	0.0519266	0.45378723552850175
0.0171302	0.448009	0.0488034	0.4501112045925662
0.0174527	0.456572	0.0496174	0.44640641609507303
0.0177753	0.473817	0.0507737	0.44267108399372695
0.0181087	0.450977	0.0452863	0.4387836258760442
0.0184311	0.437241	0.0438502	0.43499240250790006
0.0187535	0.504606	0.044497	0.4311734960453402
0.0190839	0.499456	0.0402668	0.42717895793939464
0.0194062	0.471876	0.039816	0.42330722034588536
0.0197285	0.441095	0.0392501	0.4194491843703407
0.0200508	0.425905	0.0405905	0.4155276839732488
0.0203732	0.434257	0.0403283	0.4115811921500264
0.0206955	0.423726	0.0388854	0.40761214682162017
0.0210179	0.447821	0.0384572	0.4036200506487818
0.0213403	0.407109	0.0389683	0.3996077043812994
0.0216626	0.409405	0.0377814	0.39557658984238425
0.021985	0.421987	0.0373817	0.39152528615349436
0.0223074	0.337838	0.0367699	0.38745606410866007
0.0226298	0.378227	0.0372319	0.3833699980649068
0.0229522	0.412725	0.0367578	0.3792681830500692
0.0232746	0.39736	0.037173	0.37515173210163955
0.0236367	0.372701	0.0333043	0.3705237430519477
0.0239732	0.403799	0.0360648	0.36620261126826825
0.0242957	0.37219	0.0362789	0.36204611588667446
0.0246366	0.35921	0.0345137	0.3576471351294277
0.024984	0.291644	0.0319721	0.3531562177952717
0.0253167	0.325673	0.0344783	0.34884333533231093
0.0256341	0.384589	0.032788	0.3447182898414725
0.0259564	0.291588	0.0320474	0.3405260553733967
0.0262788	0.305757	0.0316402	0.3363286888396504
0.0266334	0.339874	0.0274012	0.33171867480709843
0.0269906	0.322509	0.0293698	0.32697701412816244
0.027323	0.335144	0.0300359	0.322647308021178
0.027663	0.33474	0.0278709	0.318221913478417
0.0280077	0.329632	0.0291629	0.31373913895428046
0.02833	0.288943	0.0285056	0.30954465282373006
0.0286522	0.295553	0.0286701	0.30535572789830057
0.0289745	0.26277	0.0281906	0.301170853965079
0.029313	0.271159	0.02662	0.29678749299070023
0.0296716	0.273447	0.0262374	0.29215874746328574
0.0300218	0.246092	0.0275666	0.28764620006637337
0.030344	0.280979	0.0278507	0.28349429499661966
0.0306663	0.272893	0.027923	0.27935331804965385
0.0309885	0.254319	0.0279373	0.2752247443384358
0.0313108	0.252227	0.027227	0.27110568680170805
0.0316331	0.233908	0.0266818	0.2670005491348553
0.0319615	0.265348	0.0254982	0.26283353707759477
0.032303	0.234922	0.0249621	0.25852007928212567
0.0326401	0.230095	0.0262516	0.25422935469446717
0.0329665	0.224634	0.0253391	0.2501339096526365
0.0332768	0.253647	0.024162	0.24625082213884586
0.033599	0.236763	0.0244353	0.2422903446481434
0.0339255	0.236056	0.023687	0.23824367944613292
0.0342375	0.227343	0.0234189	0.23438926929731493
0.0345655	0.212277	0.0225135	0.23035990565147432
0.0349032	0.230868	0.0223259	0.22623373244918876
0.035236	0.203544	0.02262	0.2221857986830423
0.0355581	0.222178	0.0220034	0.2182838464156158
0.0358802	0.213057	0.0220611	0.21440061965541635
0.0362023	0.202947	0.0230276	0.21058488693317992
0.0365244	0.206534	0.0224065	0.20679493764065648
0.0368465	0.147904	0.0213625	0.20303154943483157
0.0371686	0.180113	0.0215919	0.19929556241536658
0.0374907	0.174212	0.0214777	0.1955878349631593
0.0378127	0.176529	0.0215344	0.19191031968106795
0.0381348	0.16909	0.0215157	0.18825994407343616
0.0384569	0.178935	0.0209958	0.1846422085308951
0.038779	0.181749	0.0205347	0.1810562962999262
0.0391011	0.169769	0.0203866	0.1775018665821438
0.0394232	0.170187	0.0205446	0.17398248519531914
0.0397453	0.14618	0.0204756	0.17049784047111025
0.0400674	0.167971	0.0213053	0.16704894190409578
0.0403994	0.134044	0.0196675	0.16353412941873074
0.0407214	0.149702	0.0195202	0.1601620172372997
0.0410434	0.137644	0.0192851	0.15682874888628523

#[[Data]] sans_la
#q / A-1	I / cm-1	sI / cm-1	Imodel / cm-1
0.0166861	0.4869	0.0152795	0.4600872407375203
0.0185209	0.434354	0.0211721	0.43691571173101895
0.0197446	0.409085	0.0208002	0.4212115742529208
0.0209685	0.416671	0.0204087	0.4056288961018281
0.0221925	0.388476	0.0200826	0.38979308197799
0.0233351	0.371485	0.0142946	0.3749204512216527
0.0245595	0.354774	0.0146206	0.35920706384237994
0.0257838	0.342904	0.0142289	0.3432871799882908
0.0270083	0.33098	0.0141093	0.32737967660772743
0.0282328	0.312821	0.0137067	0.3117739037987654
0.0294573	0.305841	0.0135819	0.29606831791528054
0.0306818	0.257992	0.0129191	0.28050438373129677
0.0319062	0.250254	0.0127456	0.2653881891562684
0.0331307	0.240046	0.0126071	0.2503059652211604
0.0343551	0.227425	0.0126248	0.23549557122627687
0.0359604	0.216867	0.0100092	0.21696660723829506
0.0374159	0.188968	0.0116607	0.20054721545315443
0.0388713	0.179943	0.00953792	0.18477826491288202
0.0404868	0.15392	0.0098768	0.16815480938694297
0.0415933	0.155658	0.00841397	0.15741787605289148
0.0429662	0.148638	0.00877808	0.14442879611330628
0.0442158	0.132225	0.00743072	0.13343986985641626
0.0454377	0.115816	0.00732381	0.12329987196371797
0.0466595	0.111857	0.00718188	0.11373419554622471
0.0478813	0.106996	0.00719664	0.10484195970293034
0.049103	0.10291	0.00714761	0.09671983105890629
0.0503247	0.0937907	0.00706321	0.0890716889885704
0.0515464	0.0897179	0.00688319	0.08203826140304184
0.0527679	0.079064	0.0067657	0.07561076023106235
0.0539894	0.0714627	0.00668351	0.0697735100200337
0.0552108	0.0615186	0.00649187	0.06451198458153294
0.056432	0.0581065	0.00637608	0.05980914081774068
0.0578709	0.0566504	0.00567796	0.05497123400834167
0.0593565	0.0476469	0.00556545	0.05071388616789733
0.0608342	0.0453657	0.00545945	0.047150862896898266
0.0622789	0.0467517	0.00589703	0.04429900444529505
0.0636369	0.0457983	0.00583286	0.04213140289902099
0.0649774	0.0395693	0.00610404	0.04043177782332127
0.0661976	0.0344476	0.0060058	0.03925697633107474
0.0674177	0.0422551	0.006003	0.03837120218802215
0.0686782	0.0460003	0.00542213	0.03774682043879079
0.0698972	0.0397002	0.00536685	0.0373827098996737
0.071116	0.0373487	0.0053575	0.03722279050106307
0.0723648	0.034189	0.00486955	0.037239278011710994
0.0735828	0.036871	0.00483684	0.03740193238906464
0.0748006	0.0401637	0.00483693	0.037673072177194025
0.0760183	0.0427061	0.00478526	0.03805221097798991
0.0772357	0.0434838	0.00474587	0.03847024943789348
0.078601	0.0434092	0.004433	0.0389832366889872
0.080003	0.038503	0.0044466	0.039517788742217605
0.0813539	0.0411201	0.00465689	0.040028985126442054
0.0827956	0.0369197	0.00415352	0.040526032524378225
0.0842611	0.0397703	0.00458547	0.040966359238930404
0.0856073	0.0436566	0.0044366	0.041285998345925196
0.0869686	0.0364269	0.00474815	0.04151439327708074
0.0881842	0.0449121	0.0047781	0.04162674481457146
0.0893996	0.0378996	0.00479507	0.04164612845813563
0.0906148	0.0350585	0.00469063	0.04156777096924905
0.0918298	0.0389286	0.00468979	0.04138808529883757
0.0930445	0.0311558	0.004671	0.04110445769700493
0.0942589	0.0345275	0.00462094	0.040717115040885044
0.0954731	0.0338055	0.00466887	0.04022538245064702
0.096726	0.0341555	0.00431322	0.03962080314106431
0.0979392	0.031284	0.00425388	0.03894017313310352
0.099279	0.0316786	0.00401301	0.03808978242379999
0.100647	0.0321864	0.00380667	0.03711985062876522
0.102082	0.0364679	0.00356953	0.03600316770483586
0.103493	0.0340556	0.00375678	0.03480186079412848
0.104902	0.0396853	0.00356105	0.03354407487557496
0.106302	0.0330884	0.00390898	0.032234739634875664
0.10756	0.0315629	0.0036991	0.031022498069360038
0.108874	0.0281434	0.00386795	0.02972311739794044
0.110085	0.0280824	0.00388109	0.028505891079229368
0.111294	0.0216316	0.00386137	0.02728154555118525
0.112504	0.0242186	0.00387008	0.02605677811368455
0.113713	0.0247106	0.00396818	0.024852290158619783
0.114922	0.020893	0.00386338	0.023655064000711105
0.11613	0.0247261	0.00386578	0.022481770472878995
0.117338	0.021247	0.00374895	0.02133732124277458
0.118752	0.0175434	0.00338118	0.020045444270996197
0.120227	0.0160996	0.00342366	0.018757435454813013
0.121633	0.0162366	0.00354853	0.0175725298291468
0.123032	0.0190521	0.00337164	0.016478697153825987
0.12443	0.0184609	0.00376636	0.015454869601608027
0.125625	0.015842	0.00321848	0.014635008844233985
0.126962	0.00976734	0.00347697	0.01379843593728192
0.128225	0.0109008	0.00325087	0.013055208730435981
0.12947	0.0151943	0.00331514	0.012384845676368817
0.130674	0.0145396	0.00332915	0.011791446314415425
0.131877	0.0110451	0.00330286	0.011251060955696548
0.13308	0.00921356	0.00327411	0.010764783894680956
0.134283	0.0117176	0.00325201	0.010342954412889247
0.135571	0.0113136	0.00302283	0.009930381318483674
0.136887	0.0159776	0.00310967	0.009565044482067006
0.138331	0.00975517	0.00284005	0.00922233822826072
0.139794	0.00801092	0.00293321	0.008933351716394193
0.141131	0.00517079	0.00321401	0.008713524536738362
0.142418	0.00748362	0.00296482	0.008538649410361136
0.143811	0.0130171	0.00308956	0.00838603573509898
0.145089	0.00731259	0.00325439	0.008274693740426107
0.146288	0.00662047	0.00329212	0.008192077059228666
0.147486	0.00594783	0.00324258	0.008128367160179726
0.148684	0.00912301	0.00318629	0.008079914096459749
0.149882	0.00765588	0.003211	0.008045154691742638
0.151079	0.009078	0.00318901	0.008027333060183566
0.152458	0.00873561	0.00278347	0.008013624234959108
0.153795	0.00662733	0.00290837	0.008010442442915001
0.154785	0.00687123	0.00353638	0.008012341167729227
