Repository: DomiDre/PhDThesis

# PhDThesis

Color palette:
- #0EA8DF #MatNat Blau
- #EE292F #Medizin Rot
- #FAAB2D #HumWis Orange
- #76C152 #Wiwi Gruen
- #7F0128 #Rechtswis Bordeaux
- #793394 #Philo Violett

Sample Translation
- Ol-CoFe-C : DD67
- Ac-CoFe-C : AH11
- Ac-CoFe-C-YF : YF45

File: data/looselyPackedNP/nanoparticles/vsm/ios-11/fit_result.dat
#File generated by ModelExp v0.3.0
#Read datafile: PMK18_20muL_4cmTeflonPara_BGLinSub_rescale.xye
#Started Fit at 2018-07-19 20:27:20.656888
#Finished Fit at 2018-07-19 20:27:20.693604
#[[Fit Statistics]]
#    # fitting method   = leastsq
#    # function evals   = 17
#    # data points      = 352
#    # variables        = 3
#    chi-square         = 11508.1859
#    reduced chi-square = 32.9747448
#    Akaike info crit   = 1233.48831
#    Bayesian info crit = 1245.07921
#[[Variables]]
#    Ms:     180.300000 +/- 0.26222575 (0.15%) (init = 183)
#    mu:     12750.0000 +/- 33.3665109 (0.26%) (init = 12400)
#    chi:    13.8000000 +/- 0.22724307 (1.65%) (init = 12.2)
#    sigMu:  0 (fixed)
#    T:      298.25 (fixed)
#[[Correlations]] (unreported correlations are < 0.100)
#    C(Ms, chi) = -0.907
#    C(Ms, mu)  = -0.834
#    C(mu, chi) =  0.718

#0
#B / T	M / kAm-1	sM / kAm-1	Mmodel / kAm-1
-1.9001	-201.34967388593998	-0.19334048601827886	-203.21688504872316
-1.8004	-200.83771169177027	-0.1926865338131596	-201.65803340984164
-1.8001	-201.15310136830107	-0.19268461597031314	-201.65331219436635
-1.7004	-199.0058934567659	-0.1920639522308396	-200.072935398188
-1.7001	-199.0391621282347	-0.1920621350490455	-200.06814380394027
-1.6003	-197.52734285764527	-0.19147451257470202	-198.46058138166524
-1.5999	-198.72557635589655	-0.1914722253602657	-198.45408043070123
-1.5003	-196.71608269898076	-0.1909197047566492	-196.81906311076378
-1.5	-196.6356509360929	-0.19091809182795846	-196.8140860953859
-1.4003	-195.57425275833643	-0.1903992204635839	-195.1401930908226
-1.3999	-195.10678737510275	-0.1903972078318222	-195.13339187161858
-1.3003	-193.92289997723412	-0.1899133419010963	-193.4153536761354
-1.3	-193.8686147113404	-0.18991193660127356	-193.4100993408299
-1.2002	-192.2391897845965	-0.18946190184145043	-191.63123953930915
-1.2	-192.0609493624449	-0.1894610350099639	-191.62760761923238
-1.1002	-189.91247553141022	-0.18904605204374864	-189.7757332258488
-1.1	-190.17279219642606	-0.18904525569443767	-189.77193558461713
-1.0001	-188.77382274107532	-0.18866519355454922	-187.82313696738214
-0.9999	-189.0842879755338	-0.1886644682052584	-187.81912119319816
-0.9501	-187.26319985007802	-0.18848828893251354	-186.80273790240906
-0.9499	-187.77235356719407	-0.18848759920401725	-186.79858646286857
-0.9001	-186.4944544174597	-0.18832030179449546	-185.7456319087644
-0.8999	-186.95050745113463	-0.18831964778468432	-185.7413215702621
-0.8501	-185.1535220285779	-0.1881612560246264	-184.6453420551451
-0.8499	-185.49268629532546	-0.1881606378266529	-184.64084395938212
-0.8	-183.77264641624063	-0.1880108831475687	-183.49141142884858
-0.7999	-184.64797063791062	-0.18801059201664702	-183.48905023262765
-0.7501	-182.77363235488727	-0.18787007814697707	-182.28066828566705
-0.7499	-182.85024531842774	-0.18786953183286365	-182.27567579821158
-0.7001	-181.74379299179526	-0.18773798778175493	-180.99284570929703
-0.6999	-182.26658622295497	-0.1877374775298757	-180.98752290481335
-0.6501	-180.2146353091113	-0.18761492224038437	-179.6130645763404
-0.6499	-181.02729624009697	-0.18761444812432174	-179.60733232971054
-0.6	-178.79433589590818	-0.1875006803191322	-178.11521523846514
-0.5999	-178.95782695862687	-0.1875004613814031	-178.11209081693468
-0.55	-177.13618204204985	-0.18739573460599246	-176.47387116924122
-0.5498	-177.2204181860421	-0.18739533303473094	-176.46695833954658
-0.5	-174.58563028442146	-0.187299863252576	-174.64225828627966
-0.4999	-175.49589408316214	-0.18729968061191518	-174.63836623552743
-0.45	-173.162748705683	-0.18721308019975474	-172.55695365344013
-0.4498	-173.53834729076627	-0.187212751334246	-172.54798954214942
-0.3999	-170.00925942711572	-0.18713525185421315	-170.11751762035613
-0.3998	-170.46564504072214	-0.18713510565339272	-170.1122103813524
-0.3499	-167.1915974054218	-0.18706670026342193	-167.1838625823743
-0.3498	-167.46431668608443	-0.18706657229768947	-167.17735258109465
-0.3	-163.02343291389656	-0.1870073807458146	-163.51044234756145
-0.2998	-163.42631052706713	-0.18700716128544084	-163.49372013011015
-0.25	-157.9777842995733	-0.18695706423396827	-158.63472625668555
-0.2498	-158.23047778413738	-0.1869568813133207	-158.61186020551548
-0.1999	-149.95999589066574	-0.18691581290878612	-151.65228594463258
-0.1997	-151.03830971298356	-0.1869156666278431	-151.61811173543455
-0.1499	-139.4140731062525	-0.18688379749562412	-140.54737099148676
-0.1497	-139.92330156043178	-0.18688368780274595	-140.48941010652783
-0.1	-119.09556556258114	-0.1868609678153741	-120.05069829348933
-0.0999	-119.13772100310888	-0.18686093121610664	-119.99316604036382
-0.0974	-117.46759053486431	-0.1868600281328621	-118.52614688648498
-0.0974	-117.83780057768708	-0.1868600281328621	-118.52614688648498
-0.0949	-116.3286163751574	-0.18685914793146013	-117.00225730051652
-0.0948	-116.2341150955274	-0.186859113199351	-116.94008393010417
-0.0924	-114.44757791441342	-0.1868582906122242	-115.41901599393483
-0.0924	-114.54006503018876	-0.1868582906122242	-115.41901599393483
-0.0899	-113.07333147958668	-0.1868574561754692	-113.77388165853473
-0.0898	-113.08054734304375	-0.18685742327395896	-113.70675238813216
-0.0874	-111.34404662577751	-0.1868566446215017	-112.06426100215764
-0.0873	-111.68055398992642	-0.18685661263530925	-111.99449770435999
-0.0849	-109.7011951856202	-0.18685585595061988	-110.28751851526641
-0.0848	-109.64312822432595	-0.18685582487975688	-110.21501504975699
-0.0824	-107.73211646436442	-0.18685509016311344	-108.44098813404918
-0.0823	-108.02617317658574	-0.1868550600075914	-108.3656374095141
-0.0799	-106.2820492788677	-0.18685434725926375	-106.52198696220456
-0.0798	-105.92346458623393	-0.18685431801909372	-106.44368153023908
-0.0774	-103.85606552141593	-0.1868536272393438	-104.52783120512946
-0.0773	-104.13495060979692	-0.1868535989145365	-104.44646394565761
-0.0749	-101.89752472607877	-0.18685293010361806	-102.4558544559457
-0.0749	-102.18593505317135	-0.18685293010361806	-102.4558544559457
-0.0724	-99.66892155267763	-0.18685225585234272	-100.30342845167772
-0.0723	-99.73073284084087	-0.18685222935829182	-100.21562150176557
-0.0699	-97.58295406449444	-0.18685160448576552	-98.06798638896238
-0.0699	-98.04890228534404	-0.18685160448576552	-98.06798638896238
-0.0674	-95.10839121592834	-0.18685097600412576	-95.7470488510183
-0.0674	-95.69881401562547	-0.18685097600412573	-95.7470488510183
-0.0649	-93.06491174820437	-0.18685037040765437	-93.33825235045232
-0.0648	-93.14641625253472	-0.18685034665981015	-93.24004110773005
-0.0623	-90.7751773939156	-0.18684976486414984	-90.73752250924441
-0.0623	-91.02408918307907	-0.18684976486414984	-90.73752250924441
-0.0598	-88.20199899038741	-0.18684920595410287	-88.14281544906444
-0.0598	-88.25666915215682	-0.18684920595410281	-88.14281544906444
-0.0573	-85.58786467619667	-0.18684866992987467	-85.45410986621077
-0.0573	-85.66529227372656	-0.1868486699298747	-85.45410986621077
-0.0548	-82.82795572013134	-0.1868481567916622	-82.66985137700675
-0.0548	-82.79764984098233	-0.1868481567916622	-82.66985137700675
-0.0523	-80.26090575578988	-0.18684766653965404	-79.78878066023132
-0.0523	-79.99226338192769	-0.186847666539654	-79.78878066023132
-0.0498	-76.92582036093098	-0.18684719917403028	-76.80997391521593
-0.0498	-77.30522306253383	-0.18684719917403028	-76.80997391521593
-0.0473	-74.01266305666579	-0.18684675469496265	-73.73288379887451
-0.0473	-74.4012210485171	-0.18684675469496267	-73.73288379887451
-0.0448	-70.86740980246901	-0.1868463331026146	-70.55738014132768
-0.0448	-71.1678901652769	-0.1868463331026146	-70.55738014132768
-0.0423	-67.65519213959772	-0.18684593439714095	-67.28378963763194
-0.0423	-67.73863607071948	-0.18684593439714095	-67.28378963763194
-0.0398	-64.61894289215516	-0.1868455585786882	-63.91293362021768
-0.0398	-64.29865720758526	-0.1868455585786882	-63.91293362021768
-0.0373	-61.12900230223645	-0.1868452056473945	-60.446162938614336
-0.0373	-61.13057178056476	-0.1868452056473945	-60.446162938614336
-0.035	-57.849364334604815	-0.1868449011646548	-57.173655145000744
-0.0348	-57.623964825540675	-0.18684487560338955	-56.88538891591229
-0.0323	-53.81388802517859	-0.18684456844679465	-53.23310932125954
-0.0323	-53.82905964901891	-0.18684456844679465	-53.23310932125954
-0.0298	-49.98254853032108	-0.18684428417772259	-49.492428300290655
-0.0298	-50.09939992871684	-0.18684428417772259	-49.492428300290655
-0.0273	-46.38330498539515	-0.18684402279627788	-45.66706924576213
-0.0273	-46.27710361851292	-0.1868440227962779	-45.66706924576213
-0.0248	-42.43066723687834	-0.18684378430255663	-41.761379672638704
-0.0248	-42.37595970657729	-0.18684378430255663	-41.761379672638704
-0.0225	-38.59240708996362	-0.1868435851028459	-38.10145732404465
-0.0223	-38.365512839634434	-0.18684356869664642	-37.78032728756389
-0.0198	-34.127338404107135	-0.1868433759786265	-33.72948661206439
-0.0198	-34.189631746328345	-0.1868433759786265	-33.72948661206439
-0.0175	-30.436321482359922	-0.1868432188926939	-29.946360348087342
-0.0173	-30.08953029830743	-0.1868432061485677	-29.615015729558905
-0.0148	-25.64048150195918	-0.1868430592065324	-25.443622973171774
-0.0148	-25.73149629758844	-0.1868430592065324	-25.443622973171774
-0.0125	-21.847773595097042	-0.1868429442346089	-21.56186283379879
-0.0123	-21.362868318153364	-0.18684293515257464	-21.22252364677312
-0.01	-17.410888255793182	-0.18684284123772293	-17.301797425984933
-0.0098	-17.106566407934096	-0.18684283398674	-16.959387165380885
-0.0073	-12.701451794219002	-0.18684275570906567	-12.662275300858283
-0.0073	-12.51174296971125	-0.18684275570906567	-12.662275300858283
-0.005	-8.5020658945199	-0.1868427039084533	-8.686128476908483
-0.0048	-8.055059782351723	-0.18684270031958036	-8.339572511111333
-0.0038	-6.284535017039656	-0.18684268457248404	-6.605252796533752
-0.0038	-6.358894658123032	-0.18684268457248404	-6.605252796533752
-0.0028	-4.468476695940819	-0.18684267248750222	-4.868778498102565
-0.0027	-4.666907335730174	-0.18684267148042039	-4.695034265433144
-0.0018	-2.678211256426472	-0.18684266406463565	-3.130713869379938
-0.0018	-2.7738298551521083	-0.18684266406463562	-3.130713869379938
-0.0008	-1.0549028109391436	-0.1868426593038848	-1.3916256544469354
-0.0008	-0.9304484110986784	-0.1868426593038848	-1.3916256544469354
-0.0008	-0.8907746147562442	-0.1868426593038848	-1.3916256544469354
0.0	0.839299462440876	0.18684265813200768	0.0
0.0	0.6253492977817604	0.18684265813200768	0.0
0.0	0.5554869594796213	0.18684265813200768	0.0
0.001	2.7767793533533798	0.18684265996306573	1.7394979195058375
0.001	2.714983759973432	0.18684265996306573	1.7394979195058375
0.001	2.5491239060349655	0.18684265996306573	1.7394979195058375
0.002	4.499787788590581	0.1868426654562397	3.4784268465777317
0.002	4.227075981634265	0.1868426654562397	3.4784268465777317
0.002	4.409198994221858	0.1868426654562397	3.4784268465777317
0.003	6.0780402481253235	0.1868426746115294	5.216218681773011
0.003	6.264714747865012	0.1868426746115294	5.216218681773011
0.003	6.077943089943095	0.1868426746115294	5.216218681773011
0.004	7.932031365678122	0.18684268742893417	6.952307108529342
0.004	7.866486961205413	0.18684268742893417	6.952307108529342
0.004	8.12026039633347	0.18684268742893417	6.952307108529342
0.005	9.751142695810836	0.18684270390845334	8.686128476908483
0.005	9.681330805026393	0.1868427039084533	8.686128476908483
0.005	9.601179041540924	0.18684270390845334	8.686128476908483
0.0075	13.798584409063826	0.18684276112899456	13.0070988494164
0.0075	14.071206531544238	0.18684276112899456	13.0070988494164
0.0075	14.358054854014823	0.18684276112899456	13.0070988494164
0.01	18.025750075173992	0.18684284123772293	17.301797425984933
0.01	18.540064386507645	0.18684284123772293	17.301797425984933
0.01	18.723708298332433	0.18684284123772293	17.301797425984933
0.0125	22.489077387456692	0.18684294423460884	21.56186283379879
0.0125	23.11656603367407	0.18684294423460887	21.56186283379879
0.0125	22.937510977533	0.18684294423460887	21.56186283379879
0.015	27.125574212149303	0.18684307011961462	25.77926222327104
0.015	27.501935115277767	0.18684307011961462	25.77926222327104
0.015	26.77076000435662	0.18684307011961462	25.77926222327104
0.0175	31.13673855489938	0.1868432188926939	29.946360348087342
0.0175	31.334862772729398	0.1868432188926939	29.946360348087342
0.0175	31.717296062247154	0.1868432188926939	29.946360348087342
0.02	34.951535000805876	0.186843390553792	34.05598064015747
0.02	35.85985189904883	0.186843390553792	34.05598064015747
0.02	35.60799173274005	0.186843390553792	34.05598064015747
0.0225	39.15928771473614	0.18684358510284588	38.10145732404465
0.0225	39.609279572581265	0.18684358510284585	38.10145732404465
0.0225	40.012971819741274	0.18684358510284588	38.10145732404465
0.025	44.08563729184209	0.186843802539784	42.07667790882814
0.025	42.71742587487303	0.186843802539784	42.07667790882814
0.025	43.636430173161116	0.186843802539784	42.07667790882814
0.0275	47.93222314760317	0.18684404286452647	45.97611569516017
0.0275	47.01019199825335	0.18684404286452647	45.97611569516017
0.0275	47.65450022055576	0.18684404286452647	45.97611569516017
0.03	51.7028761470994	0.186844306076985	49.794852227951246
0.03	51.391745752777986	0.186844306076985	49.794852227951246
0.03	51.01761201413445	0.186844306076985	49.794852227951246
0.0325	55.18665092929975	0.1868445921770628	53.5285898986041
0.0325	55.426407428214745	0.1868445921770628	53.5285898986041
0.0325	54.068808674227576	0.1868445921770628	53.5285898986041
0.035	58.93607860283219	0.1868449011646548	57.173655145000744
0.035	58.552042203307664	0.1868449011646548	57.173655145000744
0.035	57.54354027177434	0.1868449011646548	57.173655145000744
0.0375	61.76041090742143	0.18684523303964745	60.726992905016054
0.0375	62.21948331845178	0.18684523303964745	60.726992905016054
0.0375	62.72493007723048	0.18684523303964745	60.726992905016054
0.04	65.3984803567072	0.18684558780191873	64.18615314530217
0.04	66.04050909858039	0.18684558780191873	64.18615314530217
0.04	64.77539746036857	0.18684558780191873	64.18615314530217
0.0425	67.88896219974616	0.18684596545133836	67.5492704092504
0.0425	68.97179014068439	0.18684596545133836	67.5492704092504
0.0425	69.44689365178247	0.18684596545133836	67.5492704092504
0.045	72.41767323181557	0.18684636598776747	70.81503740657676
0.045	71.03731704206793	0.18684636598776747	70.81503740657676
0.045	72.16121299926358	0.18684636598776747	70.81503740657676
0.0475	75.04249494605145	0.18684678941105892	73.9826737041709
0.0475	74.19411717253726	0.18684678941105892	73.9826737041709
0.0475	75.46901936603521	0.18684678941105892	73.9826737041709
0.05	77.19748211214859	0.18684723572105713	77.0518905776307
0.05	78.71143080246064	0.18684723572105713	77.0518905776307
0.05	78.02695140865984	0.18684723572105713	77.0518905776307
0.0525	81.66554401738836	0.18684770491759808	80.02285305037614
0.0525	80.7003148454784	0.18684770491759808	80.02285305037614
0.0525	80.11818785980232	0.18684770491759808	80.02285305037614
0.055	83.4829438687726	0.18684819700050936	82.89614008820972
0.055	84.40871187128506	0.18684819700050934	82.89614008820972
0.055	82.78101337070227	0.18684819700050934	82.89614008820972
0.0574	84.48862821302129	0.18684869093143358	85.56348326841085
0.0575	86.94848280753925	0.18684871196961012	85.67270383775698
0.0575	86.18810792600523	0.18684871196961012	85.67270383775698
0.0599	86.5336397905419	0.1868492278710984	88.24839723773705
0.06	89.46702841782965	0.18684924982471116	88.35382870337305
0.06	89.03146081319233	0.18684924982471113	88.35382870337305
0.0624	89.67900515033358	0.18684978769657387	90.83938043525254
0.0625	92.05993740605659	0.18684981056561484	90.94109095443974
0.0625	91.2691819083103	0.18684981056561487	90.94109095443974
0.0649	93.58549276229176	0.18685037040765434	93.33825235045232
0.065	93.5631052749944	0.18685039419211516	93.43631944851188
0.065	94.3735539889078	0.18685039419211516	93.43631944851188
0.0674	94.52028526519203	0.1868509760041257	95.7470488510183
0.0674	96.89326176053179	0.18685097600412573	95.7470488510183
0.0675	95.93139201961503	0.1868510007039976	95.84155794975334
0.0699	96.09714387849709	0.18685160448576552	98.06798638896238
0.0699	97.99116790398126	0.18685160448576552	98.06798638896238
0.07	98.77926649912892	0.18685163010103936	98.1590294200065
0.0724	98.49345702183754	0.18685225585234272	100.30342845167772
0.0725	101.28110837578231	0.18685228238300913	100.39110256431003
0.0725	100.28243436806672	0.18685228238300913	100.39110256431003
0.0749	100.95807984099105	0.18685293010361806	102.4558544559457
0.075	102.66133377566928	0.18685295754966733	102.54026082560819
0.075	103.06506339136091	0.18685295754966733	102.54026082560819
0.0775	104.34368375375567	0.1868536556007658	104.60907394598176
0.0775	105.22849584560561	0.1868536556007658	104.60907394598176
0.0775	103.2994575059875	0.1868536556007658	104.60907394598176
0.08	105.88175383123253	0.18685437653604808	106.60017214456289
0.08	105.27537466853092	0.18685437653604808	106.60017214456289
0.08	107.28867904696655	0.18685437653604808	106.60017214456289
0.0825	107.31511728309225	0.18685512035524932	108.51622290548063
0.0825	109.06205876809489	0.18685512035524932	108.51622290548063
0.0825	107.8599878427368	0.18685512035524932	108.51622290548063
0.085	110.83685849342501	0.18685588705809625	110.35991032242497
0.085	109.80025542610863	0.18685588705809625	110.35991032242497
0.085	108.80158141839307	0.18685588705809625	110.35991032242497
0.0874	111.00257298377545	0.1868566446215017	112.06426100215764
0.0875	112.62387772859698	0.18685667664430713	112.13391690913039
0.0875	111.52804553865276	0.18685667664430713	112.13391690913039
0.09	113.33778484105356	0.1868574891135919	113.8409077564774
0.09	114.07241280429697	0.1868574891135919	113.8409077564774
0.09	112.09632748336125	0.1868574891135919	113.8409077564774
0.0925	115.48298145186459	0.1868583244656521	115.48351689607975
0.0925	113.65868710639529	0.1868583244656521	115.48351689607975
0.0925	114.64062001194225	0.1868583244656521	115.48351689607975
0.095	117.12575815495862	0.18685918270018073	117.06433571619345
0.095	115.01615507052175	0.18685918270018073	117.06433571619345
0.095	116.16052898304868	0.18685918270018073	117.06433571619345
0.0975	118.51824043321905	0.18686006381686265	118.58590326756575
0.0975	115.9790860777367	0.18686006381686265	118.58590326756575
0.0975	117.7578281831534	0.18686006381686265	118.58590326756575
0.1	118.67064798945732	0.1868609678153741	120.05069829348933
0.1	119.22609384355215	0.1868609678153741	120.05069829348933
0.1001	120.38451458711745	0.18686100445125192	120.10814357938501
0.15	139.30069324444483	0.18688385239695865	140.57629873681475
0.15	137.68431740894482	0.18688385239695865	140.57629873681475
0.1502	140.4624360504717	0.18688396230941864	140.63404914351145
0.2	150.48397370427801	0.18691588610412488	151.66934964096234
0.2	145.87471480228788	0.18691588610412485	151.66934964096234
0.2002	152.00404336007045	0.18691603260453687	151.7034303314118
0.2499	159.20373745349383	0.18695697275536746	158.62329725092664
0.25	157.46931068973288	0.18695706423396827	158.63472625668555
0.2501	159.0254073468663	0.18695715574912303	158.64614723240453
0.3	164.1799889677337	0.18700738074581458	163.51044234756145
0.3	162.63644440037356	0.18700738074581463	163.51044234756145
0.3001	164.2121969051425	0.18700749053078822	163.51879647802446
0.35	166.46952153195167	0.18706682826564414	167.19036965224478
0.35	168.63682162921972	0.18706682826564414	167.19036965224478
0.3501	168.15147540360286	0.187066956304356	167.19687379321778
0.4	171.52126121693001	0.18713539809148322	170.12282289574148
0.4001	169.64726298754445	0.18713554436520285	170.1281262089808
0.4002	171.34446322009921	0.18713569067537197	170.13342756154503
0.45	174.08242563754033	0.18721308019975474	172.55695365344013
0.45	171.80892417339007	0.18721308019975474	172.55695365344013
0.4501	173.5971541489867	0.18721324468711542	172.56143364150796
0.5	176.72101765568055	0.18729986325257603	174.64225828627966
0.5	174.19408281004002	0.18729986325257603	174.64225828627966
0.5002	175.95689844727758	0.1873002286429585	174.6500393745285
0.5501	178.81365168990587	0.18739593544607003	176.47732645170453
0.5501	176.57508980282628	0.18739593544607006	176.47732645170453
0.5502	177.69397463993084	0.18739613632244542	176.48078097979393
0.6001	179.9573529688635	0.1875008992930982	178.11833907861873
0.6001	177.81733189968276	0.18750089929309824	178.11833907861873
0.6002	180.12767499916347	0.18750111830330113	178.12146233768593
0.6501	181.95544835492723	0.1876149222403844	179.6130645763404
0.6501	180.0643390749099	0.1876149222403844	179.6130645763404
0.6502	181.62043573204335	0.18761515935267198	179.61593001396324
0.7	181.10748537211404	0.18773773263776541	180.99018449011265
0.7001	183.88377669244443	0.18773798778175493	180.99284570929703
0.7002	182.7867823411666	0.18773824296184427	180.99550656252336
0.7501	184.72232654214085	0.18787007814697707	182.28066828566705
0.7501	182.07244922744948	0.18787007814697707	182.28066828566705
0.7503	183.68201651648715	0.187870624605185	182.28565958293862
0.8002	182.77785126210787	0.18801146551724007	183.49613308557718
0.8002	185.62664127064662	0.18801146551724007	183.49613308557718
0.8003	185.13980030376467	0.18801175675598947	183.49849354626872
0.8501	186.77894104873147	0.1881612560246264	184.6453420551451
0.8501	184.75128715415133	0.1881612560246264	184.6453420551451
0.8502	186.33014124704525	0.1881615651773982	184.647590796376
0.9001	185.63692135369706	0.18832030179449546	185.7456319087644
0.9001	187.59174398013735	0.18832030179449546	185.7456319087644
0.9003	187.3300073109197	0.1883209559473701	185.74994155845704
0.9502	188.57647578870314	0.18848863385026723	186.8048134025246
0.9502	186.53966660387448	0.1884886338502672	186.8048134025246
0.9503	188.2672848211731	0.18848897880369103	186.80688875626527
1.0002	187.64794251485029	0.18866555628254983	187.8251446661456
1.0002	190.19666321442904	0.18866555628254983	187.8251446661456
1.0004	189.71478852540022	0.18866628184526052	187.82915968720397
1.1001	189.45523791528277	0.1890456538514153	189.7738344523942
1.1001	191.63617752659442	0.1890456538514153	189.7738344523942
1.1003	191.07388575750562	0.18904645027143754	189.7776319050067
1.2002	193.92996636656463	0.18946190184145045	191.63123953930915
1.2002	191.7079961075272	0.18946190184145045	191.63123953930915
1.2004	193.4738759643581	0.18946276881343	191.63487116884278
1.3001	195.3183978959968	0.18991240499967404	193.41185084307273
1.3001	192.73828762985187	0.18991240499967404	193.41185084307273
1.3004	195.68228144641515	0.18991381040411762	193.4171050069816
1.4002	196.13541973462327	0.1903987172537322	195.13849285464855
1.4002	193.88923466709187	0.19039871725373217	195.13849285464855
1.4005	196.61017571837723	0.1904002269871082	195.14359342597564
1.5001	195.7498332295969	0.19091862943653012	196.81574513771008
1.5002	197.63530865110877	0.1909191670794271	196.81740414283354
1.5005	198.21648382144986	0.19092078021406747	196.82238093507422
1.6002	199.60840981405113	0.19147394072005122	198.45895618990053
1.6002	197.82915647548828	0.19147394072005122	198.45895618990053
1.6007	199.88145463305432	0.1914768003335749	198.46708184236823
1.7002	200.65131627495197	0.19206274074259472	200.06974102757255
1.7002	198.36107330842339	0.19206274074259472	200.06974102757255
1.7005	200.98467473036075	0.19206455802553465	200.07453254518015
1.8002	201.59284776663225	0.1926852552178722	201.65488595438222
1.8002	200.20053112478885	0.1926852552178722	201.65488595438222
1.8006	202.36405728363042	0.1926878125420038	201.66118077922852
1.9002	203.334069918983	0.19334115848759129	203.21843895120455
1.9002	201.16950883643023	0.19334115848759129	203.21843895120455
