Repository: DomiDre/PhDThesis

# PhDThesis

Color palette:
- #0EA8DF #MatNat Blau
- #EE292F #Medizin Rot
- #FAAB2D #HumWis Orange
- #76C152 #Wiwi Gruen
- #7F0128 #Rechtswis Bordeaux
- #793394 #Philo Violett

Sample Translation
- Ol-CoFe-C : DD67
- Ac-CoFe-C : AH11
- Ac-CoFe-C-YF : YF45

File: data/looselyPackedNP/nanoparticles/vsm/ios-11/PMK18_20muL_4cmTeflonPara_BGLinSub_rescale.xye
#Extracted data using VSM extraction tool v1.1 
#Loaded parameter file: extractVSM.dat
#Desired unit of B: T
#Desired unit of M: memu
#Reading column for B: Applied Field
#Reading column for M: Raw Signal Mx
#Estimate noise level: 5e-3 memu
#Loading data from file: PMK18_20muL_4cmTeflonPara-Hys-00.VHD
#Save data to file: PMK18_20muL_4cmTeflonPara.xye
#Extraction performed at: Fri Jul 13 15:50:04 2018
#Unit of B in data: Oe
#Changing unit by multiplying with factor: 0.0001
#Unit of M in data: memu
#Applied image correction factors to M by linear interpolation of following values
#14999.0	1.0
#15248.0	1.000208
#15498.0	1.000487
#15748.0	1.000758
#15998.0	1.001102
#16248.0	1.001455
#16498.0	1.001726
#16747.0	1.002143
#16997.0	1.002623
#17248.0	1.003177
#17498.0	1.003731
#17748.0	1.004149
#17997.0	1.004841
#18247.0	1.005607
#18497.0	1.00631
#18746.0	1.007142
#18997.0	1.007912

#Substracted file: PMK18_20muL_4cmTeflonPara.xye
#Using Slope: -1.729
#Rescaled file: PMK18_20muL_4cmTeflonPara_BGLinSub.xye
#Rescale Factor: 0.026760484195570644
#Sigma Scalefactor: 0.0
#B / T	M_scaled / kAm-1	sM_scaled / kAm-1	M_prescaling / memu	sM_prescaling / memu	M_raw / memu	sM_raw / memu
-0.0008	-0.8907746147562442	-0.1868426593038848	-0.02383756	0.00500000003136	-0.02245436	0.005
0.0	0.6253492977817604	0.18684265813200768	0.01673465	0.005	0.01673465	0.005
0.001	2.714983759973432	0.18684265996306573	0.07265427999999999	0.005000000049	0.07092528	0.005
0.002	4.499787788590581	0.1868426654562397	0.12041650000000001	0.005000000195999996	0.1169585	0.005
0.003	6.077943089943095	0.1868426746115294	0.1626487	0.0050000004409999806	0.1574617	0.005
0.004	7.866486961205413	0.18684268742893417	0.210511	0.005000000783999939	0.203595	0.005
0.005	9.601179041540924	0.18684270390845334	0.2569322	0.00500000122499985	0.2482872	0.005
0.0075	13.798584409063826	0.18684276112899456	0.3692568	0.00500000275624924	0.3562893	0.005
0.01	18.025750075173992	0.18684284123772293	0.48237779999999997	0.0050000048999976	0.4650878	0.005
0.0125	22.489077387456692	0.18684294423460884	0.6018186	0.005000007656244138	0.5802061	0.005
0.015	26.77076000435662	0.18684307011961462	0.7163985	0.005000011024987845	0.6904635	0.005
0.0175	31.13673855489938	0.1868432188926939	0.8332342	0.005000015006227481	0.8029767	0.005
0.02	34.951535000805876	0.186843390553792	0.9353199999999999	0.005000019599961584	0.90074	0.005
0.0225	39.15928771473614	0.18684358510284588	1.0479215000000002	0.005000024806188465	1.009019	0.005
0.025	42.71742587487303	0.186843802539784	1.1431390000000001	0.005000030624906212	1.099914	0.005
0.0275	47.01019199825335	0.18684404286452647	1.2580155000000002	0.0050000370561126845	1.210468	0.005
0.03	51.01761201413445	0.186844306076985	1.365256	0.005000044099805521	1.313386	0.005
0.0325	54.068808674227576	0.1868445921770628	1.4469075	0.005000051755982132	1.390715	0.005
0.035	57.54354027177434	0.1868449011646548	1.5398930000000002	0.005000060024639704	1.479378	0.005
0.0375	61.76041090742143	0.18684523303964745	1.6527385	0.0050000689057751995	1.587901	0.005
0.04	64.77539746036857	0.18684558780191873	1.7334209999999999	0.005000078399385354	1.664261	0.005
0.0425	67.88896219974616	0.18684596545133836	1.8167415	0.005000088505466679	1.743259	0.005
0.045	71.03731704206793	0.18684636598776747	1.900993	0.00500009922401546	1.823188	0.005
0.0475	74.19411717253726	0.18684678941105892	1.9854705	0.0050001105550277584	1.903343	0.005
0.05	77.19748211214859	0.18684723572105713	2.065842	0.005000122498499412	1.979392	0.005
0.0525	80.11818785980232	0.18684770491759808	2.1440015	0.005000135054426031	2.053229	0.005
0.055	82.78101337070227	0.18684819700050934	2.2152600000000002	0.005000148222803	2.120165	0.005
0.0574	84.48862821302129	0.18684869093143358	2.2609566	0.005000161440633692	2.161712	0.005
0.0599	86.5336397905419	0.1868492278710984	2.3156820999999996	0.005000175809399106	2.212115	0.005
0.0624	89.67900515033358	0.18684978769657387	2.3998536	0.005000190790599895	2.291964	0.005
0.0649	93.58549276229176	0.18685037040765434	2.5043930999999997	0.005000206384230555	2.392181	0.005
0.0674	94.52028526519203	0.1868509760041257	2.5294086	0.0050002225902853565	2.412874	0.005
0.0699	96.09714387849709	0.18685160448576552	2.5716061	0.005000239408758345	2.450749	0.005
0.0724	98.49345702183754	0.18685225585234272	2.6357326	0.00500025683964334	2.510553	0.005
0.0749	100.95807984099105	0.18685293010361806	2.7016871	0.005000274882933938	2.572185	0.005
0.0775	103.2994575059875	0.1868536556007658	2.7643435	0.005000294297588893	2.630346	0.005
0.08	105.27537466853092	0.18685437653604808	2.81722	0.005000313590166121	2.6789	0.005
0.0825	107.31511728309225	0.18685512035524932	2.8718045	0.0050003334951281	2.729162	0.005
0.085	108.80158141839307	0.18685588705809625	2.9115830000000003	0.005000354012467518	2.764618	0.005
0.0874	111.00257298377545	0.1868566446215017	2.9704826	0.005000374285231057	2.819368	0.005
0.09	112.09632748336125	0.1868574891135919	2.999752	0.00500039688424829	2.844142	0.005
0.0925	113.65868710639529	0.1868583244656521	3.0415615000000003	0.005000419238673894	2.881629	0.005
0.095	115.01615507052175	0.18685918270018073	3.0778879999999997	0.005000442205445434	2.913633	0.005
0.0975	115.9790860777367	0.18686006381686265	3.1036565	0.005000465784554475	2.935079	0.005
0.1	118.67064798945732	0.1868609678153741	3.175684	0.005000489975992353	3.002784	0.005
0.15	137.68431740894482	0.18688385239695865	3.684499	0.005001102378476169	3.425149	0.005
0.2	145.87471480228788	0.18691588610412485	3.903678	0.005001959615990517	3.557878	0.005
0.2499	159.20373745349383	0.18695697275536746	4.2603691	0.005003059114671742	3.828292	0.005
0.3	164.1799889677337	0.18700738074581458	4.393536	0.0050044080569034335	3.874836	0.005
0.35	168.63682162921972	0.18706682826564414	4.512803	0.005005998901318298	3.907653	0.005
0.4	171.52126121693001	0.18713539809148322	4.589992	0.005007833863058957	3.898392	0.005
0.45	174.08242563754033	0.18721308019975474	4.65853	0.005009912673889636	3.88048	0.005
0.5	176.72101765568055	0.18729986325257603	4.72914	0.005012235030403104	3.86464	0.005
0.5501	178.81365168990587	0.18739593544607003	4.7851399	0.005014805968818734	3.834017	0.005
0.6001	179.9573529688635	0.1875008992930982	4.8157459	0.0050176148521882385	3.778173	0.005
0.6501	181.95544835492723	0.1876149222403844	4.8692159	0.005020666161467022	3.745193	0.005
0.7001	183.88377669244443	0.18773798778175493	4.9208189	0.0050239594549418886	3.710346	0.005
0.7501	184.72232654214085	0.18787007814697707	4.9432589	0.005027494257072802	3.646336	0.005
0.8002	185.62664127064662	0.18801146551724007	4.9674588	0.005031277851560178	3.583913	0.005
0.8501	186.77894104873147	0.1881612560246264	4.998294899999999	0.005035286318065737	3.528472	0.005
0.9001	187.59174398013735	0.18832030179449546	5.0200459	0.00503954245987669	3.463773	0.005
0.9502	188.57647578870314	0.18848863385026723	5.0463978	0.005044047107194778	3.403502	0.005
1.0002	190.19666321442904	0.18866555628254983	5.089754800000001	0.005048781637147719	3.360409	0.005
1.1001	191.63617752659442	0.1890456538514153	5.1282769	0.005058953232132118	3.226204	0.005
1.2002	193.92996636656463	0.18946190184145045	5.189659799999999	0.005070092229890892	3.114514	0.005
1.3001	195.3183978959968	0.18991240499967404	5.226814900000001	0.005082147912536588	2.978942	0.005
1.4002	196.13541973462327	0.1903987172537322	5.2486788	0.005095161863925424	2.827733	0.005
1.5002	197.63530865110877	0.1909191670794271	5.288816553644723	0.0051090893532605205	2.694964	0.005
1.6002	199.60840981405113	0.19147394072005122	5.3416176961319035	0.005123935364502561	2.572023	0.005
1.7002	200.65131627495197	0.19206274074259472	5.369526377996299	0.005139691938200188	2.423497	0.005
1.8002	201.59284776663225	0.1926852552178722	5.394722216599041	0.005156350726977365	2.271147	0.005
1.9002	203.334069918983	0.19334115848759129	5.441318164488001	0.005173903016060506	2.138949	0.005
1.8006	202.36405728363042	0.1926878125420038	5.415360156690144	0.0051564191622093716	2.290969	0.005
1.7005	200.98467473036075	0.19206455802553465	5.378447211673725	0.005139740569571581	2.431861	0.005
1.6007	199.88145463305432	0.1914768003335749	5.3489245076955205	0.005124011889145067	2.57844	0.005
1.5005	198.21648382144986	0.19092078021406747	5.3043690826054934	0.005109132521524569	2.709991	0.005
1.4005	196.61017571837723	0.1904002269871082	5.261383500000001	0.005095202265121572	2.839919	0.005
1.3004	195.68228144641515	0.18991381040411762	5.2365526	0.005082185521839989	2.988161	0.005
1.2004	193.4738759643581	0.18946276881343	5.1774546	0.005070115430480848	3.101963	0.005
1.1003	191.07388575750562	0.18904645027143754	5.1132297	0.005058974544717536	3.210811	0.005
1.0004	189.71478852540022	0.18866628184526052	5.0768596	0.005048801053557171	3.347168	0.005
0.9503	188.2672848211731	0.18848897880369103	5.0381237	0.005044056338315424	3.395055	0.005
0.9003	187.3300073109197	0.1883209559473701	5.0130417000000005	0.005039559965324353	3.456423	0.005
0.8502	186.33014124704525	0.1881615651773982	4.9862848	0.0050352945911436	3.516289	0.005
0.8003	185.13980030376467	0.18801175675598947	4.9544307	0.005031285645250128	3.570712	0.005
0.7503	183.68201651648715	0.187870624605185	4.9154197	0.005027508880559039	3.618151	0.005
0.7002	182.7867823411666	0.18773824296184427	4.8914628	0.005023966283684635	3.680817	0.005
0.6502	181.62043573204335	0.18761515935267198	4.8602508	0.005020672506706647	3.736055	0.005
0.6002	180.12767499916347	0.18750111830330113	4.8203038	0.005017620713007312	3.782558	0.005
0.5502	177.69397463993084	0.18739613632244542	4.7551768	0.005014811344367802	3.803881	0.005
0.5002	175.95689844727758	0.1873002286429585	4.7086918	0.00501224480842666	3.843846	0.005
0.4501	173.5971541489867	0.18721324468711542	4.6455439	0.005009917075651053	3.867321	0.005
0.4002	171.34446322009921	0.18713569067537197	4.5852608	0.005007841692745488	3.893315	0.005
0.3501	168.15147540360286	0.187066956304356	4.4998149000000005	0.0050060023276962224	3.894492	0.005
0.3001	164.2121969051425	0.18700749053078822	4.3943979	0.005004410994802485	3.875525	0.005
0.2501	159.0254073468663	0.18695715574912303	4.2555969	0.005003064011673246	3.823174	0.005
0.2002	152.00404336007045	0.18691603260453687	4.0677018	0.005001963536412476	3.721556	0.005
0.1502	140.4624360504717	0.18688396230941864	3.7588428	0.005001105319786817	3.499147	0.005
0.1001	120.38451458711745	0.18686100445125192	3.2215479	0.005000490956386183	3.048475	0.005
0.0975	118.51824043321905	0.18686006381686265	3.1716055	0.005000465784554475	3.003028	0.005
0.095	117.12575815495862	0.18685918270018073	3.1343419999999997	0.005000442205445434	2.970087	0.005
0.0925	115.48298145186459	0.1868583244656521	3.0903805	0.005000419238673894	2.930448	0.005
0.09	114.07241280429697	0.1868574891135919	3.0526329999999997	0.00500039688424829	2.897023	0.005
0.0875	112.62387772859698	0.18685667664430713	3.0138695	0.005000375142176835	2.862582	0.005
0.085	110.83685849342501	0.18685588705809625	2.966048	0.005000354012467518	2.819083	0.005
0.0825	109.06205876809489	0.18685512035524932	2.9185535	0.0050003334951281	2.775911	0.005
0.08	107.28867904696655	0.18685437653604808	2.871097	0.005000313590166121	2.732777	0.005
0.0775	105.22849584560561	0.1868536556007658	2.8159655	0.005000294297588893	2.681968	0.005
0.075	103.06506339136091	0.18685295754966733	2.758071	0.005000275617403505	2.628396	0.005
0.0725	101.28110837578231	0.18685228238300913	2.7103315	0.005000257549616819	2.584979	0.005
0.07	98.77926649912892	0.18685163010103936	2.643381	0.005000240094235476	2.522351	0.005
0.0674	96.89326176053179	0.18685097600412573	2.5929106	0.0050002225902853565	2.476376	0.005
0.065	94.3735539889078	0.18685039419211516	2.5254820000000002	0.005000207020714242	2.413097	0.005
0.0625	92.05993740605659	0.18684981056561484	2.4635685	0.005000191402586505	2.355506	0.005
0.06	89.46702841782965	0.18684924982471116	2.394181	0.005000176396888414	2.290441	0.005
0.0575	86.94848280753925	0.18684871196961012	2.3267835	0.0050001620036254826	2.227366	0.005
0.055	84.40871187128506	0.18684819700050934	2.258818	0.005000148222803	2.163723	0.005
0.0525	81.66554401738836	0.18684770491759808	2.1854095	0.005000135054426031	2.094637	0.005
0.05	78.71143080246064	0.18684723572105713	2.1063560000000003	0.005000122498499412	2.019906	0.005
0.0475	75.46901936603521	0.18684678941105892	2.0195875	0.0050001105550277584	1.93746	0.005
0.045	72.41767323181557	0.18684636598776747	1.937932	0.00500009922401546	1.860127	0.005
0.0425	69.44689365178247	0.18684596545133836	1.8584325000000002	0.005000088505466679	1.78495	0.005
0.04	66.04050909858039	0.18684558780191873	1.7672759999999998	0.005000078399385354	1.698116	0.005
0.0375	62.72493007723048	0.18684523303964745	1.6785495000000001	0.0050000689057751995	1.613712	0.005
0.035	58.93607860283219	0.1868449011646548	1.577158	0.005000060024639704	1.516643	0.005
0.0325	55.426407428214745	0.1868445921770628	1.4832375	0.005000051755982132	1.427045	0.005
0.03	51.7028761470994	0.186844306076985	1.383594	0.005000044099805521	1.331724	0.005
0.0275	47.93222314760317	0.18684404286452647	1.2826895	0.0050000370561126845	1.235142	0.005
0.025	44.08563729184209	0.186843802539784	1.179753	0.005000030624906212	1.136528	0.005
0.0225	40.012971819741274	0.18684358510284588	1.0707665	0.005000024806188465	1.031864	0.005
0.02	35.85985189904883	0.186843390553792	0.959627	0.005000019599961584	0.925047	0.005
0.0175	31.717296062247154	0.1868432188926939	0.8487702	0.005000015006227481	0.8185127	0.005
0.015	27.501935115277767	0.18684307011961462	0.7359651	0.005000011024987845	0.7100301	0.005
0.0125	23.11656603367407	0.18684294423460887	0.6186105000000001	0.005000007656244138	0.596998	0.005
0.01	18.723708298332433	0.18684284123772293	0.5010555	0.0050000048999976	0.4837655	0.005
0.0075	14.358054854014823	0.18684276112899456	0.38422850000000003	0.00500000275624924	0.371261	0.005
0.005	9.751142695810836	0.18684270390845334	0.2609453	0.00500000122499985	0.2523003	0.005
0.004	8.12026039633347	0.18684268742893417	0.2173021	0.005000000783999939	0.2103861	0.005
0.003	6.264714747865012	0.1868426746115294	0.16764679999999998	0.0050000004409999806	0.1624598	0.005
0.002	4.409198994221858	0.1868426654562397	0.11799230000000001	0.005000000195999996	0.1145343	0.005
0.001	2.7767793533533798	0.18684265996306573	0.07430795999999999	0.005000000049	0.07257896	0.005
0.0	0.839299462440876	0.18684265813200768	0.02246006	0.005	0.02246006	0.005
-0.0008	-0.9304484110986784	-0.1868426593038848	-0.02489925	0.00500000003136	-0.02351605	0.005
-0.0018	-2.678211256426472	-0.18684266406463565	-0.07167023	0.0050000001587599974	-0.06855803	0.005
-0.0028	-4.468476695940819	-0.18684267248750222	-0.11957860000000001	0.005000000384159985	-0.1147374	0.005
-0.0038	-6.284535017039656	-0.18684268457248404	-0.1681772	0.00500000070755995	-0.161607	0.005
-0.0048	-8.055059782351723	-0.18684270031958036	-0.2155573	0.005000001128959873	-0.2072581	0.005
-0.0073	-12.51174296971125	-0.18684275570906567	-0.3348203	0.005000002611209318	-0.3221986	0.005
-0.0098	-17.106566407934096	-0.18684283398674	-0.45778	0.005000004705957786	-0.4408358	0.005
-0.0123	-21.362868318153364	-0.18684293515257464	-0.5716806999999999	0.005000007413204504	-0.550414	0.005
-0.0148	-25.64048150195918	-0.1868430592065324	-0.6861517	0.005000010732948481	-0.6605625	0.005
-0.0173	-30.08953029830743	-0.1868432061485677	-0.8052104	0.005000014665188493	-0.7752987	0.005
-0.0198	-34.127338404107135	-0.1868433759786265	-0.9132641	0.005000019209923098	-0.8790299	0.005
-0.0223	-38.365512839634434	-0.18684356869664642	-1.0266796999999999	0.005000024367150625	-0.988123	0.005
-0.0248	-42.37595970657729	-0.18684378430255663	-1.1340012	0.005000030136869177	-1.091122	0.005
-0.0273	-46.38330498539515	-0.18684402279627788	-1.2412397	0.005000036519076636	-1.194038	0.005
-0.0298	-49.98254853032108	-0.18684428417772259	-1.3375572	0.005000043513770655	-1.286033	0.005
-0.0323	-53.81388802517859	-0.18684456844679465	-1.4400857	0.005000051120948665	-1.384239	0.005
-0.0348	-57.623964825540675	-0.18684487560338955	-1.5420452	0.0050000593406078694	-1.481876	0.005
-0.0373	-61.12900230223645	-0.1868452056473945	-1.6358417	0.005000068172745248	-1.57135	0.005
-0.0398	-64.61894289215516	-0.1868455585786882	-1.7292342	0.005000077617357554	-1.66042	0.005
-0.0423	-67.65519213959772	-0.18684593439714095	-1.8104857	0.00500008767444132	-1.737349	0.005
-0.0448	-71.1678901652769	-0.1868463331026146	-1.9044872000000002	0.005000098343992846	-1.827028	0.005
-0.0473	-74.4012210485171	-0.18684675469496267	-1.9910127	0.005000109626008214	-1.909231	0.005
-0.0498	-77.30522306253383	-0.18684719917403028	-2.0687252	0.005000121520483278	-1.982621	0.005
-0.0523	-80.26090575578988	-0.18684766653965404	-2.1478207	0.005000134027413665	-2.057394	0.005
-0.0548	-82.79764984098233	-0.1868481567916622	-2.2157052	0.005000147146794782	-2.120956	0.005
-0.0573	-85.66529227372656	-0.1868486699298747	-2.2924447	0.005000160878621807	-2.193373	0.005
-0.0598	-88.25666915215682	-0.18684920595410281	-2.3617912	0.005000175222889694	-2.258397	0.005
-0.0623	-91.02408918307907	-0.18684976486414984	-2.4358487	0.005000190179593173	-2.328132	0.005
-0.0648	-93.14641625253472	-0.18685034665981015	-2.4926432	0.005000205748726746	-2.380604	0.005
-0.0674	-95.69881401562547	-0.18685097600412573	-2.5609466	0.0050002225902853565	-2.444412	0.005
-0.0699	-98.04890228534404	-0.18685160448576552	-2.6238360999999997	0.005000239408758345	-2.502979	0.005
-0.0723	-99.73073284084087	-0.18685222935829182	-2.6688427000000003	0.00500025613064971	-2.543836	0.005
-0.0749	-102.18593505317135	-0.18685293010361806	-2.7345451	0.005000274882933938	-2.605043	0.005
-0.0773	-104.13495060979692	-0.1868535989145365	-2.7867017	0.00500029278063795	-2.65305	0.005
-0.0799	-106.2820492788677	-0.18685434725926375	-2.8441590999999997	0.005000312806705196	-2.706012	0.005
-0.0823	-108.02617317658574	-0.1868550600075914	-2.8908327000000003	0.005000331880195554	-2.748536	0.005
-0.0848	-109.64312822432595	-0.18685582487975688	-2.9341032	0.00500035234854505	-2.787484	0.005
-0.0873	-111.68055398992642	-0.18685661263530925	-2.9886257	0.005000373429265059	-2.837684	0.005
-0.0898	-113.08054734304375	-0.18685742327395896	-3.0260902	0.005000395122347833	-2.870826	0.005
-0.0924	-114.54006503018876	-0.1868582906122242	-3.0651476	0.005000418332739772	-2.905388	0.005
-0.0948	-116.2341150955274	-0.186859113199351	-3.1104812	0.005000440345569578	-2.946572	0.005
-0.0974	-117.83780057768708	-0.1868600281328621	-3.1533966	0.005000464829633342	-2.984992	0.005
-0.0999	-119.13772100310888	-0.18686093121610664	-3.1881831	0.005000488996578235	-3.015456	0.005
-0.1497	-139.92330156043178	-0.18688368780274595	-3.7444153	0.005001097973855341	-3.485584	0.005
-0.1997	-151.03830971298356	-0.1869156666278431	-4.0418583	0.005001953742698947	-3.696577	0.005
-0.2498	-158.23047778413738	-0.1869568813133207	-4.2343242000000005	0.005003056667638295	-3.80242	0.005
-0.2998	-163.42631052706713	-0.18700716128544084	-4.373367200000001	0.00500440218403757	-3.855013	0.005
-0.3498	-167.46431668608443	-0.18706657229768947	-4.4814262	0.005005992051491892	-3.876622	0.005
-0.3998	-170.46564504072214	-0.18713510565339272	-4.5617432	0.005007826037274059	-3.870489	0.005
-0.4498	-173.53834729076627	-0.187212751334246	-4.6439702	0.0050099038732893866	-3.866266	0.005
-0.4999	-175.49589408316214	-0.18729968061191518	-4.6963551	0.005012230142850586	-3.832028	0.005
-0.5498	-177.2204181860421	-0.18739533303473094	-4.7425042	0.0050147898479996145	-3.7919	0.005
-0.5999	-178.95782695862687	-0.1875004613814031	-4.788998100000001	0.005017603133459242	-3.751771	0.005
-0.6499	-181.02729624009697	-0.18761444812432174	-4.8443781	0.005020653473891621	-3.720701	0.005
-0.6999	-182.26658622295497	-0.1877374775298757	-4.8775421	0.005023945800354538	-3.667415	0.005
-0.7499	-182.85024531842774	-0.18786953183286365	-4.8931611	0.005027479637442603	-3.596584	0.005
-0.7999	-184.64797063791062	-0.18801059201664702	-4.9412690999999995	0.005031254476261363	-3.558242	0.005
-0.8499	-185.49268629532546	-0.1881606378266529	-4.9638741	0.005035269774788636	-3.494397	0.005
-0.8999	-186.95050745113463	-0.18831964778468432	-5.0028861000000004	0.005039524958257474	-3.446959	0.005
-0.9499	-187.77235356719407	-0.18848759920401725	-5.0248791	0.005044019419560159	-3.382502	0.005
-0.9999	-189.0842879755338	-0.1886644682052584	-5.059987100000001	0.005048752519672558	-3.33116	0.005
-1.1	-190.17279219642606	-0.18904525569443767	-5.089116	0.005058942577258611	-3.187216	0.005
-1.2	-192.0609493624449	-0.1894610350099639	-5.1396440000000005	0.005070069033060595	-3.064844	0.005
-1.3	-193.8686147113404	-0.18991193660127356	-5.188018	0.0050821353779685954	-2.940318	0.005
-1.3999	-195.10678737510275	-0.1903972078318222	-5.221152099999999	0.005095121471064257	-2.800725	0.005
-1.5	-196.6356509360929	-0.19091809182795846	-5.26206522916106	0.005109060579010587	-2.668563	0.005
-1.5999	-198.72557635589655	-0.1914722253602657	-5.317992645327637	0.005123889460644131	-2.548953	0.005
-1.7001	-199.0391621282347	-0.1920621350490455	-5.326384352432248	0.005139675729547537	-2.380646	0.005
-1.8001	-201.15310136830107	-0.19268461597031314	-5.38295439005644	0.005156333620403164	-2.259615	0.005
-1.9001	-201.34967388593998	-0.19334048601827886	-5.388214765808	0.005173885020456098	-2.086434	0.005
-1.8004	-200.83771169177027	-0.1926865338131596	-5.374514409602192	0.005156384942806346	-2.250679	0.005
-1.7004	-199.0058934567659	-0.1920639522308396	-5.3254940666751995	0.005139724358212219	-2.379225	0.005
-1.6003	-197.52734285764527	-0.19147451257470202	-5.28592733673508	0.005123950667609906	-2.516218	0.005
-1.5003	-196.71608269898076	-0.1909197047566492	-5.2642176220806425	0.005109103741763325	-2.67019	0.005
-1.4003	-195.57425275833643	-0.1903992204635839	-5.233661700000001	0.005095175330064708	-2.812543	0.005
-1.3003	-193.92289997723412	-0.1899133419010963	-5.1894707	0.005082172984472291	-2.941252	0.005
-1.2002	-192.2391897845965	-0.18946190184145043	-5.144413800000001	0.005070092229890892	-3.069268	0.005
-1.1002	-189.91247553141022	-0.18904605204374864	-5.0821498	0.005058963887951761	-3.179904	0.005
-1.0001	-188.77382274107532	-0.18866519355454922	-5.051678900000001	0.0050487719303707905	-3.322506	0.005
-0.9501	-187.26319985007802	-0.18848828893251354	-5.0112539	0.005044037877028681	-3.368531	0.005
-0.9001	-186.4944544174597	-0.18832030179449546	-4.9906819	0.00503954245987669	-3.434409	0.005
-0.8501	-185.1535220285779	-0.1881612560246264	-4.9547979	0.005035286318065737	-3.484975	0.005
-0.8	-183.77264641624063	-0.1880108831475687	-4.917845	0.005031262267065791	-3.534645	0.005
-0.7501	-182.77363235488727	-0.18787007814697707	-4.8911109	0.005027494257072802	-3.594188	0.005
-0.7001	-181.74379299179526	-0.18773798778175493	-4.8635519	0.0050239594549418886	-3.653079	0.005
-0.6501	-180.2146353091113	-0.18761492224038437	-4.8226309	0.005020666161467022	-3.698608	0.005
-0.6	-178.79433589590818	-0.1875006803191322	-4.784623	0.005017608992338881	-3.747223	0.005
-0.55	-177.13618204204985	-0.18739573460599246	-4.74025	0.005014800594241011	-3.7893	0.005
-0.5	-174.58563028442146	-0.187299863252576	-4.671996	0.005012235030403104	-3.807496	0.005
-0.45	-173.162748705683	-0.18721308019975474	-4.633919000000001	0.005009912673889636	-3.855869	0.005
-0.3999	-170.00925942711572	-0.18713525185421315	-4.5495301	0.005007829949678803	-3.858103	0.005
-0.3499	-167.1915974054218	-0.18706670026342193	-4.4741281	0.005005995475916853	-3.869151	0.005
-0.3	-163.02343291389656	-0.1870073807458146	-4.362586	0.0050044080569034335	-3.843886	0.005
-0.25	-157.9777842995733	-0.18695706423396827	-4.227562	0.005003061562683393	-3.795312	0.005
-0.1999	-149.95999589066574	-0.18691581290878612	-4.0130021	0.0050019576572478104	-3.667375	0.005
-0.1499	-139.4140731062525	-0.18688379749562412	-3.7307881	0.005001100909289874	-3.471611	0.005
-0.1	-119.09556556258114	-0.1868609678153741	-3.187055	0.005000489975992353	-3.014155	0.005
-0.0974	-117.46759053486431	-0.1868600281328621	-3.1434896	0.005000464829633342	-2.975085	0.005
-0.0949	-116.3286163751574	-0.18685914793146013	-3.1130101	0.005000441275017636	-2.948928	0.005
-0.0924	-114.44757791441342	-0.1868582906122242	-3.0626726	0.005000418332739772	-2.902913	0.005
-0.0899	-113.07333147958668	-0.1868574561754692	-3.0258971	0.005000396002808178	-2.87046	0.005
-0.0874	-111.34404662577751	-0.1868566446215017	-2.9796206	0.005000374285231057	-2.828506	0.005
-0.0849	-109.7011951856202	-0.18685585595061988	-2.9356571	0.005000353180016388	-2.788865	0.005
-0.0824	-107.73211646436442	-0.18685509016311344	-2.8829636	0.005000332687171925	-2.740494	0.005
-0.0798	-105.92346458623393	-0.18685431801909372	-2.8345632	0.005000312024224089	-2.696589	0.005
-0.0774	-103.85606552141593	-0.1868536272393438	-2.7792386000000002	0.005000293538623508	-2.645414	0.005
-0.0749	-101.89752472607877	-0.18685293010361806	-2.7268271	0.005000274882933938	-2.597325	0.005
-0.0724	-99.66892155267763	-0.18685225585234272	-2.6671886000000002	0.00500025683964334	-2.542009	0.005
-0.0699	-97.58295406449444	-0.18685160448576552	-2.6113671	0.005000239408758345	-2.49051	0.005
-0.0674	-95.10839121592834	-0.18685097600412576	-2.5451466000000003	0.0050002225902853565	-2.428612	0.005
-0.0649	-93.06491174820437	-0.18685037040765437	-2.4904621	0.005000206384230555	-2.37825	0.005
-0.0623	-90.7751773939156	-0.18684976486414984	-2.4291877	0.005000190179593173	-2.321471	0.005
-0.0598	-88.20199899038741	-0.18684920595410287	-2.3603282	0.005000175222889694	-2.256934	0.005
-0.0573	-85.58786467619667	-0.18684866992987467	-2.2903727000000003	0.005000160878621807	-2.191301	0.005
-0.0548	-82.82795572013134	-0.1868481567916622	-2.2165162	0.005000147146794782	-2.121767	0.005
-0.0523	-79.99226338192769	-0.186847666539654	-2.1406317	0.005000134027413665	-2.050205	0.005
-0.0498	-76.92582036093098	-0.18684719917403028	-2.0585722	0.005000121520483278	-1.972468	0.005
-0.0473	-74.01266305666579	-0.18684675469496265	-1.9806147	0.005000109626008214	-1.898833	0.005
-0.0448	-70.86740980246901	-0.1868463331026146	-1.8964462	0.005000098343992846	-1.818987	0.005
-0.0423	-67.73863607071948	-0.18684593439714095	-1.8127187	0.00500008767444132	-1.739582	0.005
-0.0398	-64.29865720758526	-0.1868455585786882	-1.7206632	0.005000077617357554	-1.651849	0.005
-0.0373	-61.13057178056476	-0.1868452056473945	-1.6358837	0.005000068172745248	-1.571392	0.005
-0.035	-57.849364334604815	-0.1868449011646548	-1.5480770000000001	0.005000060024639704	-1.487562	0.005
-0.0323	-53.82905964901891	-0.18684456844679465	-1.4404917	0.005000051120948665	-1.384645	0.005
-0.0298	-50.09939992871684	-0.18684428417772259	-1.3406842	0.005000043513770655	-1.28916	0.005
-0.0273	-46.27710361851292	-0.1868440227962779	-1.2383977	0.005000036519076636	-1.191196	0.005
-0.0248	-42.43066723687834	-0.18684378430255663	-1.1354652	0.005000030136869177	-1.092586	0.005
-0.0225	-38.59240708996362	-0.1868435851028459	-1.0327515	0.005000024806188465	-0.993849	0.005
-0.0198	-34.189631746328345	-0.1868433759786265	-0.9149311	0.005000019209923098	-0.8806969	0.005
-0.0175	-30.436321482359922	-0.1868432188926939	-0.8144907	0.005000015006227481	-0.7842332	0.005
-0.0148	-25.73149629758844	-0.1868430592065324	-0.6885873	0.005000010732948481	-0.6629981	0.005
-0.0125	-21.847773595097042	-0.1868429442346089	-0.584657	0.005000007656244138	-0.5630445	0.005
-0.01	-17.410888255793182	-0.18684284123772293	-0.4659238	0.0050000048999976	-0.4486338	0.005
-0.0073	-12.701451794219002	-0.18684275570906567	-0.339897	0.005000002611209318	-0.3272753	0.005
-0.005	-8.5020658945199	-0.1868427039084533	-0.22751939999999998	0.00500000122499985	-0.2188744	0.005
-0.0038	-6.358894658123032	-0.18684268457248404	-0.1701671	0.00500000070755995	-0.1635969	0.005
-0.0027	-4.666907335730174	-0.18684267148042039	-0.1248887	0.005000000357209987	-0.1202204	0.005
-0.0018	-2.7738298551521083	-0.18684266406463562	-0.07422903	0.0050000001587599974	-0.07111683	0.005
-0.0008	-1.0549028109391436	-0.1868426593038848	-0.02822971	0.00500000003136	-0.02684651	0.005
0.0	0.5554869594796213	0.18684265813200768	0.0148651	0.005	0.0148651	0.005
0.001	2.5491239060349655	0.18684265996306573	0.06821579	0.005000000049	0.06648679	0.005
0.002	4.227075981634265	0.1868426654562397	0.1131186	0.005000000195999996	0.1096606	0.005
0.003	6.0780402481253235	0.1868426746115294	0.1626513	0.0050000004409999806	0.1574643	0.005
0.004	7.932031365678122	0.18684268742893417	0.212265	0.005000000783999939	0.205349	0.005
0.005	9.681330805026393	0.1868427039084533	0.2590771	0.00500000122499985	0.2504321	0.005
0.0075	14.071206531544238	0.18684276112899456	0.3765523	0.00500000275624924	0.3635848	0.005
0.01	18.540064386507645	0.18684284123772293	0.4961411	0.0050000048999976	0.4788511	0.005
0.0125	22.937510977533	0.18684294423460887	0.6138189000000001	0.005000007656244138	0.5922064	0.005
0.015	27.125574212149303	0.18684307011961462	0.7258935000000001	0.005000011024987845	0.6999585	0.005
0.0175	31.334862772729398	0.1868432188926939	0.8385361	0.005000015006227481	0.8082786	0.005
0.02	35.60799173274005	0.186843390553792	0.9528871000000001	0.005000019599961584	0.9183071	0.005
0.0225	39.609279572581265	0.18684358510284585	1.0599635	0.005000024806188465	1.021061	0.005
0.025	43.636430173161116	0.186843802539784	1.167732	0.005000030624906212	1.124507	0.005
0.0275	47.65450022055576	0.18684404286452647	1.2752575000000002	0.0050000370561126845	1.22771	0.005
0.03	51.391745752777986	0.186844306076985	1.3752680000000002	0.005000044099805521	1.323398	0.005
0.0325	55.18665092929975	0.1868445921770628	1.4768215	0.005000051755982132	1.420629	0.005
0.035	58.552042203307664	0.1868449011646548	1.5668810000000002	0.005000060024639704	1.506366	0.005
0.0375	62.21948331845178	0.18684523303964745	1.6650235000000002	0.0050000689057751995	1.600186	0.005
0.04	65.3984803567072	0.18684558780191873	1.750095	0.005000078399385354	1.680935	0.005
0.0425	68.97179014068439	0.18684596545133836	1.8457184999999998	0.005000088505466679	1.772236	0.005
0.045	72.16121299926358	0.18684636598776747	1.931069	0.00500009922401546	1.853264	0.005
0.0475	75.04249494605145	0.18684678941105892	2.0081735	0.0050001105550277584	1.926046	0.005
0.05	78.02695140865984	0.18684723572105713	2.088039	0.005000122498499412	2.001589	0.005
0.0525	80.7003148454784	0.18684770491759808	2.1595795	0.005000135054426031	2.068807	0.005
0.055	83.4829438687726	0.18684819700050936	2.2340440000000004	0.005000148222803	2.138949	0.005
0.0575	86.18810792600523	0.18684871196961012	2.3064355	0.0050001620036254826	2.207018	0.005
0.06	89.03146081319233	0.18684924982471113	2.3825250000000002	0.005000176396888414	2.278785	0.005
0.0625	91.2691819083103	0.18684981056561487	2.4424075	0.005000191402586505	2.334345	0.005
0.065	93.5631052749944	0.18685039419211516	2.503794	0.005000207020714242	2.391409	0.005
0.0675	95.93139201961503	0.1868510007039976	2.5671705	0.005000223251265887	2.450463	0.005
0.0699	97.99116790398126	0.18685160448576552	2.6222911	0.005000239408758345	2.501434	0.005
0.0725	100.28243436806672	0.18685228238300913	2.6836065	0.005000257549616819	2.558254	0.005
0.075	102.66133377566928	0.18685295754966733	2.7472670000000003	0.005000275617403505	2.617592	0.005
0.0775	104.34368375375567	0.1868536556007658	2.7922875	0.005000294297588893	2.65829	0.005
0.08	105.88175383123253	0.18685437653604808	2.8334469999999996	0.005000313590166121	2.695127	0.005
0.0825	107.8599878427368	0.18685512035524932	2.8863855	0.0050003334951281	2.743743	0.005
0.085	109.80025542610863	0.18685588705809625	2.938308	0.005000354012467518	2.791343	0.005
0.0875	111.52804553865276	0.18685667664430713	2.9845445	0.005000375142176835	2.833257	0.005
0.09	113.33778484105356	0.1868574891135919	3.032974	0.00500039688424829	2.877364	0.005
0.0925	114.64062001194225	0.1868583244656521	3.0678385	0.005000419238673894	2.907906	0.005
0.095	116.16052898304868	0.18685918270018073	3.1085119999999997	0.005000442205445434	2.944257	0.005
0.0975	117.7578281831534	0.18686006381686265	3.1512565	0.005000465784554475	2.982679	0.005
0.1	119.22609384355215	0.1868609678153741	3.1905479999999997	0.005000489975992353	3.017648	0.005
0.15	139.30069324444483	0.18688385239695865	3.727754	0.005001102378476169	3.468404	0.005
0.2	150.48397370427801	0.18691588610412488	4.027024	0.005001959615990517	3.681224	0.005
0.25	157.46931068973288	0.18695706423396827	4.213955	0.005003061562683393	3.781705	0.005
0.3	162.63644440037356	0.18700738074581463	4.3522300000000005	0.0050044080569034335	3.83353	0.005
0.35	166.46952153195167	0.18706682826564414	4.4548049999999995	0.005005998901318298	3.849655	0.005
0.4001	169.64726298754445	0.18713554436520285	4.5398429	0.00500783777741452	3.84807	0.005
0.45	171.80892417339007	0.18721308019975474	4.59769	0.005009912673889636	3.81964	0.005
0.5	174.19408281004002	0.18729986325257603	4.661518	0.005012235030403104	3.797018	0.005
0.5501	176.57508980282628	0.18739593544607006	4.7252349	0.005014805968818734	3.774112	0.005
0.6001	177.81733189968276	0.18750089929309824	4.7584779	0.0050176148521882385	3.720905	0.005
0.6501	180.0643390749099	0.1876149222403844	4.8186089	0.005020666161467022	3.694586	0.005
0.7	181.10748537211404	0.18773773263776541	4.846524	0.005023952627165189	3.636224	0.005
0.7501	182.07244922744948	0.18787007814697707	4.8723469	0.005027494257072802	3.575424	0.005
0.8002	182.77785126210787	0.18801146551724007	4.8912238	0.005031277851560178	3.507678	0.005
0.8501	184.75128715415133	0.1881612560246264	4.9440339	0.005035286318065737	3.474211	0.005
0.9001	185.63692135369706	0.18832030179449546	4.967733900000001	0.00503954245987669	3.411461	0.005
0.9502	186.53966660387448	0.1884886338502672	4.9918918	0.005044047107194778	3.348996	0.005
1.0002	187.64794251485029	0.18866555628254983	5.0215498	0.005048781637147719	3.292204	0.005
1.1001	189.45523791528277	0.1890456538514153	5.0699139	0.005058953232132118	3.167841	0.005
1.2002	191.7079961075272	0.18946190184145045	5.1301988000000005	0.005070092229890892	3.055053	0.005
1.3001	192.73828762985187	0.18991240499967404	5.1577699	0.005082147912536588	2.909897	0.005
1.4002	193.88923466709187	0.19039871725373217	5.1885698	0.005095161863925424	2.767624	0.005
1.5001	195.7498332295969	0.19091862943653012	5.238360318426217	0.005109074965676272	2.644683	0.005
1.6002	197.82915647548828	0.19147394072005122	5.294004015285376	0.005123935364502561	2.524462	0.005
1.7002	198.36107330842339	0.19206274074259472	5.308238367286494	0.005139691938200188	2.36237	0.005
1.8002	200.20053112478885	0.1926852552178722	5.357463149109761	0.005156350726977365	2.234068	0.005
1.9002	201.16950883643023	0.19334115848759129	5.383393461848	0.005173903016060506	2.081479	0.005

File: data/looselyPackedNP/nanoparticles/vsm/ios-7/kwi338_BGLinSub_rescale.xye
#Extracted data using VSM extraction tool v1.1 
#Loaded parameter file: extractVSM.dat
#Desired unit of B: T
#Desired unit of M: memu
#Reading column for B: Applied Field
#Reading column for M: Raw Signal Mx
#Estimate noise level: 5e-3 memu
#Loading data from file: kwi338-Hys-00.VHD
#Save data to file: kwi338.xye
#Extraction performed at: Fri Jul 13 11:41:19 2018
#Unit of B in data: Oe
#Changing unit by multiplying with factor: 0.0001
#Unit of M in data: memu
#Applied image correction factors to M by linear interpolation of following values
#14999.0	1.0
#15247.0	1.000145
#15498.0	1.000209
#15748.0	1.000417
#15998.0	1.000699
#16248.0	1.001107
#16497.0	1.001462
#16747.0	1.001735
#16997.0	1.002153
#17247.0	1.002709
#17497.0	1.003192
#17747.0	1.003685
#17996.0	1.004307
#18246.0	1.004801
#18495.0	1.005497
#18746.0	1.006341
#18995.0	1.007251

#Substracted file: kwi338.xye
#Using Slope: -1.43
#Rescaled file: kwi338_BGLinSub.xye
#Rescale Factor: 0.005341312212878834
#Sigma Scalefactor: 0.0
#B / T	M_scaled / kAm-1	sM_scaled / kAm-1	M_prescaling / memu	sM_prescaling / memu	M_raw / memu	sM_raw / memu
-0.0009	-0.9694833017838174	-0.9360995576974753	-0.005178313	0.005	-0.003891313	0.005
0.0	-0.24813696469648136	-0.9360995576974753	-0.001325377	0.005	-0.001325377	0.005
0.0009	0.4171820914394745	0.9360995576974754	0.0022282998	0.005	0.0009412998	0.005
0.0019	2.012122784001692	0.9360995576974753	0.010747376	0.005	0.008030376	0.005
0.0029	2.4493638414274024	0.9360995576974753	0.013082817	0.005	0.008935817	0.005
0.0039	2.5875697673457694	0.9360995576974753	0.013821018000000001	0.005	0.008244018	0.005
0.0049	4.656162944385473	0.9360995576974753	0.02487002	0.005	0.01786302	0.005
0.0074	6.6624190052391645	0.9360995576974752	0.03558606	0.005	0.02500406	0.005
0.0099	9.848920621632525	0.9360995576974752	0.052606160000000006	0.005	0.03844916	0.005
0.0124	11.540263430281206	0.9360995576974753	0.06164015	0.005	0.04390815	0.005
0.0149	14.4217800663785	0.9360995576974753	0.07703123	0.005	0.05572423	0.005
0.0174	16.363171916680216	0.9360995576974753	0.08740081	0.005	0.06251881	0.005
0.0199	18.797390228923806	0.9360995576974753	0.10040273	0.005	0.07194573	0.005
0.0224	21.11628856445553	0.9360995576974753	0.11278869	0.005	0.08075669	0.005
0.0249	23.723608534709424	0.9360995576974753	0.1267152	0.005	0.0911082	0.005
0.0274	25.844789538261637	0.9360995576974753	0.13804509	0.005	0.09886309	0.005
0.0299	28.28507190343999	0.9360995576974752	0.1510794	0.005	0.1083224	0.005
0.0324	30.82246336453477	0.9360995576974753	0.1646324	0.005	0.1183004	0.005
0.0349	32.80800541437573	0.9360995576974753	0.1752378	0.005	0.1253308	0.005
0.0374	35.01560900129368	0.9360995576974753	0.1870293	0.005	0.1335473	0.005
0.0399	37.71178166936511	0.9360995576974753	0.2014304	0.005	0.1443734	0.005
0.0424	39.37257206064966	0.9360995576974752	0.2103012	0.005	0.1496692	0.005
0.0449	41.94077991918384	0.9360995576974753	0.22401880000000002	0.005	0.1598118	0.005
0.0474	44.16461547243226	0.9360995576974752	0.23589699999999997	0.005	0.168115	0.005
0.0499	46.648274818915205	0.9360995576974753	0.24916299999999997	0.005	0.177806	0.005
0.0523	48.82626021582762	0.9360995576974753	0.2607963	0.005	0.1860073	0.005
0.0549	51.62707009245845	0.9360995576974753	0.27575629999999995	0.005	0.1972493	0.005
0.0574	53.4392277822227	0.9360995576974753	0.2854356	0.005	0.2033536	0.005
0.0599	55.66751916936576	0.9360995576974753	0.2973376	0.005	0.2116806	0.005
0.0623	57.635836987345094	0.9360995576974754	0.307851	0.005	0.218762	0.005
0.0649	60.16875389255408	0.9360995576974753	0.3213801	0.005	0.2285731	0.005
0.0673	62.18192960133826	0.9360995576974753	0.33213309999999996	0.005	0.2358941	0.005
0.0698	64.16460718653268	0.9360995576974753	0.3427232	0.005	0.2429092	0.005
0.0723	66.15445529433904	0.9360995576974753	0.3533516	0.005	0.2499626	0.005
0.0748	68.61134219347184	0.9360995576974753	0.3664746	0.005	0.2595106	0.005
0.0773	69.93831948248148	0.9360995576974753	0.3735624	0.005	0.2630234	0.005
0.0798	73.52616442324204	0.9360995576974752	0.39272619999999997	0.005	0.2786122	0.005
0.0824	74.85694227645592	0.9360995576974753	0.3998343	0.005	0.2820023	0.005
0.0849	77.10610868373566	0.9360995576974753	0.4118478	0.005	0.2904408	0.005
0.0873	78.1632084702611	0.9360995576974754	0.4174941	0.005	0.2926551	0.005
0.0899	81.04280048566777	0.9360995576974753	0.43287489999999995	0.005	0.3043179	0.005
0.0923	81.52775622252852	0.9360995576974753	0.4354652	0.005	0.3034762	0.005
0.0948	85.09596179456861	0.9360995576974752	0.4545241	0.005	0.3189601	0.005
0.0973	86.85515497135832	0.9360995576974752	0.46392049999999996	0.005	0.3247815	0.005
0.0999	88.121454287038	0.9360995576974753	0.4706842	0.005	0.3278272	0.005
0.1499	125.45512662305795	0.9360995576974753	0.670095	0.005	0.455738	0.005
0.1998	157.78701308039757	0.9360995576974753	0.8427897	0.005	0.5570757	0.005
0.2498	181.62870121331494	0.9360995576974753	0.9701355999999999	0.005	0.6129216	0.005
0.2998	202.04115711452806	0.9360995576974753	1.0791649	0.005	0.6504509	0.005
0.3498	220.50126505621608	0.9360995576974753	1.1777661	0.005	0.6775521	0.005
0.3998	232.70659913925462	0.9360995576974753	1.2429586	0.005	0.6712446	0.005
0.4498	243.6574100390493	0.9360995576974753	1.3014503	0.005	0.6582363	0.005
0.4998	252.8121828834633	0.9360995576974753	1.3503488	0.005	0.6356348	0.005
0.5498	260.51695623499506	0.9360995576974753	1.3915023999999998	0.005	0.6052884	0.005
0.5998	266.8884429864983	0.9360995576974753	1.4255345	0.005	0.5678205	0.005
0.6498	273.15869993183213	0.9360995576974753	1.4590258999999999	0.005	0.5298119	0.005
0.6998	277.8375876290803	0.9360995576974753	1.4840172999999999	0.005	0.4833033	0.005
0.7499	284.47649930222656	0.9360995576974753	1.5194778	0.005	0.4471208	0.005
0.7999	289.03094192427443	0.9360995576974753	1.5438045000000002	0.005	0.3999475	0.005
0.8498	292.9723516679773	0.9360995576974753	1.5648568	0.005	0.3496428	0.005
0.8998	292.430293858097	0.9360995576974753	1.5619614999999998	0.005	0.2752475	0.005
0.9498	298.84948424306054	0.9360995576974753	1.5962484	0.005	0.2380344	0.005
0.9999	301.15751259052826	0.9360995576974753	1.6085763	0.005	0.1787193	0.005
1.0998	305.7717607411183	0.9360995576974753	1.6332224400000002	0.005	0.06050844	0.005
1.1998	311.6621391249429	0.9360995576974753	1.66468479	0.005	-0.05102921	0.005
1.2997	312.6735029592784	0.9360995576974754	1.6700868	0.005	-0.1884842	0.005
1.3998	317.7271487534551	0.9360995576974753	1.6970798999999999	0.005	-0.3046341	0.005
1.4997	318.9961814798433	0.9360995576974753	1.7038582	0.005	-0.4407128	0.005
1.5998	300.1634695184724	0.9360995576974753	1.6032668055991004	0.005	-0.6839691	0.005
1.6997	328.6200870527015	0.9360995576974753	1.7552624843719	0.005	-0.6738577	0.005
1.7997	330.2594109143329	0.9360995576974753	1.7640186249348957	0.005	-0.806079	0.005
1.8996	336.08739095486425	0.9360995576974753	1.7951476859017998	0.005	-0.9146482	0.005
1.8	331.2677095133088	0.9360995576974752	1.7694042625558342	0.005	-0.8011389	0.005
1.7	330.3516879486237	0.9360995576974753	1.7645115053851215	0.005	-0.6650522	0.005
1.6002	302.34372876022735	0.9360995576974753	1.6149122509143279	0.005	-0.672899	0.005
1.5	321.91146719207455	0.9360995576974753	1.7194296511787721	0.005	-0.4255701	0.005
1.4	316.9076684786556	0.9360995576974754	1.6927027999999997	0.005	-0.3092972	0.005
1.3	314.02420101108004	0.9360995576974753	1.6773012999999999	0.005	-0.1816987	0.005
1.2	309.16921052063964	0.9360995576974753	1.65136928	0.005	-0.06463072	0.005
1.1	303.5023315228126	0.9360995576974753	1.62110071	0.005	0.04810071	0.005
1.0	299.6139593078497	0.9360995576974754	1.6003317	0.005	0.1703317	0.005
0.95	297.451138723772	0.9360995576974753	1.5887793999999997	0.005	0.2302794	0.005
0.9	292.7780173997993	0.9360995576974753	1.5638188	0.005	0.2768188	0.005
0.85	289.09824748247286	0.9360995576974753	1.544164	0.005	0.328664	0.005
0.8	282.7363463904404	0.9360995576974753	1.5101831	0.005	0.3661831	0.005
0.75	279.7579209837321	0.9360995576974753	1.4942744000000001	0.005	0.4217744	0.005
0.6999	274.8192656592229	0.9360995576974753	1.4678955	0.005	0.4670385	0.005
0.6499	270.8701237331734	0.9360995576974753	1.4468019	0.005	0.5174449	0.005
0.6	264.64770147523785	0.9360995576974753	1.4135659999999999	0.005	0.555566	0.005
0.55	257.7488536769102	0.9360995576974753	1.3767171	0.005	0.5902171	0.005
0.5	248.95344945269622	0.9360995576974753	1.3297381	0.005	0.6147381	0.005
0.45	241.4985210731139	0.9360995576974753	1.2899189999999998	0.005	0.646419	0.005
0.4	229.71922462077467	0.9360995576974752	1.2270021	0.005	0.6550021	0.005
0.35	212.38973772487358	0.9360995576974753	1.1344398999999998	0.005	0.6339399	0.005
0.3	200.80140558230465	0.9360995576974752	1.072543	0.005	0.643543	0.005
0.25	179.17422945104104	0.9360995576974752	0.9570255000000001	0.005	0.5995255	0.005
0.2001	154.27216518314626	0.9360995576974753	0.8240158	0.005	0.5378728	0.005
0.15	124.99376059505117	0.9360995576974753	0.6676307	0.005	0.4531307	0.005
0.1	87.27140100068408	0.9360995576974752	0.4661438	0.005	0.3231438	0.005
0.0974	85.89713196201957	0.9360995576974752	0.4588034	0.005	0.3195214	0.005
0.0949	84.0854423220342	0.9360995576974754	0.44912660000000004	0.005	0.3134196	0.005
0.0924	81.04920340664243	0.9360995576974753	0.43290910000000005	0.005	0.3007771	0.005
0.0899	80.04943035703036	0.9360995576974753	0.427569	0.005	0.299012	0.005
0.0874	78.21478755589023	0.9360995576974753	0.41776959999999996	0.005	0.2927876	0.005
0.0849	74.72199416421826	0.9360995576974753	0.3991135	0.005	0.2777065	0.005
0.0824	74.07561741962816	0.9360995576974753	0.395661	0.005	0.277829	0.005
0.0799	70.22557099275652	0.9360995576974752	0.3750967	0.005	0.2608397	0.005
0.0774	69.46839750451734	0.9360995576974753	0.3710524	0.005	0.2603704	0.005
0.0749	67.6566891425408	0.9360995576974753	0.3613755	0.005	0.2542685	0.005
0.0724	64.73890426518008	0.9360995576974753	0.3457907	0.005	0.2422587	0.005
0.0699	62.82785701814068	0.9360995576974753	0.3355832	0.005	0.2356262	0.005
0.0673	60.6092449004242	0.9360995576974753	0.3237329	0.005	0.2274939	0.005
0.0649	58.7823155596395	0.9360995576974752	0.3139747	0.005	0.2211677	0.005
0.0624	57.24759905678564	0.9360995576974753	0.3057773	0.005	0.2165453	0.005
0.0599	54.73465851613792	0.9360995576974753	0.2923549	0.005	0.2066979	0.005
0.0574	52.56189655475747	0.9360995576974753	0.2807495	0.005	0.1986675	0.005
0.0549	50.29172407340301	0.9360995576974753	0.26862379999999997	0.005	0.1901168	0.005
0.0524	48.12852904950223	0.9360995576974753	0.2570695	0.005	0.1821375	0.005
0.0499	45.81441605490946	0.9360995576974753	0.2447091	0.005	0.1733521	0.005
0.0474	43.895748957470396	0.9360995576974753	0.23446089999999997	0.005	0.1666789	0.005
0.0449	41.53005687724849	0.9360995576974753	0.221825	0.005	0.157618	0.005
0.0424	39.733625660053576	0.9360995576974753	0.2122297	0.005	0.1515977	0.005
0.0399	36.888425942396715	0.9360995576974753	0.1970326	0.005	0.1399756	0.005
0.0374	34.75387556496147	0.9360995576974753	0.1856313	0.005	0.1321493	0.005
0.0349	32.55437860021318	0.9360995576974753	0.1738831	0.005	0.1239761	0.005
0.0324	30.62998257348101	0.9360995576974753	0.16360429999999998	0.005	0.1172723	0.005
0.0299	25.473212307630085	0.9360995576974753	0.13606038	0.005	0.09330338	0.005
0.0274	26.255776560272253	0.9360995576974754	0.1402403	0.005	0.1010583	0.005
0.0249	23.341794119314894	0.9360995576974753	0.12467581	0.005	0.08906881	0.005
0.0224	21.075427818762037	0.9360995576974752	0.11257044	0.005	0.08053844	0.005
0.0199	18.62759113015306	0.9360995576974752	0.09949577999999999	0.005	0.07103878	0.005
0.0174	17.014577388094274	0.9360995576974753	0.09088017	0.005	0.06599817	0.005
0.0149	14.392877056435031	0.9360995576974753	0.07687685	0.005	0.05556985	0.005
0.0124	12.076831952355167	0.9360995576974753	0.06450613	0.005	0.04677413	0.005
0.0099	9.774178688547726	0.9360995576974754	0.05220694	0.005	0.03804994	0.005
0.0074	7.492537115412361	0.9360995576974753	0.04001998	0.005	0.02943798	0.005
0.0049	5.331231140419008	0.9360995576974753	0.02847577	0.005	0.02146877	0.005
0.004	4.734952571957754	0.9360995576974754	0.02529086	0.005	0.01957086	0.005
0.003	3.1185201943142538	0.9360995576974752	0.01665699	0.005	0.01236699	0.005
0.0019	2.2566480893846657	0.9360995576974753	0.012053462000000001	0.005	0.009336462	0.005
0.001	1.7940971465577542	0.9360995576974753	0.009582833	0.005	0.008152833	0.005
0.0	0.4986021962128679	0.9360995576974753	0.00266319	0.005	0.00266319	0.005
-0.0009	-0.422435631933202	-0.9360995576974754	-0.0022563606	0.005	-0.0009693606	0.005
-0.0019	-1.5116105702512983	-0.9360995576974753	-0.008073984	0.005	-0.005356984	0.005
-0.0029	-2.2206297867031393	-0.9360995576974753	-0.011861077	0.005	-0.007714077	0.005
-0.0038	-3.139752804481948	-0.9360995576974753	-0.016770399999999998	0.005	-0.0113364	0.005
-0.0049	-4.053209986077837	-0.9360995576974753	-0.02164946	0.005	-0.01464246	0.005
-0.0074	-6.382607614248696	-0.9360995576974753	-0.0340915	0.005	-0.0235095	0.005
-0.0098	-8.522873815583242	-0.9360995576974753	-0.04552333	0.005	-0.03150933	0.005
-0.0124	-10.760604830666134	-0.9360995576974753	-0.05747575	0.005	-0.03974375	0.005
-0.0149	-13.296322545751748	-0.9360995576974753	-0.07101981	0.005	-0.04971281	0.005
-0.0174	-14.72407656874486	-0.9360995576974754	-0.07864589	0.005	-0.05376389	0.005
-0.0198	-17.584523475997496	-0.9360995576974753	-0.09392443	0.005	-0.06561043	0.005
-0.0224	-20.232973788617503	-0.9360995576974753	-0.10807063	0.005	-0.07603863	0.005
-0.0249	-22.12491149928606	-0.9360995576974753	-0.11817606	0.005	-0.08256906	0.005
-0.0274	-24.446661194070533	-0.9360995576974754	-0.13057725	0.005	-0.09139525	0.005
-0.0299	-27.156229446812606	-0.9360995576974753	-0.1450499	0.005	-0.1022929	0.005
-0.0324	-29.141846384618184	-0.9360995576974753	-0.1556557	0.005	-0.1093237	0.005
-0.0349	-30.22569989650263	-0.9360995576974753	-0.1614449	0.005	-0.1115379	0.005
-0.0374	-33.303950960043856	-0.9360995576974753	-0.1778868	0.005	-0.1244048	0.005
-0.0399	-35.77471085462172	-0.9360995576974753	-0.1910839	0.005	-0.1340269	0.005
-0.0424	-37.888255157982236	-0.9360995576974753	-0.202373	0.005	-0.141741	0.005
-0.0449	-39.96356915540638	-0.9360995576974753	-0.21345789999999998	0.005	-0.1492509	0.005
-0.0474	-42.262386283226384	-0.9360995576974753	-0.2257366	0.005	-0.1579546	0.005
-0.0499	-44.09319107617995	-0.9360995576974754	-0.2355155	0.005	-0.1641585	0.005
-0.0524	-46.45888315640185	-0.9360995576974753	-0.2481514	0.005	-0.1732194	0.005
-0.0549	-47.28105939792755	-0.9360995576974753	-0.2525429	0.005	-0.1740359	0.005
-0.0574	-47.56827346422029	-0.9360995576974753	-0.254077	0.005	-0.171995	0.005
-0.0599	-53.67443215708977	-0.9360995576974753	-0.2866919	0.005	-0.2010349	0.005
-0.0624	-54.2138314442262	-0.9360995576974753	-0.28957299999999997	0.005	-0.200341	0.005
-0.0649	-57.55585664113543	-0.9360995576974752	-0.3074238	0.005	-0.2146168	0.005
-0.0674	-55.15891755767758	-0.9360995576974753	-0.294621	0.005	-0.198239	0.005
-0.0699	-61.267116947582835	-0.9360995576974753	-0.3272468	0.005	-0.2272898	0.005
-0.0724	-63.46474171321573	-0.9360995576974753	-0.338985	0.005	-0.235453	0.005
-0.0749	-65.48271025173534	-0.9360995576974753	-0.3497636	0.005	-0.2426566	0.005
-0.0774	-67.70132236945182	-0.9360995576974753	-0.3616139	0.005	-0.2509319	0.005
-0.0799	-69.9868094395702	-0.9360995576974753	-0.37382139999999997	0.005	-0.2595644	0.005
-0.0824	-71.81570458942606	-0.9360995576974753	-0.3835901	0.005	-0.2657581	0.005
-0.0849	-68.63946262418507	-0.9360995576974753	-0.36662480000000003	0.005	-0.2452178	0.005
-0.0874	-76.06758111243492	-0.9360995576974754	-0.40630069999999996	0.005	-0.2813187	0.005
-0.0899	-77.5258557254072	-0.9360995576974753	-0.41408979999999995	0.005	-0.2855328	0.005
-0.0924	-79.60880829522216	-0.9360995576974752	-0.42521549999999997	0.005	-0.2930835	0.005
-0.0949	-81.640181779408	-0.9360995576974753	-0.4360657	0.005	-0.3003587	0.005
-0.0974	-84.00782094670991	-0.9360995576974753	-0.448712	0.005	-0.30943	0.005
-0.0999	-85.62656174586267	-0.9360995576974753	-0.45735819999999994	0.005	-0.3145012	0.005
-0.1498	-119.93893531543173	-0.9360995576974753	-0.6406313	0.005	-0.4264173	0.005
-0.1998	-150.4456522991551	-0.9360995576974753	-0.8035771999999999	0.005	-0.5178632	0.005
-0.2498	-175.37802747072814	-0.9360995576974754	-0.9367487999999999	0.005	-0.5795348	0.005
-0.2998	-193.8073751809503	-0.9360995576974752	-1.0351857	0.005	-0.6064717	0.005
-0.3498	-212.5450179195045	-0.9360995576974752	-1.1352693	0.005	-0.6350553	0.005
-0.3997	-224.9795653402408	-0.9360995576974754	-1.2016860999999999	0.005	-0.6301151	0.005
-0.4498	-235.31080938677783	-0.9360995576974753	-1.2568685	0.005	-0.6136545	0.005
-0.4999	-245.60636931817547	-0.9360995576974753	-1.3118603	0.005	-0.5970033	0.005
-0.5498	-251.00946107724064	-0.9360995576974753	-1.3407198999999999	0.005	-0.5545059	0.005
-0.5998	-243.80772890602438	-0.9360995576974753	-1.3022532	0.005	-0.4445392	0.005
-0.6498	-266.62916213100726	-0.9360995576974753	-1.4241496	0.005	-0.4949356	0.005
-0.6998	-269.23530074361935	-0.9360995576974753	-1.4380697999999998	0.005	-0.4373558	0.005
-0.7498	-276.9074791085521	-0.9360995576974753	-1.4790493	0.005	-0.4068353	0.005
-0.7998	-281.6130269212034	-0.9360995576974753	-1.5041830999999999	0.005	-0.3604691	0.005
-0.8498	-283.5944875769729	-0.9360995576974753	-1.5147667	0.005	-0.2995527	0.005
-0.8998	-287.3545186703763	-0.9360995576974752	-1.5348502	0.005	-0.2481362	0.005
-0.9498	-290.7991591008003	-0.9360995576974753	-1.5532490999999997	0.005	-0.1950351	0.005
-0.9997	-293.5791126792857	-0.9360995576974753	-1.5680977	0.005	-0.1385267	0.005
-1.0998	-300.2546726501158	-0.9360995576974753	-1.6037539500000002	0.005	-0.03103995	0.005
-1.1998	-303.56226623309374	-0.9360995576974753	-1.6214208399999999	0.005	0.09429316	0.005
-1.2998	-307.0741860109286	-0.9360995576974753	-1.6401791	0.005	0.2185349	0.005
-1.3997	-310.23857695576913	-0.9360995576974752	-1.6570810999999996	0.005	0.3444899	0.005
-1.4997	-314.1076074816709	-0.9360995576974753	-1.6777468	0.005	0.4668242	0.005
-1.5996	-316.9653006883313	-0.9360995576974753	-1.693010631625396	0.005	0.5940035	0.005
-1.6997	-319.05153940383565	-0.9360995576974752	-1.7041538839555	0.005	0.7248565	0.005
-1.7997	-322.77666523728334	-0.9360995576974753	-1.7240509440642044	0.005	0.8458752	0.005
-1.8996	-325.1156347326017	-0.9360995576974753	-1.7365441103950996	0.005	0.9728299	0.005
-1.8	-323.1170639125683	-0.9360995576974752	-1.7258691196657518	0.005	0.844487	0.005
-1.7	-319.5924506607519	-0.9360995576974753	-1.7070430598581505	0.005	0.7223968	0.005
-1.6	-312.21785807224217	-0.9360995576974753	-1.6676530584001377	0.005	0.6199116	0.005
-1.5	-314.06943833833867	-0.9360995576974754	-1.6775429266885644	0.005	0.4674568	0.005
-1.3999	-306.64142718540506	-0.9360995576974753	-1.6378675999999999	0.005	0.3639894	0.005
-1.3	-293.5890915005707	-0.9360995576974753	-1.5681509999999999	0.005	0.290849	0.005
-1.2	-303.3368871591843	-0.9360995576974753	-1.62021702	0.005	0.09578298	0.005
-1.1	-298.9002788772603	-0.9360995576974753	-1.59651971	0.005	-0.02351971	0.005
-0.9999	-294.3891570705436	-0.9360995576974753	-1.5724244	0.005	-0.1425674	0.005
-0.9499	-290.2948261030952	-0.9360995576974753	-1.5505552999999999	0.005	-0.1921983	0.005
-0.8999	-284.6418332061071	-0.9360995576974754	-1.5203609	0.005	-0.2335039	0.005
-0.8499	-285.1036860058839	-0.9360995576974754	-1.5228278	0.005	-0.3074708	0.005
-0.7999	-258.9563659403665	-0.9360995576974753	-1.3831668000000001	0.005	-0.2393098	0.005
-0.7499	-273.5643118701825	-0.9360995576974752	-1.4611924	0.005	-0.3888354	0.005
-0.7	-268.80744707977817	-0.9360995576974753	-1.4357845	0.005	-0.4347845	0.005
-0.65	-264.05597422282614	-0.9360995576974753	-1.4104054	0.005	-0.4809054	0.005
-0.6	-259.09625665826877	-0.9360995576974752	-1.3839139999999999	0.005	-0.525914	0.005
-0.5499	-250.38849007464646	-0.9360995576974753	-1.3374031	0.005	-0.5510461	0.005
-0.5	-244.1987376912746	-0.9360995576974753	-1.3043417	0.005	-0.5893417	0.005
-0.4499	-233.25929104011038	-0.9360995576974752	-1.2459107	0.005	-0.6025537	0.005
-0.3999	-224.5728113604301	-0.9360995576974753	-1.1995135	0.005	-0.6276565	0.005
-0.3499	-197.91142286180752	-0.9360995576974753	-1.0571066999999998	0.005	-0.5567497	0.005
-0.3	-195.4198441130665	-0.9360995576974753	-1.0437984	0.005	-0.6147984	0.005
-0.25	-175.8139128687744	-0.9360995576974753	-0.9390769999999999	0.005	-0.581577	0.005
-0.1999	-148.15902318757634	-0.9360995576974753	-0.7913636	0.005	-0.5055066	0.005
-0.1499	-121.91427388009379	-0.9360995576974753	-0.6511822	0.005	-0.4368252	0.005
-0.1	-85.56358096762081	-0.9360995576974753	-0.45702180000000003	0.005	-0.3140218	0.005
-0.0974	-84.38033240470004	-0.9360995576974753	-0.4507017	0.005	-0.3114197	0.005
-0.0949	-81.50265003239107	-0.9360995576974753	-0.43533109999999997	0.005	-0.2996241	0.005
-0.0924	-80.40353809771617	-0.9360995576974752	-0.42946039999999996	0.005	-0.2973284	0.005
-0.0899	-78.15433424645414	-0.9360995576974753	-0.4174467	0.005	-0.2888897	0.005
-0.0874	-75.81730553468893	-0.9360995576974754	-0.4049639	0.005	-0.2799819	0.005
-0.0849	-73.62162785613603	-0.9360995576974753	-0.3932361	0.005	-0.2718291	0.005
-0.0824	-72.19201661162045	-0.9360995576974753	-0.3856001	0.005	-0.2677681	0.005
-0.0799	-69.99632021107641	-0.9360995576974753	-0.3738722	0.005	-0.2596152	0.005
-0.0774	-68.20565536715691	-0.9360995576974753	-0.3643077	0.005	-0.2536257	0.005
-0.0749	-62.00017651121573	-0.9360995576974753	-0.3311623	0.005	-0.2240553	0.005
-0.0724	-63.938464255384126	-0.9360995576974753	-0.3415153	0.005	-0.2379833	0.005
-0.0699	-62.033183381620134	-0.9360995576974753	-0.3313386	0.005	-0.2313816	0.005
-0.0674	-59.60250727010287	-0.9360995576974753	-0.31835559999999996	0.005	-0.2219736	0.005
-0.0649	-56.12881030940793	-0.9360995576974754	-0.2998015	0.005	-0.2069945	0.005
-0.0624	-54.31507997238676	-0.9360995576974754	-0.2901138	0.005	-0.2008818	0.005
-0.0599	-51.213894469681954	-0.9360995576974752	-0.2735494	0.005	-0.1878924	0.005
-0.0574	-51.37941559347402	-0.9360995576974753	-0.2744335	0.005	-0.1923515	0.005
-0.0549	-49.49508462781131	-0.9360995576974752	-0.2643687	0.005	-0.1858617	0.005
-0.0524	-43.194104894993835	-0.9360995576974753	-0.2307132	0.005	-0.1557812	0.005
-0.0499	-42.00709321185112	-0.9360995576974753	-0.224373	0.005	-0.153016	0.005
-0.0474	-43.20992497751892	-0.9360995576974754	-0.2307977	0.005	-0.1630157	0.005
-0.0449	-39.86613991344123	-0.9360995576974753	-0.2129375	0.005	-0.1487305	0.005
-0.0424	-38.753641755091245	-0.9360995576974753	-0.2069953	0.005	-0.1463633	0.005
-0.0399	-36.48726983794104	-0.9360995576974753	-0.1948899	0.005	-0.1378329	0.005
-0.0374	-34.20753041910692	-0.9360995576974753	-0.1827131	0.005	-0.1292311	0.005
-0.0349	-31.992756309576993	-0.9360995576974753	-0.1708833	0.005	-0.1209763	0.005
-0.0324	-29.474217893574245	-0.9360995576974753	-0.157431	0.005	-0.111099	0.005
-0.0299	-27.700721115542915	-0.9360995576974753	-0.14795819999999998	0.005	-0.1052012	0.005
-0.0274	-24.412302595904805	-0.9360995576974753	-0.13039373	0.005	-0.09121173	0.005
-0.0249	-21.481116517276085	-0.9360995576974753	-0.11473735	0.005	-0.07913035	0.005
-0.0224	-20.700999228877738	-0.9360995576974753	-0.11057049999999999	0.005	-0.0785385	0.005
-0.0199	-18.637128112446884	-0.9360995576974752	-0.09954671999999999	0.005	-0.07108972	0.005
-0.0174	-15.94480655795583	-0.9360995576974753	-0.08516619	0.005	-0.06028419	0.005
-0.0149	-13.678408430018012	-0.9360995576974753	-0.07306065	0.005	-0.05175365	0.005
-0.0124	-12.28697132546533	-0.9360995576974753	-0.06562855000000001	0.005	-0.04789655	0.005
-0.0099	-9.23737239718611	-0.9360995576974753	-0.049339690000000005	0.005	-0.03518269	0.005
-0.0074	-7.645366601401166	-0.9360995576974753	-0.04083629	0.005	-0.03025429	0.005
-0.0049	-5.231894127555266	-0.9360995576974753	-0.02794518	0.005	-0.02093818	0.005
-0.004	-3.8065290306333983	-0.9360995576974753	-0.02033186	0.005	-0.01461186	0.005
-0.003	-3.5674585645930397	-0.9360995576974753	-0.019054909999999998	0.005	-0.01476491	0.005
-0.002	-2.728531757581909	-0.9360995576974753	-0.01457394	0.005	-0.01171394	0.005
-0.001	-1.3184168457744012	-0.9360995576974753	-0.0070420759999999995	0.005	-0.005612076	0.005
0.0	-0.8195413084906857	-0.9360995576974752	-0.004377426	0.005	-0.004377426	0.005
0.0009	0.4740149796702091	0.9360995576974753	0.002531862	0.005	0.001244862	0.005
0.0019	1.2670867626276179	0.9360995576974753	0.006767906	0.005	0.004050906	0.005
0.0029	2.094544665077751	0.9360995576974753	0.011187617	0.005	0.007040617	0.005
0.0039	3.0939307311326565	0.9360995576974753	0.01652565	0.005	0.01094865	0.005
0.0049	4.330211206196097	0.9360995576974753	0.02312901	0.005	0.01612201	0.005
0.0074	5.922213257582808	0.9360995576974753	0.031632389999999996	0.005	0.02105039	0.005
0.0099	8.627973457324169	0.9360995576974753	0.046084700000000006	0.005	0.0319277	0.005
0.0124	10.852305143338178	0.9360995576974754	0.05796555	0.005	0.04023355	0.005
0.0149	12.690744764284327	0.9360995576974753	0.06778523	0.005	0.04647823	0.005
0.0174	15.23414224014129	0.9360995576974753	0.08137031	0.005	0.05648831	0.005
0.0199	17.569265053207026	0.9360995576974753	0.09384292999999999	0.005	0.06538593	0.005
0.0224	19.608295831774825	0.9360995576974753	0.10473403	0.005	0.07270203	0.005
0.0249	22.13447094796927	0.9360995576974753	0.11822712	0.005	0.08262012	0.005
0.0274	22.90693655858299	0.9360995576974753	0.12235309999999999	0.005	0.0831711	0.005
0.0299	26.83527835246045	0.9360995576974752	0.1433356	0.005	0.1005786	0.005
0.0324	26.463435269554513	0.9360995576974753	0.14134947	0.005	0.09501747	0.005
0.0349	30.55999977054755	0.9360995576974753	0.1632305	0.005	0.1133235	0.005
0.0374	30.207296179198295	0.9360995576974753	0.1613466	0.005	0.1078646	0.005
0.0399	34.76031592991843	0.9360995576974753	0.1856657	0.005	0.1286087	0.005
0.0424	37.68382973657226	0.9360995576974753	0.2012811	0.005	0.1406491	0.005
0.0449	39.61017285038443	0.9360995576974754	0.2115703	0.005	0.1473633	0.005
0.0474	42.084752031157706	0.9360995576974753	0.22478779999999998	0.005	0.1570058	0.005
0.0499	41.00415614573405	0.9360995576974753	0.219016	0.005	0.147659	0.005
0.0524	42.59427102041244	0.9360995576974753	0.2275093	0.005	0.1525773	0.005
0.0549	48.551402663696486	0.9360995576974752	0.2593282	0.005	0.1808212	0.005
0.0574	45.894789562933354	0.9360995576974753	0.24513839999999998	0.005	0.1630564	0.005
0.0599	47.75234808124592	0.9360995576974754	0.2550602	0.005	0.1694032	0.005
0.0624	49.844867588540545	0.9360995576974753	0.266237	0.005	0.177005	0.005
0.0648	56.952147314385165	0.9360995576974754	0.3041992	0.005	0.2115352	0.005
0.0673	58.60529913327891	0.9360995576974753	0.3130292	0.005	0.2167902	0.005
0.0698	60.862104112949446	0.9360995576974753	0.3250835	0.005	0.2252695	0.005
0.0723	58.30095444508031	0.9360995576974752	0.3114036	0.005	0.2080146	0.005
0.0748	64.50267018079954	0.9360995576974753	0.3445289	0.005	0.2375649	0.005
0.0774	66.61434228504466	0.9360995576974753	0.355808	0.005	0.245126	0.005
0.0798	68.33427544638454	0.9360995576974753	0.3649947	0.005	0.2508807	0.005
0.0823	66.00628945634669	0.9360995576974753	0.3525602	0.005	0.2348712	0.005
0.0849	72.97787219030748	0.9360995576974753	0.38979759999999997	0.005	0.2683906	0.005
0.0873	70.11683366813438	0.9360995576974753	0.3745159	0.005	0.2496769	0.005
0.0899	76.76746530774301	0.9360995576974753	0.410039	0.005	0.281482	0.005
0.0924	75.51112609135723	0.9360995576974753	0.4033285	0.005	0.2711965	0.005
0.0949	80.72516318374987	0.9360995576974753	0.4311783	0.005	0.2954713	0.005
0.0973	82.68200442115182	0.9360995576974753	0.4416304	0.005	0.3024914	0.005
0.0999	83.99323651560098	0.9360995576974754	0.44863410000000004	0.005	0.3057771	0.005
0.1499	117.94629763094342	0.9360995576974753	0.629988	0.005	0.415631	0.005
0.1999	136.76189874066267	0.9360995576974753	0.730488	0.005	0.444631	0.005
0.2498	165.84727959996056	0.9360995576974753	0.8858421000000001	0.005	0.5286281	0.005
0.2998	185.45532642925303	0.9360995576974753	0.9905748000000001	0.005	0.5618608	0.005
0.3498	209.39229077515282	0.9360995576974753	1.1184295999999998	0.005	0.6182156	0.005
0.3999	220.28373424099834	0.9360995576974754	1.1766041999999999	0.005	0.6047472	0.005
0.4498	232.5734670601589	0.9360995576974754	1.2422475	0.005	0.5990335	0.005
0.4998	239.94581273676116	0.9360995576974753	1.2816255	0.005	0.5669115	0.005
0.5499	228.42712640128488	0.9360995576974753	1.2201006	0.005	0.4337436	0.005
0.5999	251.23517340259266	0.9360995576974753	1.3419254999999999	0.005	0.4840685	0.005
0.6498	259.58190510880223	0.9360995576974753	1.386508	0.005	0.457294	0.005
0.6998	249.331146902236	0.9360995576974753	1.3317554999999999	0.005	0.3310415	0.005
0.7499	260.614104647093	0.9360995576974753	1.3920213000000001	0.005	0.3196643	0.005
0.7999	277.4484884869278	0.9360995576974753	1.4819390000000001	0.005	0.338082	0.005
0.8498	278.98869053318975	0.9360995576974753	1.4901657	0.005	0.2749517	0.005
0.8998	282.6684230065339	0.9360995576974753	1.5098203	0.005	0.2231063	0.005
0.9498	279.21292382124057	0.9360995576974753	1.4913633999999998	0.005	0.1331494	0.005
0.9999	281.4407808581889	0.9360995576974753	1.50326308	0.005	0.07340608	0.005
1.0998	275.1793457150868	0.9360995576974753	1.4698188	0.005	-0.1028952	0.005
1.1998	297.56180441348306	0.9360995576974753	1.5893705	0.005	-0.1263435	0.005
1.2997	299.9848232306183	0.9360995576974753	1.6023125999999999	0.005	-0.2562584	0.005
1.3998	304.8017668906357	0.9360995576974753	1.6280413999999999	0.005	-0.3736726	0.005
1.4997	304.83668340413783	0.9360995576974753	1.6282279	0.005	-0.5163431	0.005
1.5998	296.8082044306559	0.9360995576974753	1.5853452872081002	0.005	-0.7018781	0.005
1.6997	313.72745545758517	0.9360995576974753	1.675716289351	0.005	-0.753233	0.005
1.7997	298.94596235284945	0.9360995576974753	1.5967637197060909	0.005	-0.9726163	0.005
1.8996	320.9648566321299	0.9360995576974754	1.7143735086340997	0.005	-0.9948409	0.005
