Repository: DomiDre/PhDThesis

# PhDThesis

Color palette:
- #0EA8DF #MatNat Blau
- #EE292F #Medizin Rot
- #FAAB2D #HumWis Orange
- #76C152 #Wiwi Gruen
- #7F0128 #Rechtswis Bordeaux
- #793394 #Philo Violett

Sample Translation
- Ol-CoFe-C : DD67
- Ac-CoFe-C : AH11
- Ac-CoFe-C-YF : YF45

File: data/looselyPackedNP/sc-ios-11/pnr/0FitSphereLayerCSSWithSpacer/fit_result.dat (part 1 of 2)
#File generated by ModelExp v0.6.4
#Read datafile: ../data/300Kfiles/footprint_correct/ES_S14_300K_4mT_refl_uu_fcorrected.xye
#Read datafile: ../data/300Kfiles/footprint_correct/ES_S14_300K_4mT_refl_du_fcorrected.xye
#Started Fit at 2018-12-25 22:27:57.872943
#Finished Fit at 2018-12-25 22:28:00.177644
#[[Fit Statistics]]
#    # fitting method   = leastsq
#    # function evals   = 127
#    # data points      = 648
#    # variables        = 15
#    chi-square         = 498.440850
#    reduced chi-square = 0.78742630
#    Akaike info crit   = -140.038939
#    Bayesian info crit = -72.9305786
#[[Variables]]
#    i0:               1 (fixed)
#    bg:               2.74e-05 (fixed)
#    roughness:        6.02000000 +/- 0.48977343 (8.14%) (init = 6)
#    roughnessSlope:   0.05092212 +/- 0.00184779 (3.63%) (init = 0.0509)
#    packingDensity1:  0.96254190 +/- 0.00928796 (0.96%) (init = 0.962)
#    packingDensity2:  1.03310641 +/- 0.00309948 (0.30%) (init = 1.033033)
#    packingDensity3:  0.89382287 +/- 0.00415709 (0.47%) (init = 0.8938432)
#    packingDensity4:  0.79377190 +/- 0.00581214 (0.73%) (init = 0.792)
#    packingDensity5:  0.78293796 +/- 0.01289499 (1.65%) (init = 0.782)
#    packingDensity6:  0.18200000 +/- 0.01226776 (6.74%) (init = 0.1840058)
#    layerDistance1:  -22.1733049 +/- 4508.99696 (20335.25%) (init = -22.2)
#    layerDistance2:  -28.1157902 +/- 0.18298453 (0.65%) (init = -28.2)
#    layerDistance3:  -25.7816749 +/- 0.23444571 (0.91%) (init = -25.78749)
#    layerDistance4:  -26.2668009 +/- 0.32314767 (1.23%) (init = -26.3)
#    layerDistance5:  -14.5267741 +/- 0.45267322 (3.12%) (init = -14.6)
#    layerDistance6:  -1.80000000 +/- 1.32316210 (73.51%) (init = -1.7)
#    r:                38 (fixed)
#    dShell:           16 (fixed)
#    dSurfactant:      18.2 (fixed)
#    dSpacer:          49.8257842 +/- 4508.44335 (9048.41%) (init = 49.8)
#    sldCore:          8.34e-06 (fixed)
#    sldShell:         7e-06 (fixed)
#    sldSurfactant:    7.8e-08 (fixed)
#    sldSubstrate:     2.072e-06 (fixed)
#    sldSpacer:        1.264e-06 (fixed)
#    sldBackground:    0 (fixed)
#    magSldCore:       0 (fixed)
#    magSldShell:      0 (fixed)
#    polarization_p:   1 (fixed)
#    dTheta:           0.0003 (fixed)
#    wavelength:       5.14 (fixed)
#    dWavelength:      0.0021 (fixed)
#    polarization_m:  -1 (fixed)
#[[Correlations]] (unreported correlations are < 0.100)
#    C(layerDistance1, dSpacer)          = -1.000
#    C(roughness, roughnessSlope)        = -0.972
#    C(packingDensity1, packingDensity5) = -0.916
#    C(packingDensity5, packingDensity6) =  0.905
#    C(packingDensity1, packingDensity6) = -0.849
#    C(packingDensity4, packingDensity5) =  0.832
#    C(packingDensity4, packingDensity6) =  0.809
#    C(packingDensity1, packingDensity4) = -0.780
#    C(packingDensity3, packingDensity6) =  0.777
#    C(packingDensity2, layerDistance3)  =  0.688
#    C(packingDensity3, packingDensity5) =  0.676
#    C(packingDensity2, layerDistance4)  = -0.664
#    C(packingDensity1, packingDensity3) = -0.653
#    C(roughness, layerDistance5)        = -0.649
#    C(roughnessSlope, layerDistance5)   =  0.640
#    C(layerDistance2, layerDistance5)   = -0.620
#    C(packingDensity3, packingDensity4) =  0.618
#    C(roughness, layerDistance2)        =  0.612
#    C(packingDensity5, layerDistance5)  =  0.591
#    C(packingDensity4, layerDistance5)  =  0.581
#    C(roughnessSlope, layerDistance2)   = -0.567
#    C(roughness, packingDensity5)       = -0.553
#    C(packingDensity1, layerDistance5)  = -0.550
#    C(roughnessSlope, packingDensity5)  =  0.530
#    C(roughness, packingDensity4)       = -0.524
#    C(packingDensity3, layerDistance4)  =  0.504
#    C(roughnessSlope, packingDensity4)  =  0.484
#    C(layerDistance5, layerDistance6)   =  0.477
#    C(roughness, packingDensity1)       =  0.473
#    C(roughness, layerDistance3)        =  0.459
#    C(layerDistance2, layerDistance3)   =  0.444
#    C(roughnessSlope, layerDistance3)   = -0.439
#    C(roughnessSlope, layerDistance6)   =  0.419
#    C(roughnessSlope, packingDensity1)  = -0.406
#    C(packingDensity1, layerDistance1)  = -0.366
#    C(packingDensity1, dSpacer)         =  0.366
#    C(layerDistance3, layerDistance4)   = -0.356
#    C(roughness, packingDensity6)       = -0.340
#    C(roughness, layerDistance6)        = -0.332
#    C(packingDensity6, layerDistance5)  =  0.326
#    C(layerDistance2, layerDistance6)   = -0.316
#    C(layerDistance4, layerDistance5)   = -0.312
#    C(roughnessSlope, packingDensity6)  =  0.302
#    C(packingDensity4, layerDistance2)  = -0.294
#    C(packingDensity2, packingDensity3) = -0.272
#    C(roughness, packingDensity2)       =  0.269
#    C(packingDensity2, layerDistance2)  =  0.264
#    C(packingDensity6, layerDistance1)  =  0.264
#    C(packingDensity6, dSpacer)         = -0.264
#    C(packingDensity4, layerDistance4)  =  0.258
#    C(packingDensity3, layerDistance1)  =  0.251
#    C(packingDensity3, dSpacer)         = -0.251
#    C(packingDensity5, layerDistance1)  =  0.239
#    C(packingDensity5, dSpacer)         = -0.239
#    C(roughnessSlope, packingDensity2)  = -0.236
#    C(packingDensity2, packingDensity4) = -0.235
#    C(packingDensity3, layerDistance6)  = -0.202
#    C(layerDistance1, layerDistance6)   = -0.199
#    C(layerDistance6, dSpacer)          =  0.199
#    C(packingDensity4, layerDistance1)  =  0.190
#    C(packingDensity4, dSpacer)         = -0.190
#    C(layerDistance3, layerDistance5)   = -0.189
#    C(roughness, packingDensity3)       = -0.179
#    C(packingDensity6, layerDistance3)  =  0.173
#    C(packingDensity3, layerDistance2)  =  0.167
#    C(packingDensity2, layerDistance6)  =  0.162
#    C(packingDensity1, layerDistance2)  =  0.156
#    C(roughnessSlope, packingDensity3)  =  0.153
#    C(layerDistance4, layerDistance6)   = -0.153
#    C(packingDensity1, layerDistance3)  = -0.151
#    C(packingDensity5, layerDistance2)  = -0.134
#    C(packingDensity3, layerDistance3)  =  0.124
#    C(packingDensity5, layerDistance6)  =  0.120
#    C(layerDistance3, layerDistance6)   = -0.117
#    C(packingDensity2, layerDistance5)  =  0.115
#    C(packingDensity4, layerDistance3)  = -0.110
#    C(packingDensity6, layerDistance4)  =  0.106
#    C(packingDensity2, layerDistance1)  = -0.105
#    C(packingDensity2, dSpacer)         =  0.105

#[[Data]] p
#q / A-1	I / cm-1	sI / cm-1	Imodel / cm-1
0.00384135770147	1.0377797312542485	0.014511167817315707	1.0000273999999902
0.0042254931067	1.04087806528077	0.013829871363455608	1.0000273999999945
0.00460962840768	1.0399440285610164	0.013192395267079925	1.000027399999996
0.00499376359492	1.0238208604494878	0.012532150535905055	1.000027399999997
0.00537789865894	1.0112208648840013	0.01196673286925683	1.0000273999999973
0.00576203359027	1.0082288255963678	0.011516517012801783	1.0000273999999971
0.00614616837943	1.0048433313369978	0.011103928564042709	1.000027399999998
0.00653030301693	1.010980019136548	0.010767048052442062	1.0000273999999987
0.00691443749331	1.0077794018758737	0.010411583956590123	1.0000273999999993
0.00729857179908	1.00122217978471	0.010073877807474724	1.0000273999999996
0.00768270592476	0.9988696015560469	0.009778917526434594	1.0000273999999998
0.00806683986089	0.9942996279089386	0.009497933761933417	1.0000274000000005
0.00845097359797	0.9979340711045666	0.009272298646879416	0.9992380901433426
0.00883510712653	0.9998951177698644	0.009050668753752714	0.9958034374486815
0.00921924043709	0.9878143180069748	0.008776778710920521	0.985662547838243
0.00960337352018	0.9765783043449222	0.008525297387738833	0.9626058279386435
0.00998750636631	0.9428827969816765	0.008200594322790924	0.9209928820348975
0.010371638966	0.8788700671471603	0.007754391030290841	0.8598801673599072
0.0107557713098	0.7997825413245029	0.007247688290714826	0.784492317164129
0.0111399033882	0.7114138248358548	0.006707499575237156	0.7030268475472985
0.0115240351917	0.6244685762238598	0.006161524887489449	0.6220468476836228
0.0119081667109	0.5428918656376842	0.005635938364148697	0.5446453852006335
0.0122922979363	0.4707123356651451	0.005160253963434	0.471588138218642
0.0126764288584	0.403196679442906	0.004691134816336152	0.4031128212332135
0.0130605594677	0.3378729187403598	0.004219691219835101	0.3394952838398917
0.0134446897547	0.2802750156443292	0.003778554642169611	0.2812570420368746
0.01382881971	0.23009128942731086	0.0033620080688540875	0.228967106399855
0.0142129493241	0.18322531938133702	0.002950625834460689	0.18302812606405203
0.0145970785875	0.142248707695991	0.0025620245540071388	0.1435884366712639
0.0149812074907	0.10750411873191548	0.0021942658165330603	0.11052948231034777
0.0153653360243	0.07988389774878923	0.0018672664790359323	0.08349651725897132
0.0157494641788	0.0604821798167716	0.001605244270298988	0.061953906202086746
0.0161335919446	0.04591459396028974	0.0013799624654804137	0.04524986911506805
0.0165177193124	0.03418332272473745	0.0011750518427847665	0.03267902601947386
0.0169018462726	0.02463929222116722	0.0009839186863333177	0.02353520229270008
0.0172859728158	0.017690681061675057	0.0008211766052304133	0.017150934220352586
0.0176700989325	0.014048870442879464	0.0007228556091321688	0.012923277546692
0.0180542246132	0.011365580393014097	0.0006437522121532415	0.010327562351742774
0.0184383498484	0.008852903851913996	0.0005610771054975751	0.008921712938719911
0.0188224746286	0.007891205277962034	0.000523568356026083	0.00834392616244106
0.0192065989445	0.007828723462000224	0.0005145559202097467	0.008306192772360178
0.0195907227864	0.008471294873727756	0.0005280232192650606	0.0085856231342679
0.0199748461449	0.00936790480638899	0.0005464056389898796	0.00901498427743054
0.0203589690106	0.00956451356651699	0.0005450480557062819	0.009473369576618174
0.020743091374	0.0096342504575988	0.0005392706451337358	0.009877543998033504
0.0211272132255	0.009975227393414237	0.0005397670432169894	0.010174237991725238
0.0215113345557	0.009930259132992766	0.0005321691253242964	0.010333485141785349
0.0218954553552	0.010158487726616443	0.0005326068896056289	0.010342990464138462
0.0222795756144	0.010503219457100442	0.00053537578496689	0.010203456827055776
0.0226636953239	0.010303438746662832	0.0005248651717426253	0.00992476935189173
0.0230478144742	0.009923439733154635	0.0005098579622432868	0.00952292931169717
0.0234319330558	0.009721835916411275	0.0004998513976180602	0.009017631423243534
0.0238160510593	0.009384708733117284	0.0004857198205867508	0.008430386068807437
0.0242001684751	0.008370605294250284	0.0004539404484567122	0.007783097663915206
0.0245842852938	0.007369365665268258	0.0004229378304705767	0.007097020373294664
0.0249684015059	0.006469299365083465	0.00039279435780808933	0.0063920218875235975
0.0253525171019	0.005584638328215822	0.00036082223123549593	0.005686094738881214
0.0257366320724	0.005171967544940071	0.0003435672662525451	0.004995062683353801
0.0261207464079	0.004624997146671726	0.00032254772406971604	0.00433243710970542
0.0265048600988	0.003726924652290212	0.0002876201674075206	0.0037093853698603584
0.0268889731358	0.0029035894783903267	0.00025138507042474434	0.0031347794291085637
0.0272730855093	0.0023807133818872688	0.00022559813521277398	0.00261529931973389
0.0276571972099	0.0021518443419104205	0.0002125758778422193	0.002155571497142281
0.028041308228	0.0017865940644603456	0.00019266572408636607	0.0017583272899716997
0.0284254185543	0.001420095240870418	0.000170432537470922	0.0014245710961424706
0.0288095281792	0.001071305029102131	0.00014745408070646496	0.0011537517497978392
0.0291936370933	0.0007967421597953537	0.00012830955918414114	0.0009439334975698088
0.029577745287	0.0007587936517942466	0.00012381242237891562	0.0007919652748933308
0.0299618527509	0.0006560132764945722	0.00011463779144015093	0.0006936484682991537
0.0303459594756	0.0005755154069486102	0.00010621590088528096	0.0006439041576154422
0.0307300654515	0.0005849892172071566	0.00010423986205224891	0.000636941034683366
0.0311141706692	0.0006785118177055655	0.00011069648038613597	0.0006664249137544031
0.0314982751191	0.0008018480346771941	0.00012218775467144773	0.0007256501112428508
0.0318823787919	0.0008563505823491178	0.0001256260389102214	0.0008077121156080353
0.032266481678	0.0009577530028806205	0.00013017392621621945	0.0009056800231473087
0.0326505837679	0.0011354252082504143	0.00014035935589777718	0.0010127663016192608
0.0330346850522	0.0011689464762106745	0.00014068847580064918	0.0011224906584524114
0.0334187855215	0.001140274485661923	0.00013766227713369534	0.001228834211326672
0.0338028851661	0.0013050098202235217	0.00014534568276595828	0.0013263798359135165
0.0341869839767	0.0013849718749849597	0.00014782235061467305	0.0014104345245618123
0.0345710819438	0.001356625063700021	0.00014489390504912638	0.0014771298315302394
0.0349551790579	0.0014478474756468274	0.00014933628608177645	0.001523496990716822
0.0353392753095	0.0014934936044686221	0.0001511923738226907	0.0015475140326065833
0.0357233706891	0.001547617415607668	0.00015232150700036863	0.0015481231555326705
0.0361074651873	0.0015020694990865626	0.00014812245138692644	0.0015252176665723548
0.0364915587945	0.001409414563380326	0.00014166115697308976	0.0014795989413598782
0.0368756515014	0.001380518655852648	0.0001397166189464982	0.001412904999663833
0.0372597432984	0.0013084304886707967	0.00013578866799254251	0.001327513396887632
0.0376438341761	0.001122838829020786	0.0001253468029180539	0.001226422135080882
0.0380279241249	0.000970199440072573	0.00011655107109789446	0.0011131131534107923
0.0384120131354	0.0008714262212981142	0.00010975762144174386	0.0009914036238820808
0.0387961011982	0.0007573846254531429	0.00010097304149226138	0.0008652907237069784
0.0391801883037	0.0006821749591495778	9.624935776429293e-05	0.0007387957568917461
0.0395642744424	0.0006495440690779233	9.457771891669378e-05	0.0006158134457394689
0.039948359605	0.0005852586584352242	8.88544785713796e-05	0.0004999719102837952
0.0403324437819	0.0004105723706652685	7.52998031304404e-05	0.00039450831390558
0.0407165269636	0.00026381285928436213	6.124499417548702e-05	0.0003021644033112899
0.0411006091406	0.0001934373515491657	5.246557033544207e-05	0.00022510525044616017
0.0414846903036	0.00014814340710447946	4.620764006864502e-05	0.00016486345622328613
0.0418687704429	9.925860647619948e-05	4.062652541255604e-05	0.0001223099568027568
0.0422528495492	8.347554822623028e-05	3.8633237042141145e-05	9.765143659803079e-05
0.0426369276129	8.500791019859982e-05	3.7061569659321935e-05	9.045325621012119e-05
0.0430210046247	0.00011272243527600756	3.901017780877983e-05	9.968579728060527e-05
0.0434050805749	0.00012976460825812606	4.043043019386062e-05	0.0001237912578187729
0.0437891554541	0.00014629093475126845	4.294449863869149e-05	0.00016076723470296963
0.0441732292529	0.00021621639156122488	5.158378976640482e-05	0.0002082629304453004
0.0445573019617	0.00030410655693874236	5.98826108153724e-05	0.00026368353130427197
0.0449413735712	0.0002894586384723497	5.696756613427796e-05	0.00032429822452588307
0.0453254440717	0.000302943913633605	5.712871533651402e-05	0.00038734744284382125
0.0457095134539	0.00044768000409187695	6.873755072690093e-05	0.00045014522628122113
0.0460935817083	0.00048386231540177685	7.145177688603108e-05	0.0005101730451746036
0.0464776488253	0.00046611171914199954	6.994936205910434e-05	0.0005651620049817543
0.0468617147956	0.0005342032646084772	7.48143986966837e-05	0.000613161015055186
0.0472457796096	0.0006355565531967917	8.099865970823571e-05	0.0006525892159735933
0.0476298432578	0.0006954101213409784	8.325826282877519e-05	0.0006822716890348746
0.0480139057309	0.0006915730823822089	8.232546611197883e-05	0.0007014581839901684
0.0483979670192	0.0006341549563371232	7.863188741509171e-05	0.0007098252708733621
0.0487820271134	0.0006369443141285015	7.905979764599262e-05	0.0007074629247629211
0.0491660860039	0.0006803353400088094	8.163306057472777e-05	0.0006948470701320998
0.0495501436813	0.0007021810698433588	8.227825957448082e-05	0.0006728000317120857
0.049934200136	0.0006764803280970936	7.97817526513289e-05	0.0006424411525517736
0.0503182553588	0.0006175092146318463	7.589252501411618e-05	0.0006051300441545719
0.0507023093399	0.0006027414337900639	7.523679625854721e-05	0.0005624050293376442
0.05108636207	0.0005802716532749472	7.362200540853193e-05	0.0005159193296198316
0.0514704135397	0.0005319462767905309	6.98780842077639e-05	0.00046737744565479876
0.0518544637393	0.0004970440356301819	6.683524798556614e-05	0.00041847399038419766
0.0522385126595	0.00042780841985798324	6.16530236221705e-05	0.00037083697545261293
0.0526225602907	0.0003596810308971846	5.625193811526239e-05	0.0003259772369782512
0.0530066066236	0.00031693459935283705	5.300864217898676e-05	0.0002852453320130077
0.0533906516485	0.0002634792906662897	4.880067535330019e-05	0.00024979686088903063
0.0537746953561	0.0002181920702527398	4.4893077536933666e-05	0.00022056678715307233
0.0541587377369	0.00018441510462271425	4.092347643662088e-05	0.00019825295383741685
0.0545427787813	0.0001603721763154576	3.6818780900080275e-05	0.00018330864411575132
0.05492681848	0.00016979304141040018	3.766143901751266e-05	0.00017594371987959386
0.0553108568234	0.000178311406584393	3.9135680338658454e-05	0.00017613360179791231
0.055694893802	0.0001555430632045364	3.673695866422673e-05	0.00018363513621774002
0.0560789294064	0.00015663777611190112	3.685544376773667e-05	0.000198008232202025
0.0564629636272	0.00017267419261086852	4.000984616050743e-05	0.00021864204695516386
0.0568469964547	0.00020297783241129844	4.286689861857266e-05	0.0002447844489609635
0.0572310278797	0.00021348496894243047	4.238235553154144e-05	0.0002755734918227153
0.0576150578925	0.0002267142440164088	4.317867992033025e-05	0.00031006968211407703
0.0579990864837	0.00025242439893915613	4.4506253905734854e-05	0.000347287915749214
0.0583831136438	0.0003099272043505144	4.8402441285015624e-05	0.00038622808002104195
0.0587671393634	0.0004243208475605931	5.635565434571597e-05	0.0004259034658314581
0.059151163633	0.0004950836987869982	6.0129818785868296e-05	0.00046536629696665476
0.0595351864431	0.0005476832700958859	6.278157154391431e-05	0.0005037298534076933
0.0599192077842	0.0006239506972823439	6.690839176512515e-05	0.0005401868355313917
0.0603032276469	0.0006125699511154087	6.603019333871138e-05	0.0005740237795711009
0.0606872460216	0.0005893527693410607	6.409688419659034e-05	0.0006046314861256999
0.0610712628989	0.0006179443141048276	6.548098298862712e-05	0.0006315115588951689
0.0614552782694	0.0006263359652746518	6.630628400898386e-05	0.0006542792665497071
0.0618392921235	0.0007066993585301363	7.00420110584581e-05	0.0006726630355471777
0.0622233044518	0.0007635121270543258	7.22839936192673e-05	0.0006865009543656858
0.0626073152448	0.000763835925410963	7.185701968924526e-05	0.000695734720326614
0.0629913244931	0.0007430664961959111	7.030151256784928e-05	0.0007004014902027906
0.063375332187	0.0006818575790997426	6.723721859777391e-05	0.0007006241063037741
0.0637593383173	0.0006840452230697035	6.712355022592078e-05	0.0006966001632318337
0.0641433428743	0.0006611523540652381	6.582900796390664e-05	0.0006885903592746751
0.0645273458487	0.000650667297730057	6.513319016302037e-05	0.0006769065432617199
0.0649113472309	0.000686381215527943	6.645427466103363e-05	0.0006618998253983442
0.0652953470116	0.0006677292750840926	6.514620856681e-05	0.000643949071726467
0.0656793451811	0.0005984448974228536	6.17913680134272e-05	0.0006234500492984769
0.06606334173	0.0005441929327389313	5.8901599078976284e-05	0.0006008054347617564
0.0664473366489	0.0005229637690019601	5.690921172683155e-05	0.0005764158455959636
0.0668313299283	0.0005394867642005141	5.7210942599471136e-05	0.0005506720017508123
0.0672153215586	0.0005104927817951862	5.5774148318180266e-05	0.000523948077858618
0.0675993115305	0.0004444881420550931	5.241182539265215e-05	0.000496596263376841
0.0679832998345	0.00040789433458636736	4.987667682888698e-05	0.0004689425108949305
0.068367286461	0.00040172196815849094	4.8912010212426196e-05	0.00044128342141405653
0.0687512714007	0.00038335162517900165	4.774021418711374e-05	0.0004138841904538307
0.0691352546439	0.000331296717592071	4.446594028213984e-05	0.0003869775199189615
0.0695192361813	0.0003167001887432693	4.3037120290058474e-05	0.0003607633871523409
0.0699032160034	0.0003204985723381055	4.312583413494697e-05	0.00033540955508508076
0.0702871941008	0.00027234697838798854	4.01358910504362e-05	0.00031105270389367515
0.0706711704638	0.00021424537447995364	3.612812509046847e-05	0.00028780006580043395
0.0710551450831	0.0002114059574867615	3.5230230827030856e-05	0.00026573144882182384
0.0714391179492	0.00020981391274454189	3.4556105002788005e-05	0.00024490154263205757
0.0718230890526	0.00016333721985967726	3.0408349820418117e-05	0.00022534240857975798
0.0722070583838	0.00011791485424392097	2.601110177752688e-05	0.0002070660666481403
0.0725910259334	0.00012632555461549998	2.6899290660619286e-05	0.00019006710345981828
0.0729749916919	0.00013834759816667131	2.7936187092321014e-05	0.0001743252371832371
0.0733589556498	0.0001340435244019112	2.719077078131106e-05	0.00015980778676808212
0.0737429177977	0.00013217283258385866	2.71949564101779e-05	0.00014647200415171028
0.074126878126	0.00014301790777235208	2.838867806272637e-05	0.00013426723851232627
0.0745108366253	0.0001323384236303251	2.7345123213515457e-05	0.00012313691112231218
0.0748947932861	0.00010416008400649514	2.41714423135782e-05	0.00011302028790450128
0.0752787480989	0.00011685378029910249	2.4684498726009325e-05	0.00010385404405559752
0.0756627010544	0.00012425815650370269	2.5665324479773616e-05	9.557362134642642e-05
0.0760466521429	9.502135455456379e-05	2.290633695405527e-05	8.811438378665124e-05
0.0764306013551	9.035948293104598e-05	2.1864495358629074e-05	8.141258127748941e-05
0.0768145486814	0.00010295437403198085	2.2835844628834898e-05	7.540613399147665e-05
0.0771984941124	0.00010065281748327257	2.258276927910545e-05	7.003525221524194e-05
0.0775824376385	0.00010216474759475801	2.2891822208710375e-05	6.524290780177049e-05
0.0779663792505	0.00012514369625343154	2.55264796055067e-05	6.097517395174627e-05
0.0783503189386	0.00011931710464288066	2.5289431514527677e-05	5.718145017443965e-05
0.0787342566936	9.427200411467156e-05	2.2647058963469166e-05	5.3814588809042054e-05
0.0791181925059	7.649892165303644e-05	2.017970773806898e-05	5.0830938824809587e-05
0.079502126366	6.192035195929315e-05	1.7740537205784278e-05	4.819032150626859e-05
0.0798860582644	6.988693785250483e-05	1.831992687897984e-05	4.585595147777899e-05
0.0802699881918	6.582210762723734e-05	1.8160627361155476e-05	4.379431516329685e-05
0.0806539161386	6.301419118425607e-05	1.8075657461934713e-05	4.1975017408109687e-05
0.0810378420953	6.530924233998641e-05	1.8024595235464954e-05	4.037060558610391e-05
0.0814217660525	5.219409607227772e-05	1.6308396717727232e-05	3.895637918256431e-05
0.0818056880007	4.322261761888939e-05	1.5137410660703528e-05	3.771019154744646e-05
0.0821896079304	4.118196895431707e-05	1.5426261879973616e-05	3.661224932191651e-05
0.0825735258322	4.337611934749628e-05	1.604902535356527e-05	3.564491395648203e-05
0.0829574416965	4.6261713233503694e-05	1.5417102252324424e-05	3.4792508765966064e-05
0.083341355514	4.2197085220752224e-05	1.4031167467429462e-05	3.404113410892271e-05
0.0837252672751	4.270774890866201e-05	1.4115100326099133e-05	3.337849255016813e-05
0.0841091769703	4.4279929848231704e-05	1.4367755453285508e-05	3.279372523272056e-05
0.0844930845902	3.553554101642097e-05	1.35346537065354e-05	3.227726017596256e-05
0.0848769901254	3.38927942756485e-05	1.3031281557134633e-05	3.182067279244853e-05
0.0852608935663	3.0668826599838e-05	1.2280737567491595e-05	3.14165585830546e-05
0.0856447949035	3.0514911899230487e-05	1.2637208536268545e-05	3.105841771213714e-05
0.0860286941275	3.384199865982187e-05	1.3236555580846662e-05	3.0740550974449096e-05
0.0864125912288	3.122409928511129e-05	1.302831798819086e-05	3.0457966525789697e-05
0.0867964861979	2.6742334873172458e-05	1.2342048805525639e-05	3.020629665971328e-05
0.0871803790254	2.2423038497251772e-05	1.0436224153451757e-05	2.998172385700719e-05
0.0875642697019	2.7413848115521965e-05	1.1218447005230247e-05	2.9780915309438614e-05
0.0879481582178	3.3262995643277847e-05	1.2614360213412898e-05	2.960096511596587e-05
0.0883320445636	4.462102018899463e-05	1.4128978875312404e-05	2.9439343363980725e-05
0.08871592873	3.698433318482857e-05	1.3155839161872565e-05	2.9293851336220208e-05
0.0890998107073	2.4104037983054373e-05	1.0939852992564235e-05	2.9162582120881436e-05
0.0894836904863	3.4902917029558333e-05	1.2653005890518727e-05	2.9043885945952965e-05
0.0898675680573	4.073968375368011e-05	1.3799384132238724e-05	2.893633961037428e-05
0.0902514434109	2.9954559808408513e-05	1.2353326474668233e-05	2.8838719435663046e-05
0.0906353165376	1.966436384534314e-05	1.061436704803752e-05	2.8749977220085283e-05
0.091019187428	2.437059252777455e-05	1.1883334396216251e-05	2.8669218734074303e-05
0.0914030560726	2.7434326489508482e-05	1.1991373027495873e-05	2.8595684355610934e-05
0.0917869224619	2.468342421966509e-05	1.0905887778392798e-05	2.8528731503339827e-05
0.0921707865865	1.6915868112741343e-05	9.359712884474264e-06	2.8467818584338917e-05
0.0925546484368	1.7435301626704728e-05	1.0020768665669625e-05	2.841249023076288e-05
0.0929385080035	2.5591730298573686e-05	1.1749801566282501e-05	2.8362363654129816e-05
0.0933223652769	2.25987817223604e-05	1.097584774849913e-05	2.8317115997574454e-05
0.0937062202478	1.7728713233817483e-05	1.053920512694718e-05	2.8276472612065224e-05
0.0940900729065	1.7779226588460672e-05	1.0266320071750735e-05	2.82401962238939e-05
0.0944739232437	2.6308085495036553e-05	1.0741501806004841e-05	2.820807699365262e-05
0.0948577712498	3.461558113875941e-05	1.1954161969283166e-05	2.8179923493981e-05
0.0952416169154	2.5803957257778345e-05	1.1333844794584928e-05	2.8155554650971033e-05
0.095625460231	2.3546603683343617e-05	1.1638377533096729e-05	2.8134792704568794e-05
0.0960093011871	3.151608523753197e-05	1.2042803859784047e-05	2.8117457244856807e-05
0.0963931397743	2.8344098608917298e-05	1.0907168292656424e-05	2.8103360375305774e-05
0.0967769759831	3.083421593550735e-05	1.1375657833038844e-05	2.8092303041062596e-05
0.097160809804	3.4910203414645984e-05	1.223192965710079e-05	2.808407254130172e-05
0.0975446412275	3.016859309956599e-05	1.169482437208601e-05	2.8078441220924408e-05
0.0979284702443	2.3246719367230556e-05	1.0630870733978574e-05	2.8075166309769048e-05
0.0983122968447	2.172337556239849e-05	1.019712188909093e-05	2.8073990848663213e-05
0.0986961210194	2.271721631316829e-05	1.0152088912851933e-05	2.807464561265438e-05
0.0990799427589	1.8847200646165726e-05	9.544320612464243e-06	2.8076851914289072e-05
0.0994637620537	2.156904135544059e-05	1.102457909569049e-05	2.8080325145195665e-05
0.0998475788943	2.569772508166519e-05	1.209533066771531e-05	2.808477889392666e-05
0.100231393271	2.4831727677716664e-05	1.1244907850595599e-05	2.808992946296515e-05
0.100615205175	2.848795974484563e-05	1.1529518687118849e-05	2.809550059890223e-05
0.100999014596	2.750934455851829e-05	1.1379364157138808e-05	2.8101228247326076e-05
0.101382821526	2.0552354202181456e-05	9.942538130242306e-06	2.8106865148523424e-05
0.101766625953	2.4357980228285342e-05	1.0810316129819615e-05	2.8112185100618933e-05
0.10215042787	3.29171085973971e-05	1.2031568134118561e-05	2.8116986734343257e-05
0.102534227266	3.007744338059726e-05	1.1161421998226492e-05	2.812109666510235e-05
0.102918024133	1.8563157208710783e-05	9.719550333213408e-06	2.8124371915608513e-05
0.103301818459	1.4941713765792117e-05	9.455784480491104e-06	2.812670153141049e-05
0.103685610237	1.9644563665897263e-05	9.667126894271874e-06	2.8128007344166015e-05
0.104069399457	2.4290404664929305e-05	1.0391500806992845e-05	2.8128243869475292e-05
0.104453186109	2.2023930386500788e-05	1.0527783603461684e-05	2.812739735847853e-05
0.104836970184	1.6724873129843096e-05	9.605388135453132e-06	2.8125484052114434e-05
0.105220751672	1.9254454195958837e-05	1.0089479398783442e-05	2.8122547714204736e-05
0.105604530563	1.924782013802661e-05	1.0220123061343434e-05	2.8118656542660394e-05
0.105988306849	2.4578180817674114e-05	1.0604797953590812e-05	2.811389957665085e-05
0.10637208052	3.247637398672009e-05	1.1601279879111977e-05	2.8108382731108548e-05
0.106755851566	3.705914376814276e-05	1.2831428236987737e-05	2.8102224597679467e-05
0.107139619978	3.515079335946108e-05	1.2354247071818751e-05	2.809555215387005e-05
0.107523385747	2.7071065210726673e-05	1.0925650490841953e-05	2.8088496519264203e-05
0.107907148862	1.7125199961127252e-05	9.642504621690515e-06	2.8081145158380637e-05
0.108290909315	1.4776512345167194e-05	9.741764923252977e-06	2.807371929437988e-05
0.108674667096	2.170551970172296e-05	1.0305951872491829e-05	2.806628942552688e-05
0.109058422196	2.5252348093465674e-05	1.0075776785464943e-05	2.805896586397199e-05
0.109442174604	2.4270962990920177e-05	1.0064875147884933e-05	2.8051846657579355e-05
0.109825924313	2.7898330502315314e-05	1.0490460473268586e-05	2.8045015843662418e-05
0.110209671311	2.9664353145740094e-05	1.0303740423745998e-05	2.8038542308746807e-05
0.11059341559	3.379617758315419e-05	1.11675122148798e-05	2.803247925080867e-05
0.110977157141	3.549054606074733e-05	1.192291561929508e-05	2.8026864221274224e-05
0.111360895953	3.443465990099249e-05	1.1993762870094944e-05	2.8021719704822304e-05
0.111744632017	3.9473914229883725e-05	1.2969793836226187e-05	2.8017054179596434e-05
0.112128365324	3.268055105206657e-05	1.2365044114579918e-05	2.801286358774751e-05
0.112512095865	2.7849435814531433e-05	1.1202434313867846e-05	2.8009133136348946e-05
0.112895823629	2.4970016915663575e-05	1.0415584488076781e-05	2.8005839342670423e-05
0.113279548608	2.376533087454386e-05	1.0046157391387643e-05	2.8002952234805788e-05
0.113663270792	2.791906843457863e-05	1.0448947696206643e-05	2.8000437619264986e-05
0.114046990171	2.8962515856962308e-05	1.0920686406518727e-05	2.7998259330220975e-05
0.114430706736	2.953316006905057e-05	1.121007562056194e-05	2.79963813814224e-05
0.114814420478	2.634376536631972e-05	1.085024307917303e-05	2.7994769950067177e-05
0.115198131387	2.2275172253115972e-05	1.0303861748337925e-05	2.7993395132129837e-05
0.115581839453	2.066790187228444e-05	9.906931098687277e-06	2.7992232420218853e-05
0.115965544668	2.3971070799914845e-05	9.92208454610832e-06	2.799126386749039e-05
0.116349247021	3.2880538231451064e-05	1.1010202646807507e-05	2.79904789139717e-05
0.116732946503	3.220672187076884e-05	1.1000335059891429e-05	2.7989874864325853e-05
0.117116643106	3.426915655918508e-05	1.1367594534635907e-05	2.798945701842484e-05
0.117500336818	4.0932560123024636e-05	1.2708579045000467e-05	2.7989238467401664e-05
0.117884027631	3.9897885323952706e-05	1.2710071457915179e-05	2.7989239578052007e-05
0.118267715536	3.5748082605916496e-05	1.1772465243005437e-05	2.7989487197257417e-05
0.118651400522	2.7377302824286686e-05	1.0444552040005715e-05	2.799001361520339e-05
0.119035082581	2.5348592921417325e-05	1.0186818484501236e-05	2.799085533165138e-05
0.119418761703	2.9887205644135886e-05	1.0759367358020505e-05	2.799205167316346e-05
0.119802437878	2.6692199514138468e-05	1.0476041181166715e-05	2.799364331114713e-05
0.120186111097	2.8708336513469007e-05	1.0741191906151925e-05	2.7995670730837596e-05
0.120569781351	2.923737578754706e-05	1.0449131131551641e-05	2.7998172700038408e-05
0.12095344863	2.512780021307546e-05	9.790768465527528e-06	2.8001184783776603e-05
0.121337112924	2.1549464014184193e-05	9.478447262154897e-06	2.8004737947172825e-05
0.121720774224	1.4879518937449882e-05	8.718327600947163e-06	2.8008857283943694e-05
0.122104432521	2.2959555757714478e-05	1.0265823438607521e-05	2.8013560902307444e-05
0.122488087806	2.6259738933286196e-05	1.0766830664998352e-05	2.8018858993951878e-05
0.122871740068	1.3019050095193058e-05	8.87353430985495e-06	2.8024753105199108e-05
0.123255389298	1.8156224033837533e-05	9.075836460405332e-06	2.8031235623090825e-05
0.123639035487	3.1084255036624126e-05	1.0692944225040807e-05	2.8038289482381484e-05
0.124022678626	3.2745496233380036e-05	1.090301705998922e-05	2.80458880935098e-05
0.124406318704	2.4661093283525042e-05	9.39502359542049e-06	2.8053995485713326e-05
0.124789955713	2.3185610773392426e-05	9.417293665265314e-06	2.806256665452417e-05
0.125173589642	2.9391121856672834e-05	1.0418118544256426e-05	2.8071548097796105e-05
0.125557220484	3.096925607143879e-05	1.0676144062200306e-05	2.8080878522119766e-05
0.125940848227	3.8391063658579044e-05	1.1647497021602552e-05	2.8090490239371637e-05
0.126324472862	3.669709534855072e-05	1.1156925810543462e-05	2.8100311346658787e-05
0.126708094381	3.303298161702429e-05	1.0771857553224757e-05	2.8110269979113535e-05
0.127091712773	3.0538075101723436e-05	1.062819435767475e-05	2.8120301208958758e-05
0.12747532803	1.9445653164991732e-05	8.1126210355555e-06	2.81303551991386e-05
0.127858940141	6.955062665636974e-06	4.655734389401591e-06	2.814040259161044e-05

#[[Data]] m
#q / A-1	I / cm-1	sI / cm-1	Imodel / cm-1
0.00384135770147	1.0244386682209705	0.014404222647775125	1.0000273999999902
0.0042254931067	1.0251331342499157	0.013694768716331802	1.0000273999999945
0.00460962840768	1.0361041691544917	0.013148427312588107	1.000027399999996
0.00499376359492	1.0286923468167402	0.01255768488330851	1.000027399999997
0.00537789865894	1.0105409443888964	0.01196859286361269	1.0000273999999973
0.00576203359027	1.0030550631875086	0.011493513153979082	1.0000273999999971
0.00614616837943	1.0036824342531387	0.011090307631061882	1.000027399999998
0.00653030301693	0.9970243800973532	0.010684629875759457	1.0000273999999987
0.00691443749331	0.995284956215779	0.0103433866127441	1.0000273999999993
0.00729857179908	1.0018596977181897	0.010070178934160066	1.0000273999999996
0.00768270592476	0.9976322557742375	0.009777646330646763	1.0000273999999998
0.00806683986089	0.9964233646692713	0.009509690758922886	1.0000274000000005
0.00845097359797	0.997535101790502	0.009269458177613809	0.9992380901433426
0.00883510712653	0.9915681323898989	0.009014389279346394	0.9958034374486815
0.00921924043709	0.9801852102105985	0.008749709565792128	0.985662547838243
0.00960337352018	0.9645328800202738	0.008485629178855147	0.9626058279386435
0.00998750636631	0.9363717949809176	0.008179810302392133	0.9209928820348975
0.010371638966	0.8755339951804887	0.007735055527418388	0.8598801673599072
0.0107557713098	0.7942997305167375	0.007213038260909202	0.784492317164129
0.0111399033882	0.7099376665615046	0.006686387198303566	0.7030268475472985
0.0115240351917	0.6240724007415513	0.006142444762964916	0.6220468476836228
0.0119081667109	0.5456009749368246	0.0056356709345412375	0.5446453852006335
0.0122922979363	0.47282352164463753	0.005156240588273918	0.471588138218642
0.0126764288584	0.4033658251503456	0.004682114631159211	0.4031128212332135
0.0130605594677	0.33832104150681297	0.004217111666548078	0.3394952838398917
0.0134446897547	0.27739696394186286	0.0037500049328010997	0.2812570420368746
0.01382881971	0.2264360897348905	0.0033349940976457205	0.228967106399855
0.0142129493241	0.18075965703988878	0.0029302438836260095	0.18302812606405203
0.0145970785875	0.1372522664779493	0.0025144494083936663	0.1435884366712639
0.0149812074907	0.1045235096280569	0.00216447496300576	0.11052948231034777
0.0153653360243	0.08137788777064617	0.0018814390105529424	0.08349651725897132
0.0157494641788	0.06318406719501547	0.0016355218106864665	0.061953906202086746
0.0161335919446	0.04776598596489809	0.0014084331225426466	0.04524986911506805
0.0165177193124	0.03423370472650821	0.0011813277895716071	0.03267902601947386
0.0169018462726	0.023899278184299544	0.0009716586787839164	0.02353520229270008
0.0172859728158	0.017375243155815043	0.0008152110432471878	0.017150934220352586
0.0176700989325	0.013598496903396009	0.000712439551501296	0.012923277546692
0.0180542246132	0.010187611239406397	0.0006102872251376655	0.010327562351742774
0.0184383498484	0.008290763925117578	0.0005447497096313872	0.008921712938719911
0.0188224746286	0.008094435226846844	0.0005315523384347959	0.00834392616244106
0.0192065989445	0.007928102194111022	0.0005188328318133513	0.008306192772360178
0.0195907227864	0.007843199715592242	0.0005076106119689069	0.0085856231342679
0.0199748461449	0.008338340548877601	0.0005159431040859581	0.00901498427743054
0.0203589690106	0.009361017613522364	0.0005409377788877499	0.009473369576618174
0.020743091374	0.00989140143003719	0.0005468617022752524	0.009877543998033504
0.0211272132255	0.009649929848055789	0.0005318585528478538	0.010174237991725238
0.0215113345557	0.009747179642103997	0.0005278704960841832	0.010333485141785349
0.0218954553552	0.010002000841377796	0.0005295702994629783	0.010342990464138462
0.0222795756144	0.009905707326602278	0.000521833025388328	0.010203456827055776
0.0226636953239	0.009542379918954636	0.0005057945273742741	0.00992476935189173
0.0230478144742	0.009423904040426	0.000497115207006868	0.00952292931169717
0.0234319330558	0.00920977917857506	0.00048599109627279655	0.009017631423243534
0.0238160510593	0.008610746011626359	0.00046518174136895516	0.008430386068807437
0.0242001684751	0.008070318418445079	0.0004456088602915067	0.007783097663915206
0.0245842852938	0.0075329860147743	0.0004262587140408524	0.007097020373294664
0.0249684015059	0.0066161099556346975	0.00039588952012107004	0.0063920218875235975
0.0253525171019	0.005568269733038347	0.00036050224711872626	0.005686094738881214
0.0257366320724	0.004878246838199521	0.0003358349795278323	0.004995062683353801
0.0261207464079	0.0042739799699859846	0.00031134496857856953	0.00433243710970542
0.0265048600988	0.0035019771564013284	0.0002790129167486305	0.0037093853698603584
0.0268889731358	0.0028819235021711963	0.0002508360133278292	0.0031347794291085637
0.0272730855093	0.002408734029351637	0.0002273898029920323	0.00261529931973389
0.0276571972099	0.0019186867289831373	0.00020220769286815357	0.002155571497142281
0.028041308228	0.0016101725530768831	0.0001839431583576329	0.0017583272899716997
0.0284254185543	0.0013877997996474488	0.00016828487714717563	0.0014245710961424706
0.0288095281792	0.0011477754561740907	0.00015115486280859301	0.0011537517497978392
0.0291936370933	0.0010205421855030241	0.0001421187246862344	0.0009439334975698088
0.029577745287	0.0008857606732472628	0.00013172636195690272	0.0007919652748933308
0.0299618527509	0.0007308524681993216	0.00011940360522558121	0.0006936484682991537
0.0303459594756	0.0007207766517173436	0.00011676322636188977	0.0006439041576154422
0.0307300654515	0.0006734752790281978	0.0001116639287612248	0.000636941034683366
0.0311141706692	0.0007064051273478258	0.00011391880100010267	0.0006664249137544031
0.0314982751191	0.0008117256496967694	0.00012091548725224856	0.0007256501112428508
0.0318823787919	0.0008466387353841497	0.00012286961771745757	0.0008077121156080353
0.032266481678	0.0008701274721447302	0.00012221493834306267	0.0009056800231473087
0.0326505837679	0.0008821352465439925	0.00012108834793575225	0.0010127663016192608
0.0330346850522	0.0009436633535277221	0.00012512867133996754	0.0011224906584524114
0.0334187855215	0.001255997801341152	0.00014301254504409293	0.001228834211326672
0.0338028851661	0.0013770762420198803	0.00014874059262751465	0.0013263798359135165
0.0341869839767	0.0013589040258132905	0.00014792023326514237	0.0014104345245618123
0.0345710819438	0.0015213549609662484	0.00015417654934097433	0.0014771298315302394
0.0349551790579	0.0015458426536555283	0.00015341256588373347	0.001523496990716822
0.0353392753095	0.0015969618955870067	0.0001545222265738842	0.0015475140326065833
0.0357233706891	0.001643634192790483	0.00015570815230088583	0.0015481231555326705
0.0361074651873	0.0016026737361257	0.000153542549718128	0.0015252176665723548
0.0364915587945	0.001542531977850083	0.00014981815412751345	0.0014795989413598782
0.0368756515014	0.0014495430776776748	0.00014456440248036004	0.001412904999663833
0.0372597432984	0.001278900306377055	0.00013621716417272367	0.001327513396887632
0.0376438341761	0.0011301208761749003	0.00012740872829990554	0.001226422135080882
