Repository: DomiDre/PhDThesis

# PhDThesis

Color palette:
- #0EA8DF #MatNat Blau
- #EE292F #Medizin Rot
- #FAAB2D #HumWis Orange
- #76C152 #Wiwi Gruen
- #7F0128 #Rechtswis Bordeaux
- #793394 #Philo Violett

Sample Translation
- Ol-CoFe-C : DD67
- Ac-CoFe-C : AH11
- Ac-CoFe-C-YF : YF45

File: data/looselyPackedNP/sc-ios-11/pnr/1FitMagnetic/fit_result.dat
#File generated by ModelExp v0.6.5
#Read datafile: ../data/300Kfiles/footprint_correct/ES_S14_300K_500mT_refl_uu_fcorrected.xye
#Read datafile: ../data/300Kfiles/footprint_correct/ES_S14_300K_500mT_refl_du_fcorrected.xye
#Started Fit at 2018-12-27 13:28:31.535079
#Finished Fit at 2018-12-27 13:28:32.622085
#[[Fit Statistics]]
#    # fitting method   = leastsq
#    # function evals   = 43
#    # data points      = 536
#    # variables        = 6
#    chi-square         = 1081.95184
#    reduced chi-square = 2.04141857
#    Akaike info crit   = 388.479855
#    Bayesian info crit = 414.184660
#[[Variables]]
#    i0:                      1 (fixed)
#    bg:                      2.74e-05 (fixed)
#    roughness:               6.02 (fixed)
#    roughnessSlope:          0.05092212 (fixed)
#    packingDensity1:         0.9625419 (fixed)
#    packingDensity2:         1.033106 (fixed)
#    packingDensity3:         0.8938229 (fixed)
#    packingDensity4:         0.7937719 (fixed)
#    packingDensity5:         0.782938 (fixed)
#    packingDensity6:         0.182 (fixed)
#    layerDistance1:         -22.1733 (fixed)
#    layerDistance2:         -28.11579 (fixed)
#    layerDistance3:         -25.78167 (fixed)
#    layerDistance4:         -26.2668 (fixed)
#    layerDistance5:         -14.52677 (fixed)
#    layerDistance6:         -1.8 (fixed)
#    r:                       38 (fixed)
#    dShell:                  16 (fixed)
#    dSurfactant:             18.2 (fixed)
#    dSpacer:                 49.82578 (fixed)
#    sldCore:                 8.34e-06 (fixed)
#    sldShell:                7e-06 (fixed)
#    sldSurfactant:           7.8e-08 (fixed)
#    sldSubstrate:            2.072e-06 (fixed)
#    sldSpacer:               1.264e-06 (fixed)
#    sldBackground:           0 (fixed)
#    magDensity1:             5.4000e-07 +/- 2.3527e-08 (4.36%) (init = 6.06e-07)
#    magDensity2:             4.9500e-07 +/- 1.2026e-08 (2.43%) (init = 6.06e-07)
#    magDensity3:             5.8800e-07 +/- 1.6497e-08 (2.81%) (init = 6.06e-07)
#    magDensity4:             8.5200e-07 +/- 2.3099e-08 (2.71%) (init = 6.06e-07)
#    magDensity5:             1.1910e-06 +/- 4.1396e-08 (3.48%) (init = 6.06e-07)
#    magDensity6:             9.7800e-07 +/- 2.2326e-07 (22.83%) (init = 6.06e-07)
#    magSldCore:              1 (fixed)
#    magSldShell:             1 (fixed)
#    polarization_p:          1 (fixed)
#    polarizationEfficiency:  1 (fixed)
#    gamma:                   0 (fixed)
#    dTheta:                  0.0003 (fixed)
#    wavelength:              5.14 (fixed)
#    dWavelength:             0.0021 (fixed)
#    polarization_m:         -1 (fixed)
#[[Correlations]] (unreported correlations are < 0.100)
#    C(magDensity5, magDensity6) =  0.673
#    C(magDensity1, magDensity5) = -0.516
#    C(magDensity4, magDensity6) =  0.496
#    C(magDensity3, magDensity5) =  0.471
#    C(magDensity1, magDensity2) = -0.396
#    C(magDensity1, magDensity3) = -0.368
#    C(magDensity3, magDensity6) =  0.348
#    C(magDensity4, magDensity5) =  0.326
#    C(magDensity1, magDensity6) = -0.244
#    C(magDensity2, magDensity6) =  0.238
#    C(magDensity3, magDensity4) = -0.202
#    C(magDensity2, magDensity5) =  0.183

#[[Data]] p
#q / A-1	I / cm-1	sI / cm-1	Imodel / cm-1
0.00384135770147	1.0137829298080405	0.010043805673860177	1.0000273999999896
0.0042254931067	1.011223192729039	0.009533772679364151	1.0000273999999942
0.00460962840768	1.0155592533505127	0.00911332678139299	1.0000273999999967
0.00499376359492	1.0140996400737865	0.00871311245825323	1.0000273999999973
0.00537789865894	1.0017638244656777	0.008320426455775343	1.0000273999999976
0.00576203359027	0.997540398162464	0.008000111972710585	1.000027399999998
0.00614616837943	1.00215366065767	0.007744552608894887	1.0000273999999987
0.00653030301693	1.0029879509133257	0.0074999026232503195	1.0000273999999996
0.00691443749331	1.0065871449816493	0.007279403077985297	1.0000274
0.00729857179908	1.0057044442756402	0.007059749828098976	1.0000273999999998
0.00768270592476	0.9969582740653855	0.006828469329106299	1.0000274
0.00806683986089	0.9951228998145921	0.00663420401984395	1.0000274000000002
0.00845097359797	0.9999548012112911	0.006482456042332668	0.9995499795182594
0.00883510712653	0.995672435651441	0.006304060674449706	0.9974306151683195
0.00921924043709	0.9856379433580982	0.006123946774353744	0.9910812091028888
0.00960337352018	0.9794798448424544	0.005961337253469968	0.976411438125294
0.00998750636631	0.9563615848581802	0.005752262016651395	0.9493703752963537
0.010371638966	0.9142253594928811	0.005501370809104874	0.9084711556217053
0.0107557713098	0.8640026398587991	0.005236696377050383	0.8558955648871711
0.0111399033882	0.8028559268987694	0.00494810794333386	0.795835431863411
0.0115240351917	0.7351233001388151	0.004641976241003242	0.7318502437954405
0.0119081667109	0.6686138972204119	0.004343348381418802	0.6657420645802598
0.0122922979363	0.60333850528626	0.004049271529072746	0.5981911370058937
0.0126764288584	0.5348550023773415	0.0037398989344084596	0.5298300475066415
0.0130605594677	0.4678906561564785	0.0034373419228143367	0.46159613144784517
0.0134446897547	0.40396229392710203	0.0031411535732539424	0.3948204530236082
0.01382881971	0.33900930668328183	0.002831890551872466	0.3310304105980177
0.0142129493241	0.2793587513175112	0.0025293311850198706	0.27169842930228943
0.0145970785875	0.2247958813732551	0.00223350461284463	0.21805291344813138
0.0149812074907	0.1745889681958374	0.0019395105865825666	0.1709526852442662
0.0153653360243	0.13446303760311726	0.0016780387496590833	0.13082830592501332
0.0157494641788	0.10249964324258559	0.001442521405371288	0.09768899512594455
0.0161335919446	0.07627539406457629	0.0012249360188557297	0.07118252464361964
0.0165177193124	0.05422319186480912	0.0010210115263283898	0.050687720230748606
0.0169018462726	0.03715215891902843	0.0008353162523872714	0.0354176841088005
0.0172859728158	0.026139888246882275	0.0006917560592764681	0.02451572350301217
0.0176700989325	0.01915014261930775	0.0005865969814468008	0.017132687366718722
0.0180542246132	0.014633895232992094	0.0005042787942298385	0.012481302270294124
0.0184383498484	0.011353946843424188	0.0004379892152310951	0.009868387149800904
0.0188224746286	0.009697769082529097	0.0004000024041620977	0.00870889394156143
0.0192065989445	0.0093231007175867	0.0003860882090363726	0.008526809843560306
0.0195907227864	0.009348662545341144	0.0003805504059860866	0.008947708488464965
0.0199748461449	0.009873320561422556	0.00038640857327043305	0.009686816467140999
0.0203589690106	0.010436433074110378	0.00039156571971710706	0.010535363051252378
0.020743091374	0.011553248745428523	0.0004043593732788179	0.011346988905190016
0.0211272132255	0.01274115097218741	0.000418843225327261	0.012025219996253205
0.0215113345557	0.01321614451878884	0.0004221406627304954	0.012512477743361786
0.0218954553552	0.013440241054527584	0.00042183231922010594	0.012780758236283928
0.0222795756144	0.013151756946110359	0.00041340802618069095	0.012823920416980283
0.0226636953239	0.012748742343636002	0.0004014772584038907	0.012651427517994697
0.0230478144742	0.012276672731655867	0.00038936138636881434	0.012283350385454464
0.0234319330558	0.011641132790480986	0.00037575182644235836	0.011746439308394063
0.0238160510593	0.011306850221206415	0.00036571417633331807	0.011071085655762656
0.0242001684751	0.01055908090951109	0.0003491360862222309	0.010289015852555788
0.0245842852938	0.00954933928414066	0.00032867029303203	0.009431582468743226
0.0249684015059	0.008774204007885327	0.0003121285609445159	0.0085285378256982
0.0253525171019	0.007904544578992574	0.00029413928439827854	0.007607193583003759
0.0257366320724	0.007061986783836973	0.0002755418967789732	0.006691885215522253
0.0261207464079	0.0061115241881451515	0.00025356293170114786	0.005803673458204826
0.0265048600988	0.005196751284140871	0.00023130196319124554	0.004960226132070158
0.0268889731358	0.00439003525516028	0.00021034604118208287	0.00417583367576343
0.0272730855093	0.0033683680914134593	0.00018296821610369558	0.00346152048609272
0.0276571972099	0.0025966627662781776	0.00015955560653828154	0.0028252219778970916
0.028041308228	0.002133677214117879	0.00014416477320512922	0.0022720042089773903
0.0284254185543	0.0017474762987949274	0.00012990316013813426	0.0018043089524929687
0.0288095281792	0.001365178973163067	0.00011344501685982054	0.0014222122380900776
0.0291936370933	0.0011194699662330804	0.00010194366027826832	0.0011236885669465631
0.029577745287	0.0009864539344025894	9.58126886362687e-05	0.0009048762481798649
0.0299618527509	0.0008062858719288888	8.641581644018867e-05	0.0007603416070280836
0.0303459594756	0.0006585060835205091	7.720221231543486e-05	0.0006833412604558418
0.0307300654515	0.0006997722803922383	7.892812957221369e-05	0.0006660823341715019
0.0311141706692	0.0008307432943980645	8.599152577583002e-05	0.0006999805487926087
0.0314982751191	0.0009088098728336291	8.862612460507413e-05	0.000775915683080273
0.0318823787919	0.0010116789719915118	9.129889661763294e-05	0.0008844831926971738
0.032266481678	0.0010551688595420218	9.351879427407972e-05	0.0010162398830580019
0.0326505837679	0.0011390745376246808	9.634684458602151e-05	0.001161940649766122
0.0330346850522	0.001392290416630982	0.00010396542496867731	0.001312762529444829
0.0334187855215	0.0015690035397134985	0.00010879053771872081	0.0014605117431023475
0.0338028851661	0.00170076984199053	0.00011215282493996701	0.0015978091256908578
0.0341869839767	0.00187230752836394	0.00011687244631358711	0.0017182493531272618
0.0345710819438	0.0018777422731699176	0.00011612994460815074	0.0018165297053622182
0.0349551790579	0.0018473119635916057	0.00011410808666622174	0.001888544728280462
0.0353392753095	0.0019194497760535451	0.00011547179380860909	0.0019314440361689674
0.0357233706891	0.0019072073187453716	0.0001143569715915908	0.0019436515846571595
0.0361074651873	0.001894779114447284	0.00011327777999108818	0.0019248459800449056
0.0364915587945	0.0018951266081118868	0.00011244000701674157	0.0018759027111503006
0.0368756515014	0.0017794343145578829	0.00010839012524366587	0.001798800527883264
0.0372597432984	0.001571054738330171	0.00010128231060204689	0.0016964954820365714
0.0376438341761	0.001460752055631109	9.705667661349864e-05	0.0015727673273313032
0.0380279241249	0.0013600606450273555	9.301156675982227e-05	0.0014320439925627393
0.0384120131354	0.0011948523506456227	8.655585195107912e-05	0.0012792106417681835
0.0387961011982	0.0010294208042601347	7.989283145823406e-05	0.001119410381022158
0.0391801883037	0.0008474816588505891	7.217160839791095e-05	0.0009578439302045206
0.0395642744424	0.0006991699443993836	6.525152384169688e-05	0.0007995755349491122
0.039948359605	0.0005557939589907201	5.816065722055309e-05	0.0006493520465950432
0.0403324437819	0.0004708450785403737	5.3746894183502053e-05	0.0005114414578597715
0.0407165269636	0.00039168106031525524	4.899277957564165e-05	0.0003894962771845782
0.0411006091406	0.0003074496264548588	4.301493398451975e-05	0.00028644600060102285
0.0414846903036	0.0002205700967497057	3.696448063219152e-05	0.00020442164748341656
0.0418687704429	0.00014959827182079756	3.0931340731097016e-05	0.00014471393364503092
0.0422528495492	0.00014724667979562376	3.0322789276228432e-05	0.00010776522914884235
0.0426369276129	0.00014927441965183942	3.064064749964402e-05	9.319406282242817e-05
0.0430210046247	0.000134977353420076	2.9666999501505196e-05	9.984965412174828e-05
0.0434050805749	0.00017337626393054557	3.283919573418831e-05	0.0001258928387932588
0.0437891554541	0.00020796617396383766	3.461025665935274e-05	0.00016889885252991302
0.0441732292529	0.00024260736939311738	3.6870792159459344e-05	0.00022597678150025128
0.0445573019617	0.0003153462538688003	4.128941363618858e-05	0.00029390009749865513
0.0449413735712	0.00039580166381879105	4.5275856697373024e-05	0.0003692425714313448
0.0453254440717	0.0004943909081595458	5.001782168449877e-05	0.00044851398864984287
0.0457095134539	0.000537351101625642	5.141942447290004e-05	0.0005282904506501077
0.0460935817083	0.0005893196232659594	5.339780286198137e-05	0.0006053346024640057
0.0464776488253	0.0007139070843278741	5.826345069873183e-05	0.0006767018364493222
0.0468617147956	0.0007340261381998988	5.878798380876807e-05	0.000739829343228048
0.0472457796096	0.0007328968274079828	5.8854838464533185e-05	0.0007926057659058003
0.0476298432578	0.0008229747405823373	6.236747261874577e-05	0.0008334201214651137
0.0480139057309	0.0008667307341875242	6.337709143088414e-05	0.0008611895418719111
0.0483979670192	0.0008818992112255594	6.325656202728595e-05	0.0008753662246087551
0.0487820271134	0.0008552523253629354	6.158868826245279e-05	0.0008759247384035654
0.0491660860039	0.0008371281207178662	6.035377273263902e-05	0.0008633314823125808
0.0495501436813	0.000825491156319078	5.984576225127336e-05	0.000838498630185452
0.049934200136	0.0007375578946366686	5.648017771131868e-05	0.0008027252967493102
0.0503182553588	0.0007188196001847229	5.543200551050762e-05	0.0007576289324341895
0.0507023093399	0.0007252641419629118	5.511670856320458e-05	0.0007050700925599024
0.05108636207	0.0006596015662774657	5.254984983174143e-05	0.0006470737368573265
0.0514704135397	0.0006071019942380456	5.02671962445389e-05	0.0005857501091326797
0.0518544637393	0.0005524898020854798	4.742017947390227e-05	0.0005232180343289696
0.0522385126595	0.00048758896476417145	4.4417192741649164e-05	0.0004615331690333939
0.0526225602907	0.0004397846041531342	4.2053926491430395e-05	0.0004026233692369601
0.0530066066236	0.0003595195635649728	3.858126722561083e-05	0.0003482329134917877
0.0533906516485	0.00030760632990319047	3.58750568535061e-05	0.00029987686342198454
0.0537746953561	0.0003044903106243862	3.4924257783172724e-05	0.00025880637368440383
0.0541587377369	0.00025698642801224875	3.18448875383263e-05	0.00022598530220011768
0.0545427787813	0.00020312289636929622	2.8655041697634175e-05	0.00020207803330305938
0.05492681848	0.0001792620376612949	2.705554112280317e-05	0.000187448029277924
0.0553108568234	0.00016764652757923665	2.6153420387684745e-05	0.00018216628051965597
0.055694893802	0.00017660325220029673	2.690427134801102e-05	0.00018602854093496666
0.0560789294064	0.00017912480675327927	2.6356193411580933e-05	0.00019858001965921413
0.0564629636272	0.0001832668944761112	2.6343154460821952e-05	0.0002191460544513032
0.0568469964547	0.000210761814057806	2.8386364557725115e-05	0.0002468672160308773
0.0572310278797	0.00027273291396627325	3.1666057395841916e-05	0.0002807372824016763
0.0576150578925	0.00033376568496268897	3.4718313984655904e-05	0.00031964257114079186
0.0579990864837	0.0003888130391212783	3.704887287294186e-05	0.00036240121878173615
0.0583831136438	0.0004124233527415661	3.774142929549191e-05	0.00040780113862572
0.0587671393634	0.00045671537157112256	3.961657490493944e-05	0.0004546355631093006
0.059151163633	0.0005326333585846668	4.2543179226614184e-05	0.000501735272347853
0.0595351864431	0.0005684310379482756	4.352543575092771e-05	0.0005479968176022652
0.0599192077842	0.0006409321265255433	4.558854950277452e-05	0.0005924062570914906
0.0603032276469	0.000708320705819281	4.755999116716193e-05	0.0006340581240338206
0.0606872460216	0.0007364948473456072	4.832474460767898e-05	0.0006721695357267026
0.0610712628989	0.0007760896158424469	4.945308246149832e-05	0.0007060895227514329
0.0614552782694	0.0007662658992697863	4.8808639882258966e-05	0.0007353038042854131
0.0618392921235	0.0007496582145268884	4.804071026440106e-05	0.0007594353573431621
0.0622233044518	0.0008066085111412773	4.965971525931927e-05	0.0007782412225645586
0.0626073152448	0.0008654853333505673	5.106996050803151e-05	0.0007916060570831616
0.0629913244931	0.000906146767250587	5.197934310908138e-05	0.0007995329874295271
0.063375332187	0.0008897034684213728	5.128550242975298e-05	0.0008021323335975083
0.0637593383173	0.0008353525208047855	4.955334977588759e-05	0.0007996087723409937
0.0641433428743	0.0008788477441322839	5.072007257700929e-05	0.0007922474860864393
0.0645273458487	0.0009180167459589049	5.133918817832728e-05	0.0007803998070327592
0.0649113472309	0.0008889378474721007	5.011651144228108e-05	0.0007644688172244096
0.0652953470116	0.0008214615867914111	4.814591784778854e-05	0.0007448953079765485
0.0656793451811	0.0007561765960964463	4.617021779408934e-05	0.0007221444393515413
0.06606334173	0.0007221403462267373	4.485790437941849e-05	0.0006966933748833484
0.0664473366489	0.0006859738702823828	4.340470265385802e-05	0.0006690201017150865
0.0668313299283	0.0006326579946441616	4.14677581078299e-05	0.000639593583190321
0.0672153215586	0.0005760273106001246	3.938697977657149e-05	0.0006088653321063435
0.0675993115305	0.00054681478722775	3.825520023687121e-05	0.0005772624394410994
0.0679832998345	0.0005030648955466775	3.6680892069645625e-05	0.000545182046625145
0.068367286461	0.00044695510561627676	3.4511640358496645e-05	0.0005129872094617212
0.0687512714007	0.000407857135157773	3.272244569227387e-05	0.00048100406958869824
0.0691352546439	0.0003891405539372311	3.179428541501238e-05	0.00044952022450050165
0.0695192361813	0.0003450670257069914	2.9910952810214164e-05	0.0004187841689313458
0.0699032160034	0.000300096070577888	2.7872107459928234e-05	0.000389005669550609
0.0702871941008	0.0002613918129374597	2.5965459141021484e-05	0.0003603569291490322
0.0706711704638	0.00022706765904547676	2.429122118702422e-05	0.0003329743966301747
0.0710551450831	0.00022144901986458825	2.3931369315585236e-05	0.00030696108306687046
0.0714391179492	0.00020463927246453968	2.2940749198386568e-05	0.0002823892521106187
0.0718230890526	0.00018157353810295434	2.135798287377316e-05	0.0002593033631413815
0.0722070583838	0.00017176918027550758	2.0512787491505744e-05	0.00023772315812155335
0.0725910259334	0.0001572539172475246	1.976765312948232e-05	0.00021764679657393417
0.0729749916919	0.00014432415055861683	1.9139719851370916e-05	0.00019905395726540858
0.0733589556498	0.0001361959496406879	1.8543324749906916e-05	0.0001819088392619114
0.0737429177977	0.00012127332917446014	1.7445609276081772e-05	0.00016616300878693926
0.074126878126	0.00012168000160897458	1.7240827019355584e-05	0.00015175805122736577
0.0745108366253	0.000127973195727142	1.7565373613114525e-05	0.00013862799944782642
0.0748947932861	0.00012165486414120859	1.7335445898489836e-05	0.00012670152030320038
0.0752787480989	0.00012074733131002201	1.6980452226855345e-05	0.00011590385042966485
0.0756627010544	0.00012638237275552168	1.7054591864511516e-05	0.0001061584803509803
0.0760466521429	0.0001025337209316587	1.552249470032444e-05	9.738859246487745e-05
0.0764306013551	8.406794663968027e-05	1.4176769888031547e-05	8.95182635954778e-05
0.0768145486814	9.159933102429966e-05	1.4672868490090868e-05	8.247344688452283e-05
0.0771984941124	0.00010326365179879257	1.535158661950316e-05	7.618275049388215e-05
0.0775824376385	0.00010567000060908559	1.542003834497571e-05	7.057803253140276e-05
0.0779663792505	8.922848868899703e-05	1.4441249120900428e-05	6.559483249992606e-05
0.0783503189386	8.362994222728317e-05	1.410404365212841e-05	6.11726598745389e-05
0.0787342566936	7.875380095853475e-05	1.3579142091780121e-05	5.7255159957404276e-05
0.0791181925059	7.188179079139032e-05	1.2777886300839989e-05	5.3790176427166074e-05
0.079502126366	7.092537151799874e-05	1.2339793746955697e-05	5.0729728699452445e-05
0.0798860582644	6.745607720146522e-05	1.2000551420401236e-05	4.802992083309152e-05
0.0802699881918	6.522798063116235e-05	1.2055258769982529e-05	4.565079706679147e-05
0.0806539161386	7.019871076500391e-05	1.2520013281286104e-05	4.35561573891182e-05
0.0810378420953	6.594599931197462e-05	1.2201296733926085e-05	4.1713344810223605e-05
0.0814217660525	6.483307764763734e-05	1.2089637472246707e-05	4.00930143433326e-05
0.0818056880007	6.931359531938639e-05	1.223019964065562e-05	3.8668892086801493e-05
0.0821896079304	6.132906041574117e-05	1.1559454581991668e-05	3.741753130255465e-05
0.0825735258322	5.727191782679197e-05	1.1386425323003053e-05	3.631807102269656e-05
0.0829574416965	4.8475014966819816e-05	1.0550594841156028e-05	3.53520014900219e-05
0.083341355514	4.418367322147115e-05	1.0030646260723872e-05	3.4502939656477434e-05
0.0837252672751	4.372373234353819e-05	1.0019881697590838e-05	3.375641704245444e-05
0.0841091769703	3.558842518244155e-05	9.438310321292782e-06	3.3099681462874977e-05
0.0844930845902	2.5011765468033687e-05	8.26604107884394e-06	3.252151348301351e-05
0.0848769901254	2.124565093397328e-05	7.69068334065101e-06	3.2012057934225225e-05
0.0852608935663	3.6012932138737935e-05	9.134166527057087e-06	3.156267040360679e-05
0.0856447949035	3.9813548393302374e-05	9.49876677989574e-06	3.11657782914963e-05
0.0860286941275	3.527540774898374e-05	9.07763146180435e-06	3.081475579757509e-05
0.0864125912288	3.597952762230386e-05	8.894231279746297e-06	3.0503812028365562e-05
0.0867964861979	3.452121257864025e-05	8.481708067065996e-06	3.0227891314333582e-05
0.0871803790254	2.9507352483673316e-05	8.018982911661153e-06	2.9982584763969616e-05
0.0875642697019	3.0524496297002695e-05	8.148468444975582e-06	2.9764052059526508e-05
0.0879481582178	2.8323141093694016e-05	8.191751380343807e-06	2.95689525036834e-05
0.0883320445636	2.1827709982963794e-05	7.5675206904528774e-06	2.9394384352352788e-05
0.08871592873	2.6159894539316503e-05	7.790524215175796e-06	2.9237831510700607e-05
0.0890998107073	3.299163338312492e-05	8.314959945295312e-06	2.9097116721022485e-05
0.0894836904863	4.081755594045502e-05	8.843325632882976e-06	2.8970360429353927e-05
0.0898675680573	3.817589863814871e-05	8.736845802246541e-06	2.8855944583742195e-05
0.0902514434109	3.299785863096035e-05	8.317727868965546e-06	2.875248068136039e-05
0.0906353165376	2.7822003821746168e-05	7.879040774797513e-06	2.865878145253775e-05
0.091019187428	2.425168129287967e-05	7.800995863947463e-06	2.8573835637438863e-05
0.0914030560726	3.318050418917472e-05	8.630857970373146e-06	2.8496785381187395e-05
0.0917869224619	3.399293280242861e-05	8.494459423101e-06	2.8426905841241787e-05
0.0921707865865	2.85663533538319e-05	8.131224507012411e-06	2.8363586668068715e-05
0.0925546484368	2.3807132203882933e-05	7.918183477257829e-06	2.8306315084784493e-05
0.0929385080035	2.3620794910591602e-05	7.531474580796049e-06	2.8254660352670793e-05
0.0933223652769	2.4742445810371232e-05	7.339113805114193e-06	2.8208259467201896e-05
0.0937062202478	2.454537280208918e-05	7.360678609487486e-06	2.816680398056071e-05
0.0940900729065	2.3528579695617686e-05	7.071528703281312e-06	2.8130027893199994e-05
0.0944739232437	1.886979605771393e-05	6.513924247204526e-06	2.809769659467762e-05
0.0948577712498	1.8947055229742285e-05	6.568307038393088e-06	2.806959686538746e-05
0.0952416169154	2.3086518443841963e-05	7.115804336773869e-06	2.804552797216984e-05
0.095625460231	2.6441460378812854e-05	7.727596593927737e-06	2.8025293904423873e-05
0.0960093011871	2.2760185122157636e-05	7.363286884839906e-06	2.80086968014212e-05
0.0963931397743	2.1021271830618776e-05	6.831809860234653e-06	2.7995531617580817e-05
0.0967769759831	2.1480320186006788e-05	6.7376340257610106e-06	2.7985582060593467e-05
0.097160809804	2.240619847930123e-05	6.59762978372105e-06	2.7978617818706976e-05
0.0975446412275	2.9616056397868383e-05	7.292746698969282e-06	2.7974393069546587e-05
0.0979284702443	3.047084693309561e-05	7.783385474167658e-06	2.797264623494722e-05
0.0983122968447	2.476530069751314e-05	7.187662163744843e-06	2.7973100916172843e-05
0.0986961210194	2.0053550576131767e-05	6.6541428328729995e-06	2.7975467913285736e-05
0.0990799427589	2.512661898637577e-05	7.405382306977671e-06	2.7979448203085405e-05
0.0994637620537	2.8470605898104133e-05	7.783602159214425e-06	2.798473672350323e-05
0.0998475788943	2.5168648545549008e-05	7.321986816794777e-06	2.799102679016545e-05
0.100231393271	2.6671532448106427e-05	7.059988159485793e-06	2.7998014954137065e-05
0.100615205175	3.166674731791983e-05	7.702373026171933e-06	2.800540609966823e-05
0.100999014596	3.0382543682035852e-05	7.767966296907157e-06	2.8012918577415957e-05
0.101382821526	2.4909960547893373e-05	7.0017809816462175e-06	2.802028917292544e-05
0.101766625953	2.1739353534673602e-05	6.787061253584424e-06	2.802727772082601e-05
0.10215042787	2.3084220912241246e-05	7.23042767576431e-06	2.803367119381423e-05
0.102534227266	3.207578295680408e-05	7.89174300578518e-06	2.8039287118171124e-05
0.102918024133	3.3988320983072906e-05	7.943899216965571e-06	2.804397619741924e-05
0.103301818459	3.129715687998539e-05	7.556004609540954e-06	2.8047624056980484e-05
0.103685610237	2.9885642418955146e-05	7.158308811548771e-06	2.8050152058235666e-05
0.104069399457	2.411058567407349e-05	6.4962874517073685e-06	2.8051517165174126e-05
0.104453186109	2.0519328563808462e-05	6.291485017283098e-06	2.8051710882179592e-05
0.104836970184	2.9915141196498352e-05	7.427295042192751e-06	2.805076314694114e-05
0.105220751672	3.1780946635023784e-05	7.408446951173451e-06	2.804874470879688e-05
0.105604530563	1.9463700514852122e-05	6.071738455721062e-06	2.8045774117894725e-05
0.105988306849	1.3303458946373155e-05	4.986938516943355e-06	2.8042020405396797e-05
0.10637208052	6.155932946053048e-06	3.1688890330384436e-06	2.8037689146421314e-05

#[[Data]] m
#q / A-1	I / cm-1	sI / cm-1	Imodel / cm-1
0.00384135770147	1.0133639692099403	0.010035794930730015	1.0000273999999947
0.0042254931067	1.0111656399399318	0.00952834003709938	1.000027399999997
0.00460962840768	1.0131094382275994	0.009098335325879931	1.0000273999999973
0.00499376359492	1.0111652704067797	0.008700814199209688	1.0000273999999971
0.00537789865894	1.008834710883255	0.008350931151019737	1.0000273999999965
0.00576203359027	1.0091253603387056	0.008049077468562607	1.0000273999999967
0.00614616837943	1.0093822550765428	0.007778454303746241	1.0000273999999978
0.00653030301693	1.0073951419720377	0.007511754338586514	1.000027399999999
0.00691443749331	1.0032605944280375	0.0072592396291511554	1.0000274
0.00729857179908	0.9988592705785929	0.007028715546739921	1.0000274000000002
0.00768270592476	0.9972413114121772	0.006822503470358839	1.0000274000000007
0.00806683986089	0.9942999274489779	0.006625809316725124	1.000027400000001
0.00845097359797	0.9962092660763253	0.006457672846557108	0.9987118959548493
0.00883510712653	0.9941693947769307	0.006288953681696408	0.9931612363070457
0.00921924043709	0.9822474704934032	0.006101123410638955	0.9771096267534743
0.00960337352018	0.9574371530886413	0.005881015398436181	0.9414191028927561
0.00998750636631	0.8995059794141932	0.005568897641174294	0.8788440932931506
0.010371638966	0.8086216674539237	0.005168150376279637	0.790536552702414
0.0107557713098	0.6990351574748737	0.0047069445310106124	0.6874402573027774
0.0111399033882	0.5885224596827852	0.004233079143588167	0.5839478698988148
0.0115240351917	0.49563294524314955	0.0038075128884559307	0.49005991499169155
0.0119081667109	0.41901199669644706	0.0034377158730657747	0.40895534750620666
0.0122922979363	0.34809062192843004	0.0030787216236266126	0.33961167329490505
0.0126764288584	0.28596474472174493	0.002740113476721081	0.2801742281046023
0.0130605594677	0.23319302726581792	0.0024338672917288435	0.22898774139573594
0.0134446897547	0.18775297577332614	0.0021471828860424092	0.18503814472111707
0.01382881971	0.14975166667012546	0.0018878449403930244	0.147678377750931
0.0142129493241	0.1166574112469278	0.0016411223289020595	0.11634982739933794
0.0145970785875	0.09161273733296045	0.0014291746726857412	0.09048748539112841
0.0149812074907	0.07241528247688203	0.0012529490489984647	0.0695019223377751
0.0153653360243	0.05542553361779591	0.0010801910837186482	0.052788127216378634
0.0157494641788	0.04232463582387059	0.0009293726964420994	0.03974380184811906
0.0161335919446	0.033150328953902276	0.0008115753809655931	0.029788790819033715
0.0165177193124	0.02516915109289855	0.0006956166318757436	0.02238153560204026
0.0169018462726	0.019521915958920603	0.0006034697915760669	0.017030852417904252
0.0172859728158	0.01589038633416068	0.0005378878671877165	0.013302778852203387
0.0176700989325	0.012481972197619968	0.00047020231364496007	0.010823041520200251
0.0180542246132	0.0102025381502199	0.0004197572926835113	0.009276063506967948
0.0184383498484	0.008908105775365065	0.0003859819164060184	0.008401509030454016
0.0188224746286	0.008159843530987162	0.00036379150421464885	0.007989274624486325
0.0192065989445	0.007876521763437712	0.00035286298708784523	0.007873670150307838
0.0195907227864	0.007905631936332577	0.00034783369168358267	0.007927347792301993
0.0199748461449	0.008079056884933444	0.00034665452001907506	0.008055366488496444
0.0203589690106	0.007979792230013763	0.00034153386506321115	0.008189638362106354
0.020743091374	0.007825811542570922	0.00033443474503448505	0.008283896350469533
0.0211272132255	0.007934157353191426	0.0003322546124560139	0.00830924564065872
0.0215113345557	0.008087666673125885	0.00033121865282041436	0.008250310171048481
0.0218954553552	0.007813451563815335	0.00032146922002499134	0.008101953225198138
0.0222795756144	0.007544450830173265	0.0003120605083584253	0.007866532491299328
0.0226636953239	0.007694569990323364	0.00031154612142792295	0.007551640412679142
0.0230478144742	0.007519401647425172	0.00030457528080944256	0.0071682768869024225
0.0234319330558	0.007044177184418411	0.00029175913333887027	0.006729401067906924
0.0238160510593	0.006568320537422202	0.0002788492534900152	0.0062488106942429405
0.0242001684751	0.005947939355755451	0.0002621353891474176	0.005740300107968866
0.0245842852938	0.005539410332376679	0.00025016676928867315	0.005217051450264503
0.0249684015059	0.005114628681957014	0.0002380334389190974	0.004691217190565055
0.0253525171019	0.004421210562276186	0.0002193036619578721	0.004173656052422738
0.0257366320724	0.003969109464978603	0.00020623323551467284	0.003673788505939687
0.0261207464079	0.0036570900039818426	0.00019617905182216445	0.0031995422563277365
0.0265048600988	0.003159737714084964	0.00018023013653989232	0.002757362512547977
0.0268889731358	0.0026344188075136618	0.00016284095283151487	0.0023522661849817465
0.0272730855093	0.0021863415427607175	0.0001481128165321042	0.001987923426557512
0.0276571972099	0.0018769191020034165	0.00013668396838163626	0.0016667539683091303
0.028041308228	0.0015680356086699334	0.00012352949617443342	0.0013900294001982405
0.0284254185543	0.0012040264331355315	0.00010782492554773996	0.00115797578610786
0.0288095281792	0.0010231463491523199	9.891035693425192e-05	0.0009698737092384948
0.0291936370933	0.0008964374483296805	9.155161032184773e-05	0.0008241549548445156
0.029577745287	0.000705321097397069	8.046116654602887e-05	0.0007184965458730225
0.0299618527509	0.0005510788703536982	7.080904562119553e-05	0.0006499137602723804
0.0303459594756	0.0005353224885027435	7.009112453450423e-05	0.000614854134501319
0.0307300654515	0.0005748286836974421	7.219888876246417e-05	0.000609294365918819
0.0311141706692	0.0005859478101195513	7.137343478566575e-05	0.0006288415663752017
0.0314982751191	0.0005871650098732624	7.021597717053613e-05	0.0006688395950768537
0.0318823787919	0.0006235564112895076	7.190360316505248e-05	0.0007244803210425165
0.032266481678	0.0007450706931845565	7.738120724270533e-05	0.0007909187399688679
0.0326505837679	0.0008862933178723713	8.339257094620654e-05	0.0008633899928006905
0.0330346850522	0.0009451594852342346	8.572968795441778e-05	0.0009373255823787336
0.0334187855215	0.0009815746760387005	8.675231573376734e-05	0.0010084655222569864
0.0338028851661	0.0010270772674885783	8.800821299468927e-05	0.0010729628180833537
0.0341869839767	0.001102627022250496	9.049298456202505e-05	0.0011274765971761049
0.0345710819438	0.001124481336188636	9.038505533279794e-05	0.001169250365932991
0.0349551790579	0.0011003261168502196	8.852696681484318e-05	0.0011961722737792084
0.0353392753095	0.0011007325450262723	8.784835564339434e-05	0.001206814863884962
0.0357233706891	0.001153905285610126	8.938303586248713e-05	0.0012004525567349503
0.0361074651873	0.0012321772329155275	9.172526263232158e-05	0.0011770559943632992
0.0364915587945	0.0012309320096884088	9.125953338268801e-05	0.0011372633197952822
0.0368756515014	0.0011344008737798072	8.706252046753955e-05	0.0010823294255517379
0.0372597432984	0.0010805798099178677	8.370900350781e-05	0.0010140551269340729
0.0376438341761	0.0010895580262864097	8.350732398106665e-05	0.0009346990525484324
0.0380279241249	0.00099265124886411	7.969522018687271e-05	0.0008468757565347667
0.0384120131354	0.0008581973528233275	7.396833395761573e-05	0.0007534441085455491
0.0387961011982	0.0007543014308786466	6.889911408680105e-05	0.000657390385307071
0.0391801883037	0.0006305719128163879	6.29708295641309e-05	0.0005617106535748352
0.0395642744424	0.0005116399080306464	5.704300461588887e-05	0.00046929699372684063
0.039948359605	0.00039085979007552526	4.940661036105104e-05	0.0003828318703854654
0.0403324437819	0.00030328798886219516	4.2887965494724275e-05	0.00030469452491171207
0.0407165269636	0.00025706526809996324	3.899846225672224e-05	0.00023688266803913166
0.0411006091406	0.000241375626291076	3.809626294651619e-05	0.00018095202261395014
0.0414846903036	0.00020439337160228904	3.562732527209319e-05	0.0001379754421040295
0.0418687704429	0.00013387949033469233	2.9594244777789057e-05	0.0001085224545275276
0.0422528495492	0.0001161912841069144	2.736099861775933e-05	9.265919623149086e-05
0.0426369276129	0.0001004370627034728	2.4393269919547734e-05	8.996785023015898e-05
0.0430210046247	8.087385673028342e-05	2.2419907488098383e-05	9.95839273025382e-05
0.0434050805749	8.66656632857172e-05	2.4308367941934294e-05	0.00012024906088296927
0.0437891554541	0.00010040268945609586	2.5427529189858257e-05	0.00015037645438044982
0.0441732292529	0.00015079139042072028	2.9550319324178583e-05	0.00018812574078621474
0.0445573019617	0.00021715340085708	3.462055643534188e-05	0.0002314837983207134
0.0449413735712	0.00025936817336301974	3.7492479013833996e-05	0.00027834801276623543
0.0453254440717	0.00032856114282462984	4.095999370353312e-05	0.00032660857835618287
0.0457095134539	0.00039163378174642894	4.390803271654697e-05	0.00037422667065158886
0.0460935817083	0.00047656677473512907	4.814201161358725e-05	0.0004193056839261273
0.0464776488253	0.00047314769383332244	4.756667587078741e-05	0.00046015317972209125
0.0468617147956	0.00042265620865996814	4.4529254960938714e-05	0.0004953317132162724
0.0472457796096	0.00048447622634868953	4.749002127543463e-05	0.0005236972632893134
0.0476298432578	0.0005376726551340214	4.960579959784667e-05	0.0005444245639499818
0.0480139057309	0.0006013120293233778	5.2128387260934644e-05	0.000557019193004947
0.0483979670192	0.0006326839717236706	5.3308249633828974e-05	0.0005613167977547152
0.0487820271134	0.0006016752071870975	5.171828903325646e-05	0.0005574703078192978
0.0491660860039	0.0005954428936560785	5.12572096845654e-05	0.0005459263872675022
0.0495501436813	0.0006019559431201329	5.1095397747209854e-05	0.0005273927019412024
0.049934200136	0.0005878658738065485	5.02370655001713e-05	0.0005027978161941714
0.0503182553588	0.0005412437204717561	4.809006944092831e-05	0.00047324568374570726
0.0507023093399	0.0005040559185665889	4.613654311487969e-05	0.0004399667611800961
0.05108636207	0.0005002564498267569	4.570004385105199e-05	0.00040426775317271054
0.0514704135397	0.0004881126024952658	4.483854777358783e-05	0.0003674819043702521
0.0518544637393	0.00042175641136346	4.152334796726863e-05	0.00033092159160094545
0.0522385126595	0.0003700661376833334	3.89706981314766e-05	0.0002958347544511542
0.0526225602907	0.00033085040151497463	3.676118428004606e-05	0.0002633664445796918
0.0530066066236	0.000289110507601734	3.416356962870605e-05	0.00023452648685703893
0.0533906516485	0.00024317830831071692	3.157370026493233e-05	0.00021016394371591284
0.0537746953561	0.00016350891211169545	2.616161941305578e-05	0.0001909487693456241
0.0541587377369	0.00012496447083902457	2.2968985611794505e-05	0.0001773607465450576
0.0545427787813	0.0001314829384416326	2.3488938048058978e-05	0.00016968552541407402
0.05492681848	0.00014165863037398965	2.400911615277467e-05	0.0001680173401564777
0.0553108568234	0.0001438387942317107	2.4151071410601156e-05	0.00017226777433477301
0.055694893802	0.00014780237909058316	2.3965119126792095e-05	0.00018217978121915396
0.0560789294064	0.00015998859079075972	2.4554607452652828e-05	0.00019734604723436918
0.0564629636272	0.0001713120893218488	2.546353251860896e-05	0.00021723071324156683
0.0568469964547	0.00018537985381053912	2.6346155524072494e-05	0.00024119343926059248
0.0572310278797	0.0002232055007427875	2.873777232039626e-05	0.0002685148100984852
0.0576150578925	0.0002417266956650514	2.952490176346896e-05	0.0002984221271453181
0.0579990864837	0.00025977229827131	3.022061350830813e-05	0.0003301147106843674
0.0583831136438	0.00029924007317668047	3.21745570854529e-05	0.00036278793964381685
0.0587671393634	0.0003491704313909423	3.434252744019108e-05	0.00039565537663698724
0.059151163633	0.0004001634695041548	3.649871384556973e-05	0.0004279684575219357
0.0595351864431	0.0004144603247776248	3.695986930524939e-05	0.0004590333610583694
0.0599192077842	0.0004209305555994248	3.703559272292658e-05	0.0004882248092134854
0.0603032276469	0.00048124523464505544	3.926784349444293e-05	0.0005149966776136585
0.0606872460216	0.0005245103099859866	4.060901004586675e-05	0.0005388894141399521
0.0610712628989	0.000522504880511903	4.0555819548509725e-05	0.0005595343687665869
0.0614552782694	0.0005605947609670107	4.1949629249115e-05	0.0005766552267176825
0.0618392921235	0.0005931300996594929	4.305013450910767e-05	0.0005900668091024091
0.0622233044518	0.0005861009443944179	4.2516629123042396e-05	0.0005996715593798939
0.0626073152448	0.0006104578184125632	4.3005891230506725e-05	0.0006054540706972308
0.0629913244931	0.0006286517770597572	4.3416537945565764e-05	0.0006074740294279582
0.063375332187	0.000624466813296987	4.316316863419073e-05	0.000605857955172241
0.0637593383173	0.0006149981403576107	4.265542310856201e-05	0.0006007901091262017
0.0641433428743	0.0005828698783969971	4.116344961834141e-05	0.00059250292301105
0.0645273458487	0.0005508250248098441	3.9850089485955924e-05	0.000581267271882742
0.0649113472309	0.0005541565663108536	3.9770626129297024e-05	0.0005673828784493664
0.0652953470116	0.0005743186305808531	4.02447603343407e-05	0.0005511690959831995
0.0656793451811	0.0005815405832800889	4.042938040849209e-05	0.0005329562739244385
0.06606334173	0.0005360019722863929	3.872993969003144e-05	0.0005130778661983244
0.0664473366489	0.00045405232072217477	3.560725215571627e-05	0.0004918633993840316
0.0668313299283	0.00042674153257633114	3.4331897000322294e-05	0.0004696323768671099
0.0672153215586	0.000412491850450316	3.345645092846644e-05	0.00044668915756008055
0.0675993115305	0.00038036492526581585	3.204631385820198e-05	0.00042331881426620747
0.0679832998345	0.0003414880212636839	3.0234028190569076e-05	0.0003997839480016917
0.068367286461	0.0002893286824533389	2.775963316817049e-05	0.000376322410495703
0.0687512714007	0.0002770272501080517	2.6967272909681796e-05	0.000353145868258274
0.0691352546439	0.00028365002820802043	2.7276552313965208e-05	0.0003304391276171266
0.0695192361813	0.0002407544507321187	2.521496654968999e-05	0.00030836013042626287
0.0699032160034	0.00022730276061466798	2.432607751818128e-05	0.0002870405252114995
0.0702871941008	0.00020910557318977235	2.321763099360197e-05	0.0002665867166667748
0.0706711704638	0.0001669046653291379	2.0862967511653734e-05	0.00024708129825960523
0.0710551450831	0.0001619038365084168	2.061099217375291e-05	0.00022858477675523608
0.0714391179492	0.00015042060286399913	1.963841382343822e-05	0.00021113750396180682
0.0718230890526	0.0001344712660514923	1.8398930554518345e-05	0.0001947617385437056
0.0722070583838	0.0001322436210679042	1.8241847090618082e-05	0.00017946376969211268
0.0725910259334	0.00011468120548764685	1.712289396770403e-05	0.00016523604370142063
0.0729749916919	0.00010158424319752135	1.628496376274788e-05	0.00015205924401592627
0.0733589556498	0.00010470222284492435	1.633564776286178e-05	0.00013990428458544532
0.0737429177977	0.00010018890460960152	1.581194502203271e-05	0.00012873418528784616
0.074126878126	9.198505477750012e-05	1.5292172094661457e-05	0.0001185058064111087
0.0745108366253	8.980877493311166e-05	1.5328742779444756e-05	0.0001091714266137558
0.0748947932861	9.066046983927303e-05	1.5411698593771097e-05	0.00010068015544289749
0.0752787480989	8.448802753643657e-05	1.4691671770516595e-05	9.297917709793299e-05
0.0756627010544	8.504213936885083e-05	1.4587277642086343e-05	8.601482692477148e-05
0.0760466521429	9.19498178835829e-05	1.5239107156873695e-05	7.973350599164633e-05
0.0764306013551	8.632016760172295e-05	1.4542810010615372e-05	7.408244205909686e-05
0.0768145486814	8.007912490180577e-05	1.3942073614254208e-05	6.901030758603264e-05
0.0771984941124	7.722331322884464e-05	1.3653879866141486e-05	6.446770685953108e-05
0.0775824376385	6.71336206468623e-05	1.270014899837359e-05	6.0407545343394635e-05
0.0779663792505	6.94086058358103e-05	1.2726678382943156e-05	5.6785294693978956e-05
0.0783503189386	6.942702171499174e-05	1.2425870510200982e-05	5.3559166919291926e-05
0.0787342566936	6.443368324482668e-05	1.2247845708791925e-05	5.069021071878653e-05
0.0791181925059	6.080924718375349e-05	1.241920126858552e-05	4.814234247510598e-05
0.079502126366	6.159658796053247e-05	1.2168956543459245e-05	4.5882323450791804e-05
0.0798860582644	6.46574545038164e-05	1.2215139445955692e-05	4.387969381377969e-05
0.0802699881918	5.549918096402211e-05	1.152550312803713e-05	4.210667302767465e-05
0.0806539161386	4.85303885479849e-05	1.0832878183861619e-05	4.0538035057194077e-05
0.0810378420953	5.013090265273132e-05	1.068635186439369e-05	3.915096573061559e-05
0.0814217660525	4.94352490137976e-05	1.0339148316800922e-05	3.792490855406664e-05
0.0818056880007	4.9208760040008835e-05	1.0634450146525774e-05	3.6841404256616946e-05
0.0821896079304	4.949824615588249e-05	1.076020966302631e-05	3.588392841267491e-05
0.0825735258322	4.4097733412465424e-05	9.868527604281107e-06	3.503773064117336e-05
0.0829574416965	4.105202397931589e-05	9.655474307849578e-06	3.4289678121105834e-05
0.083341355514	3.329335571580149e-05	8.93488119722183e-06	3.362810549261886e-05
0.0837252672751	3.084649575974658e-05	8.572630988939033e-06	3.304267264341471e-05
0.0841091769703	3.510267733633237e-05	8.81749452251146e-06	3.252423138361392e-05
0.0844930845902	3.281231055383193e-05	8.43179740277397e-06	3.206470161209619e-05
0.0848769901254	3.553936394149288e-05	8.75266998955791e-06	3.165695724137599e-05
0.0852608935663	3.752041777383822e-05	8.963778175538622e-06	3.129472188307489e-05
0.0856447949035	3.4607364009887786e-05	8.729593548019762e-06	3.097247408832702e-05
0.0860286941275	3.6780597527105266e-05	9.108718800623784e-06	3.068536178254261e-05
0.0864125912288	3.352426069459879e-05	8.583450147975314e-06	3.0429125417205802e-05
0.0867964861979	3.3435264516629264e-05	8.307135406688007e-06	3.020002928415109e-05
0.0871803790254	4.016217797039964e-05	9.076648083635335e-06	2.9994800386937274e-05
0.0875642697019	3.636628831026411e-05	8.634723438253675e-06	2.9810574237421364e-05
0.0879481582178	3.2003537387291565e-05	8.340155319296314e-06	2.964484693680167e-05
0.0883320445636	2.8294317112152076e-05	7.912184994798265e-06	2.9495432906304396e-05
0.08871592873	2.8245612792668224e-05	7.810561273256237e-06	2.9360427650465174e-05
0.0890998107073	2.7844746830112208e-05	8.032965991161045e-06	2.9238174961712883e-05
0.0894836904863	2.565387653772625e-05	7.93306091759613e-06	2.9127238007039232e-05
0.0898675680573	3.218340600049603e-05	8.641429039204311e-06	2.902637377766848e-05
0.0902514434109	3.4935724879393845e-05	8.784698685631888e-06	2.893451042291446e-05
0.0906353165376	2.9305480522169823e-05	7.847709645583097e-06	2.8850727037307114e-05
0.091019187428	2.4167704715919223e-05	7.222263548525935e-06	2.8774235516997387e-05
0.0914030560726	2.4156086385092737e-05	7.11296955373302e-06	2.870436415217049e-05
0.0917869224619	2.1063770190803473e-05	6.7060367438683416e-06	2.8640542672583204e-05
0.0921707865865	2.8824855086206036e-05	7.601163248003764e-06	2.8582288514250453e-05
0.0925546484368	3.4259021915649375e-05	8.37829637300959e-06	2.8529194124841785e-05
0.0929385080035	3.184722153209496e-05	8.265021193687016e-06	2.848091517256681e-05
0.0933223652769	3.29309036619879e-05	8.36981990649016e-06	2.8437159567969155e-05
0.0937062202478	2.7239699037291066e-05	7.503970328858097e-06	2.839767724733994e-05
0.0940900729065	2.543317491572996e-05	7.304441455834123e-06	2.8362250701884532e-05
0.0944739232437	2.4700877109274002e-05	7.532412310853722e-06	2.8330686264482654e-05
0.0948577712498	2.56009717750937e-05	7.533110089646433e-06	2.8302806188411975e-05
0.0952416169154	2.8787154524731397e-05	7.763848759833975e-06	2.8278441566316687e-05
0.095625460231	2.3070336332802776e-05	7.17096454820896e-06	2.8257426145301264e-05
0.0960093011871	2.3602774121081286e-05	7.267052874893163e-06	2.8239591093655188e-05
0.0963931397743	3.11511325743184e-05	8.24894709434733e-06	2.822476076792441e-05
0.0967769759831	3.1626088735716744e-05	8.08569439138692e-06	2.8212749515947063e-05
0.097160809804	3.189814855976722e-05	7.840490700613905e-06	2.8203359533207064e-05
0.0975446412275	3.271786755388666e-05	7.884717951556722e-06	2.8196379767657533e-05
0.0979284702443	2.7652023342228943e-05	7.3821310633345405e-06	2.819158584321552e-05
0.0983122968447	2.359862245491176e-05	7.136890433142595e-06	2.8188740945950823e-05
0.0986961210194	2.3013112307893743e-05	7.0108760738531e-06	2.818759759093229e-05
0.0990799427589	2.4449257391735834e-05	7.058671740826938e-06	2.818790016330186e-05
0.0994637620537	2.728503159741056e-05	7.401875675014863e-06	2.8189388105487015e-05
0.0998475788943	2.4611895060189e-05	7.061192385268104e-06	2.81917996048773e-05
0.100231393271	2.2590781755251288e-05	7.033934145610754e-06	2.8194875623513663e-05
0.100615205175	2.9692989173766612e-05	8.044403499691035e-06	2.819836410412531e-05
0.100999014596	3.100958349771311e-05	7.994674462111024e-06	2.8202024185435415e-05
0.101382821526	2.1952475989609953e-05	6.821683925950226e-06	2.8205630264396274e-05
0.101766625953	2.1161348623501808e-05	6.383338508607518e-06	2.8208975753150907e-05
0.10215042787	2.6374422181802696e-05	7.098721918612862e-06	2.8211876394560176e-05
0.102534227266	2.9275123183073673e-05	7.589443334352511e-06	2.8214173019878797e-05
0.102918024133	2.7969798684771906e-05	7.4120230428406885e-06	2.8215733656728038e-05
0.103301818459	2.666455841547347e-05	7.4191206990305165e-06	2.821645492168048e-05
0.103685610237	2.793674147369526e-05	7.321925529951513e-06	2.821626266037977e-05
0.104069399457	2.639845574954143e-05	6.905211694692863e-06	2.821511182650308e-05
0.104453186109	2.9156905155554256e-05	7.186549702638989e-06	2.821298561835862e-05
0.104836970184	3.138321084126625e-05	7.394804804123907e-06	2.820989933955636e-05
0.105220751672	2.7584451236140466e-05	6.9069910052242685e-06	2.820590318239719e-05
0.105604530563	2.5427626493037202e-05	6.625662536176827e-06	2.820108963455516e-05
0.105988306849	1.8657564853642502e-05	5.6274942366441226e-06	2.819559744996695e-05
0.10637208052	6.2239473495379374e-06	3.222694781127017e-06	2.8189600680272298e-05
