Repository: DomiDre/PhDThesis

# PhDThesis

Color palette:
- #0EA8DF #MatNat Blau
- #EE292F #Medizin Rot
- #FAAB2D #HumWis Orange
- #76C152 #Wiwi Gruen
- #7F0128 #Rechtswis Bordeaux
- #793394 #Philo Violett

Sample Translation
- Ol-CoFe-C : DD67
- Ac-CoFe-C : AH11
- Ac-CoFe-C-YF : YF45

File: data/looselyPackedNP/sc-ios-7/pnr/2FitZFC/Magnetized/Homogeneous/fit_result.dat
#File generated by ModelExp v0.6.6
#Read datafile: ../../../data/footprint_corrected/ES_S17_30K_ZFC_7300Oe_reduced_in_x_ai_uu_masked_qz_I_fcorrected.xye
#Read datafile: ../../../data/footprint_corrected/ES_S17_30K_ZFC_7300Oe_reduced_in_x_ai_du_masked_qz_I_fcorrected.xye
#Started Fit at 2018-12-27 22:52:43.750874
#Finished Fit at 2018-12-27 22:52:43.975123
#[[Fit Statistics]]
#    # fitting method   = leastsq
#    # function evals   = 9
#    # data points      = 379
#    # variables        = 1
#    chi-square         = 16100.1340
#    reduced chi-square = 42.5929471
#    Akaike info crit   = 1422.88869
#    Bayesian info crit = 1426.82622
#[[Variables]]
#    i0:                      1 (fixed)
#    bg:                      1.991524e-06 (fixed)
#    roughness:               9.185407 (fixed)
#    roughnessSlope:          0 (fixed)
#    packingDensity1:         0.8562203 (fixed)
#    packingDensity2:         0.7312421 (fixed)
#    packingDensity3:         0.6558945 (fixed)
#    packingDensity4:         0.6482608 (fixed)
#    packingDensity5:         0.689336 (fixed)
#    packingDensity6:         0.6680603 (fixed)
#    packingDensity7:         0.6460491 (fixed)
#    packingDensity8:         0.6046271 (fixed)
#    packingDensity9:         0.5501931 (fixed)
#    packingDensity10:        0.4291909 (fixed)
#    packingDensity11:        0 (fixed)
#    layerDistance1:         -8.910443 (fixed)
#    layerDistance2:         -23.84106 (fixed)
#    layerDistance3:         -32.7 (fixed)
#    layerDistance4:         -34.2 (fixed)
#    layerDistance5:         -31.35853 (fixed)
#    layerDistance6:         -27.86385 (fixed)
#    layerDistance7:         -26.46565 (fixed)
#    layerDistance8:         -25.20717 (fixed)
#    layerDistance9:         -25.02415 (fixed)
#    layerDistance10:        -26.86636 (fixed)
#    layerDistance11:        -50 (fixed)
#    r:                       35.4 (fixed)
#    d:                       16.9 (fixed)
#    dSpacer:                 36.38959 (fixed)
#    sldCore:                 7e-06 (fixed)
#    sldShell:                7.8e-08 (fixed)
#    sldSubstrate:            2.072e-06 (fixed)
#    sldSpacer:               0 (fixed)
#    sldBackground:           0 (fixed)
#    magSldCore:              8.1000e-08 +/- 2.2300e-08 (27.53%) (init = 2.7e-08)
#    magSldShell:             3e-06 (fixed)
#    polarization_p:          1 (fixed)
#    polarizationEfficiency:  1 (fixed)
#    gamma:                   0 (fixed)
#    dTheta:                  0.0003 (fixed)
#    wavelength:              5.14 (fixed)
#    dWavelength:             0.0021 (fixed)
#    polarization_m:         -1 (fixed)

#[[Data]] p
#q / A-1	I / cm-1	sI / cm-1	Imodel / cm-1
0.00719290019978	0.9854687865021405	0.007765988299049534	1.0000019915244325
0.00761601062293	1.0018210357616142	0.0102581949168398	1.000001991524416
0.00803912081407	0.984344395606433	0.008718764838498438	1.000001991524408
0.00846223076033	0.9907779564082256	0.006011914693819206	0.996529589081008
0.00888534044881	1.0158384301719534	0.006929597283620099	0.9811864742237658
0.00930844986663	1.0020788073204983	0.008133066854971692	0.9323152973215921
0.0097315590009	0.9842903292231822	0.008058005363453108	0.8208927628453875
0.0101546678387	0.7739832267535331	0.008270441891924859	0.6393532896852171
0.0105777763672	0.3859758344779347	0.004116707620623161	0.428320379773933
0.0110008845735	0.06907724743408239	0.0022669565910737916	0.2535412244761779
0.0114239924447	0.062163628029608176	0.0018041918119891301	0.1500021606605609
0.0118470999679	0.07166264907600792	0.0012347452510691954	0.1042323777707357
0.0122702071302	0.07414581863789359	0.001413086167403792	0.08514955077381699
0.0126933139187	0.06508520708112596	0.0015013617654772895	0.07249629425177413
0.0131164203206	0.06547076968231659	0.0017101557373426074	0.06008477590887957
0.0135395263229	0.05044273749438596	0.0007282533912858822	0.04719373275006087
0.0139626319128	0.03902457496864216	0.0007457067578736482	0.035054449115057416
0.0143857370773	0.031106292274413704	0.0008499554935794334	0.024556346134427535
0.0148088418037	0.024341634102845455	0.0005416220944649633	0.016140562712033152
0.0152319460789	0.01456884198670196	0.0004302870031010053	0.009925419790165714
0.0156550498901	0.009393755759402775	0.00035403482856264035	0.005799631989037875
0.0160781532245	0.005634381322276287	0.0003272565431332229	0.003500038244576645
0.0165012560691	0.003498330614863539	0.0002945178806531919	0.002677630338869217
0.016924358411	0.0029454800426723373	0.00022857999502875733	0.002951468152650944
0.0173474602374	0.0026555500142722557	0.00025852615113300566	0.003949716915114769
0.0177705615354	0.00416110184850163	0.0002094964256544508	0.0053380239514464025
0.018193662292	0.005417021489539899	0.0002908003938860604	0.00683656162946823
0.0186167624945	0.006758483553446206	0.00017407699486638196	0.0082277908393999
0.0190398621298	0.008769022007810198	0.0002424870088781521	0.009357242773919099
0.0194629611851	0.008782066763706483	0.00027656093088245626	0.010129477636779736
0.0198860596476	0.010953836193080248	0.0002938011490611976	0.010501022931006588
0.0203091575043	0.011752820754483006	0.00022978682939908156	0.010471670235125794
0.0207322547423	0.011499664384723303	0.0002752721191483558	0.010075117477510984
0.0211553513489	0.011349936621014611	0.0002120838493397558	0.009369632251313905
0.0215784473109	0.009373588587968978	0.0001978308917573397	0.008429190618475435
0.0220015426157	0.008749757982977883	0.00018296006516501433	0.007335401970182632
0.0224246372503	0.00827194751317042	0.00020813094605990468	0.006170440754454211
0.0228477312017	0.006437274474109447	0.000141120891232224	0.0050111461969034885
0.0232708244572	0.005345485548554595	0.00016156098514637083	0.003924402052237345
0.0236939170038	0.004055554495360993	0.00013358861034690132	0.002963857355460555
0.0241170088287	0.0031182541609787945	0.00010533321539338572	0.0021679909425800126
0.0245400999189	0.0023087435212386844	0.00010653512216260491	0.0015594584034208656
0.0249631902615	0.001744322792721126	0.00011025587144174442	0.0011455956323113724
0.0253862798438	0.0008326046222386238	7.436361632729888e-05	0.0009198957957405033
0.0258093686527	0.0008160472466572146	8.479145421139785e-05	0.0008642334540078355
0.0262324566755	0.0005773006182113635	6.696424266941026e-05	0.000951585752660139
0.0266555438991	0.0007513880938741593	8.070147254443948e-05	0.0011489979049159433
0.0270786303108	0.0008286620694863696	8.478546164043756e-05	0.0014205572727008472
0.0275017158976	0.0014269372304528806	8.036576321148515e-05	0.0017301733253925083
0.0279248006467	0.0019611936339237798	7.746673121809311e-05	0.002044004213923032
0.0283478845451	0.0020704327835913065	8.057944645734767e-05	0.0023324189061483223
0.02877096758	0.0024746556786160163	8.486245040648857e-05	0.002571431691982054
0.0291940497385	0.0028642342820338756	9.769297882748636e-05	0.0027435895124126534
0.0296171310077	0.0031827197178985254	8.748814626396303e-05	0.0028383295948247976
0.0300402113747	0.002886415477503921	7.117367201662496e-05	0.0028518542132263012
0.0304632908267	0.0034124420706118696	8.273813336984598e-05	0.0027865909943214986
0.0308863693506	0.0033291127999146085	9.909489431959792e-05	0.0026503216368181535
0.0313094469337	0.002830595766941555	7.060745747738022e-05	0.0024550700476182368
0.0317325235631	0.0029492875312957865	8.427963163979534e-05	0.0022158435787666925
0.0321555992258	0.002725683655118223	5.070028881410685e-05	0.0019493189961555077
0.032578673909	0.0021930797005170525	7.012995392440592e-05	0.0016725586097217303
0.0330017475999	0.0018807662598609848	6.409725870859401e-05	0.0014018321475104338
0.0334248202854	0.001438286191084825	5.152663964592276e-05	0.001151606985439143
0.0338478919527	0.0010369373027950372	4.606319484904288e-05	0.0009337538960896209
0.034270962589	0.000855274458303899	4.699173235250498e-05	0.0007569983735759001
0.0346940321814	0.0006457826309204906	5.241811215204985e-05	0.0006266298133101541
0.0351171007168	0.0004846718115889274	4.6479759305975334e-05	0.0005444634891141484
0.0355401681826	0.00037777415348030013	3.1952400179630646e-05	0.0005090344901319573
0.0359632345658	0.0002907207223622357	3.1522677779324656e-05	0.0005159895643992861
0.0363862998534	0.00035386608805672965	3.1009826545595436e-05	0.0005586329417468125
0.0368093640327	0.0004515880708120163	3.108737956362077e-05	0.0006285761472740517
0.0372324270906	0.0005774375820600091	3.5440469075102606e-05	0.0007164396818939929
0.0376554890144	0.0008102045790380971	3.6597728652486623e-05	0.0008125560245543884
0.0380785497912	0.0008498455266323954	3.118258434752952e-05	0.0009076282007557617
0.038501609408	0.0010962973520926777	4.030691799580364e-05	0.000993305473714634
0.038924667852	0.0012078953162661648	4.0229471502670976e-05	0.0010626467511643516
0.0393477251103	0.0011638406405347786	4.166683622437024e-05	0.0011104522579194751
0.03977078117	0.001285071651065095	3.7815695256671465e-05	0.0011334541548847369
0.0401938360182	0.0014301077291788606	3.686369217166913e-05	0.001130366445604812
0.040616889642	0.0011667035917983445	4.297481512450728e-05	0.0011018031884180892
0.0410399420286	0.001166341844904845	3.369756031859208e-05	0.0010500813418901733
0.041462993165	0.0011386224577898136	4.3743950416679545e-05	0.0009789302530071422
0.0418860430383	0.0009845867295063674	3.3768038522799865e-05	0.0008931336994422393
0.0423090916358	0.0009039349269232007	4.022630320586333e-05	0.0007981324634694701
0.0427321389444	0.0007331183841140257	3.837812273758848e-05	0.00069961567515667
0.0431551849514	0.0006623427873832051	2.405964815176392e-05	0.0006031277250110315
0.0435782296438	0.0005442393125769268	3.33898409806182e-05	0.0005137145992176835
0.0440012730087	0.00043659701989299897	3.025257944794435e-05	0.0004356292858603739
0.0444243150332	0.0003605419355793956	3.127203288386053e-05	0.0003721107603157645
0.0448473557045	0.0002590460619091832	2.451180260896059e-05	0.00032524534335198
0.0452703950097	0.0003602547974916637	2.3160030444066662e-05	0.0002959133286793073
0.0456934329358	0.0003506439123557123	2.6007144241411425e-05	0.0002838180861827621
0.0461164694701	0.00029964024371358734	1.9617705349613873e-05	0.0002875897238576798
0.0465395045996	0.0003402339993989201	2.4598257680322013e-05	0.0003049511391895656
0.0469625383114	0.0003652055827732422	2.4520980801251734e-05	0.0003329311356233021
0.0473855705926	0.000391264619800235	3.0237129097187305e-05	0.00036810735584641614
0.0478086014304	0.00036760955867556823	3.15693056002012e-05	0.0004068611274821986
0.0482316308118	0.0005279974595227204	2.2119464118263376e-05	0.00044562687347438713
0.0486546587241	0.0005823017083275801	2.8025758410809184e-05	0.0004811203744719361
0.0490776851542	0.0005103023380426284	2.4992948712918918e-05	0.0005105326875438928
0.0495007100893	0.000615902510489317	2.287250601559248e-05	0.0005316796898843765
0.0499237335166	0.0005571648489645282	2.823444608087468e-05	0.0005431007715708889
0.0503467554231	0.0006374677732513395	3.072771318348628e-05	0.0005441038950636106
0.0507697757959	0.0006095996624781563	1.9631164340225004e-05	0.000534757831277552
0.0511927946222	0.000577778015180643	1.901508144120005e-05	0.0005158356629605108
0.0516158118891	0.0005462891572668687	2.502999532333632e-05	0.0004887164418008066
0.0520388275837	0.0005108533840312456	1.758972229758015e-05	0.0004552540636294045
0.0524618416931	0.00036244459042748356	2.1876758822578336e-05	0.00041762389871172954
0.0528848542044	0.00039290515772174406	1.9285379164433147e-05	0.0003781584389909921
0.0533078651047	0.0003762469259169073	2.2265073513806758e-05	0.00033918320369478663
0.0537308743812	0.00030562069852458447	2.1927626416484583e-05	0.0003028634240082387
0.054153882021	0.0002867589600532398	1.7135132855128975e-05	0.0002710706904030931
0.0545768880111	0.00028688631534553986	1.8607656187761446e-05	0.0002452769093755047
0.0549998923388	0.00022473012473675486	1.9467861186252513e-05	0.000226480722357902
0.055422894991	0.0002287663732484647	2.0114057548927982e-05	0.0002151691466877679
0.0558458959549	0.00023669222002391344	1.4717748612888793e-05	0.00021131477034333113
0.0562688952177	0.00020852209132123274	1.812554629767812e-05	0.00021440652782236567
0.0566918927665	0.000232222328859069	2.2105790563732502e-05	0.0002235100452943719
0.0571148885883	0.0002860754291087003	1.527215806478803e-05	0.00023735188662819462
0.0575378826703	0.0003021058079090145	1.6985463416294326e-05	0.0002544208422244587
0.0579608749996	0.00031817430842060715	1.6569205805003e-05	0.0002730787279679425
0.0583838655633	0.00026112040745781054	1.8687707303259116e-05	0.0002916730129771239
0.0588068543485	0.00026388891799808363	1.6857647209979557e-05	0.00030864394719579217
0.0592298413424	0.0003376654343291219	1.90664187518675e-05	0.000322619657583902
0.059652826532	0.000246455642933738	1.9848166006557242e-05	0.00033249384406120125
0.0600758099045	0.00026010012090851376	2.2576855542792232e-05	0.0003374821356033353
0.060498791447	0.0003687042196623337	1.5562087906969154e-05	0.0003371547552526909
0.0609217711465	0.0003465032866074107	2.716573986017659e-05	0.0003312655202179882
0.0613447489903	0.0002416556171386965	1.757267111179963e-05	0.0003203763316867467
0.0617677249655	0.0002753731237538298	1.898049309427149e-05	0.0003047041839588646
0.062190699059	0.0002845977111319883	1.8197596282757625e-05	0.00028624207010006435
0.0626136712582	0.00020991838188169122	1.5252915845456452e-05	0.0002655468785549067
0.06303664155	0.00029043076997896594	1.6548139192697043e-05	0.00024329654563207917
0.0638825763601	0.00019705407716121392	1.8564301761787454e-05	0.0001956059724071411
0.0647285033864	0.00018227989101682053	1.6197867582086973e-05	0.00015693487600859174
0.0655744225256	0.00017669314367325473	1.4911174490955627e-05	0.00013210899681029764
0.0664203336748	0.0001414123652618885	1.1784303647825838e-05	0.00012247798061158305
0.067266236731	0.00015292066648645863	1.2888233985947289e-05	0.0001266536795641629
0.0681121315909	0.00014879492281301055	1.1079409156798132e-05	0.0001398504776834952
0.0689580181515	0.0001831218853589789	1.434097084382158e-05	0.00015570894486744062
0.0698038963099	0.00022651698584731382	1.1497404717129842e-05	0.00016800779822088096
0.0706497659628	0.00016494620805488632	1.3689251863510234e-05	0.00017216135970525866
0.0714956270073	0.0002232846936612276	1.7284876991360655e-05	0.00016613206585542632
0.0723414793402	0.00019242791031073172	1.5737831438593377e-05	0.0001508827323766287
0.0731873228586	0.00016712219225796624	1.0707940396710118e-05	0.00012933706939843804
0.0740754489534	9.812878971490361e-05	1.1135000881295956e-05	0.00010432796743402851
0.0748366919762	0.00011954519858275915	8.156342647337098e-06	8.634999428812083e-05
0.0757247994955	0.0001071057193764243	1.1768215539072514e-05	7.105029313507922e-05
0.0766128968423	9.22373045773473e-05	1.3078665100710413e-05	6.45786004580515e-05
0.0774164046244	0.00010981701560749598	1.110465118319953e-05	6.622136870462056e-05
0.0782621930909	0.00012527152253608982	1.2326796961401676e-05	7.350436942422617e-05
0.0791079720215	0.00011907415821221249	1.6490486786865337e-05	8.314550688752782e-05
0.0799537413129	0.00010884124697650034	1.4051778889728105e-05	9.160135925045511e-05
0.0807995008623	0.00010274345170044827	7.740139595120647e-06	9.594072429700626e-05
0.0816452505664	0.00011524294172540708	1.0221186034684937e-05	9.439148850141294e-05
0.0824909903224	7.079284148476472e-05	7.66357861962781e-06	8.672329304458572e-05
0.083336720027	8.552801668420786e-05	9.729115642271105e-06	7.415978545572564e-05
0.0841824395773	9.816241502000029e-05	1.096539153452095e-05	5.898056619897161e-05
0.0850281488703	6.634747909497113e-05	8.095279161605924e-06	4.3921318175672206e-05
0.0858738478028	6.410931558441818e-05	9.881342452762685e-06	3.1528590247433104e-05
0.0867195362719	5.130816150824614e-05	7.970879032207057e-06	2.3619373519553854e-05
0.0875652141745	4.194485005472024e-05	6.628000407972489e-06	2.0955539646781612e-05
0.0884108814074	4.2500619374835664e-05	4.8103916423664016e-06	2.3182447672915796e-05
0.0892565378678	7.224850769890866e-05	8.113094114808991e-06	2.9015963258674735e-05
0.0901021834526	4.485705349695154e-05	7.553443115508838e-06	3.660828721808661e-05
0.0909478180587	3.8680203791959594e-05	7.089357839155661e-06	4.3991427602131335e-05
0.0917934415831	6.069743307968229e-05	1.177530127919496e-05	4.94923927385708e-05
0.0926390539227	5.262677723287302e-05	5.230400249301279e-06	5.2033940167218134e-05
0.0934846549745	5.398984044993858e-05	1.352988290018086e-05	5.1271293619751726e-05
0.0943302446355	2.733578208753596e-05	5.280309410516103e-06	4.7558056826278256e-05
0.0951758228027	2.5102025979986704e-05	5.1672803594635795e-06	4.177300351430749e-05
0.0960213893729	3.059375478716741e-05	7.758282543018158e-06	3.5065349162453505e-05
0.0968669442433	3.406892496393239e-05	4.653313635798028e-06	2.8585362732705958e-05
0.0977124873107	2.0403269497332566e-05	4.810210909625972e-06	2.326573052539817e-05
0.0985580184721	1.3814502182029085e-05	4.005225381502789e-06	1.9655594733723346e-05
0.0994035376246	2.782317757988021e-05	6.997612433658274e-06	1.7919982751968233e-05
0.100206769602	2.0456975479532544e-05	4.0692676319617315e-06	1.7859658525014812e-05
0.10109453949	1.5002716523619485e-05	5.1185265996941094e-06	1.9156569245100687e-05
0.101940021998	1.4134334543467807e-05	2.5180935568153315e-06	2.1125354504831647e-05
0.102785492084	2.9117448541939033e-05	6.197535562515427e-06	2.3339122689608288e-05
0.103630949646	1.374631658027559e-05	3.5882259486784373e-06	2.5437839559593132e-05
0.104476394581	1.3727071633898397e-05	5.198399324945456e-06	2.7144788608224597e-05
0.105321826786	2.274651875793927e-05	5.312933847654455e-06	2.8358985555211133e-05
0.106589950999	1.8588823755611343e-05	6.2896788132874874e-06	2.9238949927274614e-05
0.110013739425	1.821108010312573e-05	7.166170157056511e-06	2.794689831520099e-05
0.113352778123	8.16409164583516e-06	7.626090744332317e-06	2.0869255039406362e-05
0.1167338635	1.4015993576121906e-05	5.99252434872053e-06	1.0664155134794129e-05
0.120114721299	3.1040541149512615e-06	5.190898986508339e-06	5.01351951014662e-06
0.123495344928	1.618372587000496e-05	6.033055451908355e-06	3.3810813077731765e-06
0.126875727796	4.331514953464443e-06	4.262003385972948e-06	2.62859278297117e-06

#[[Data]] m
#q / A-1	I / cm-1	sI / cm-1	Imodel / cm-1
0.00719290019978	0.9797046600222576	0.008263980616319607	1.0000019915244294
0.00761601062293	0.9671488454034102	0.006686258396849733	1.000001991524415
0.00803912081407	0.9828202977086977	0.010181927722307221	1.0000019915244085
0.00846223076033	0.9829984472714597	0.006807020443049339	0.9964921414817078
0.00888534044881	0.9919332807502425	0.007016762029326014	0.9809618048713399
0.00930844986663	1.005947786266002	0.008320272997413494	0.9314647855641031
0.0097315590009	0.9871586309471545	0.007296971523571426	0.8185266944408431
0.0101546678387	0.7819749523702874	0.006182572411427402	0.6343189549222461
0.0105777763672	0.41416019867751647	0.004667676492925328	0.4198851483341026
0.0110008845735	0.12550610033130127	0.0016826168486541498	0.2420402336364201
0.0114239924447	0.07975281603551262	0.0014563192244731423	0.13674787674697272
0.0118470999679	0.08719376678084649	0.001272335113113658	0.09079328028587985
0.0122702071302	0.07924292143480194	0.0013152510558694145	0.0727203833922506
0.0126933139187	0.07010772933629512	0.0015520808700768525	0.06173366852275923
0.0131164203206	0.05866554555433718	0.001086100201769377	0.051237468434088995
0.0135395263229	0.05001312162043386	0.0007690098402827357	0.04025680775552976
0.0139626319128	0.03954261755734071	0.0007058386606372607	0.029875757995367538
0.0143857370773	0.027251952057386883	0.0005827881689942909	0.020898654070763578
0.0148088418037	0.016054991259367747	0.00037916815303521876	0.01372184548945671
0.0152319460789	0.010477340117806046	0.0004944804850998258	0.008450769944621978
0.0156550498901	0.0064775693305286885	0.00043690062249695263	0.004986927388869743
0.0160781532245	0.003219300891435566	0.0002774304549192869	0.003098789662275184
0.0165012560691	0.0014757168370119831	0.00022754733069988144	0.002480668189194925
0.016924358411	0.0008406303601736145	0.00016511415306569272	0.0027999658397314686
0.0173474602374	0.0020041745555656174	0.0002124853363062966	0.0037327528858426572
0.0177705615354	0.0029635722295719763	0.0002120841464238141	0.004988231303221034
0.018193662292	0.004979273510704548	0.00018171698904316492	0.006323413420022387
0.0186167624945	0.005441008273863068	0.00020384819115047567	0.0075498346727914
0.0190398621298	0.007488693905956742	0.00022003827446429088	0.008534260942971833
0.0194629611851	0.009089209812274157	0.0002114994744806122	0.009195211261861066
0.0198860596476	0.009031385008061544	0.00021281718692974728	0.009496818745505013
0.0203091575043	0.008954351091443772	0.00022990600107701905	0.009441207148250448
0.0207322547423	0.008783139492333529	0.00025472593892354213	0.009060241770996656
0.0211553513489	0.008992891542292462	0.00026381775627223907	0.008407258059365296
0.0215784473109	0.009358362406305614	0.00016898289007915185	0.007549186407476087
0.0220015426157	0.007693023680481762	0.0001732136355271955	0.006559367142668795
0.0224246372503	0.0073328614184676654	0.00015308698086048995	0.005511267442522979
0.0228477312017	0.005665019262959446	0.00012849395065657384	0.004473253327989701
0.0232708244572	0.004354055237086159	0.00015696397501152495	0.0035045198533788817
0.0236939170038	0.0036630487265523516	0.00011812346613026205	0.002652231648491406
0.0241170088287	0.0028649496554738565	0.00010946786523542793	0.0019498704512551077
0.0245400999189	0.001920267015074475	0.00010036117414614586	0.0014167276110120658
0.0249631902615	0.0009799316145275205	7.023333914210312e-05	0.001058422443066561
0.0253862798438	0.0005664978533782922	5.4685859391459786e-05	0.0008682779190459473
0.0258093686527	0.0004669553719575039	6.226667285597011e-05	0.0008293491050336587
0.0262324566755	0.0002509326394514038	5.997073261933958e-05	0.00091688079458757
0.0266555438991	0.0003008176262933169	6.09800955905103e-05	0.0011009701148565257
0.0270786303108	0.0007675379367099703	6.0563597730930306e-05	0.0013492260955026787
0.0275017158976	0.0010837695076334794	7.402943496879249e-05	0.0016292478343181663
0.0279248006467	0.0014492320934807509	6.03058308139955e-05	0.0019107813543727742
0.0283478845451	0.001805588172687762	7.19050750226512e-05	0.0021674576787658064
0.02877096758	0.0019439754785595023	8.013478415664258e-05	0.002378056761468655
0.0291940497385	0.002542790557238491	0.00010114174657971263	0.002527280432247074
0.0296171310077	0.0026919399823749587	8.021517314842716e-05	0.002606050378292173
0.0300402113747	0.0027743827680420086	8.925310602220642e-05	0.0026113734226726293
0.0304632908267	0.002896991285714532	9.119150132697253e-05	0.002545835854835134
0.0308863693506	0.003055097002365136	8.23727288539944e-05	0.002416801729783528
0.0313094469337	0.002584238045590436	6.533547521335861e-05	0.0022353975317299566
0.0317325235631	0.002347294673334417	6.690506142482215e-05	0.002015368081799462
0.0321555992258	0.0018720810681070157	5.375615539049155e-05	0.0017718866667724399
0.032578673909	0.00196481516957653	7.470623057879512e-05	0.00152039660347068
0.0330017475999	0.0012964883581432177	4.897499927414082e-05	0.0012755523164300563
0.0334248202854	0.001124926338319791	4.860129360644091e-05	0.0010503160184299298
0.0338478919527	0.0008250993482040017	3.932747154140576e-05	0.0008552518819679945
0.034270962589	0.0006594366044036403	4.101712977206927e-05	0.0006980439609198919
0.0346940321814	0.0004319453072804219	3.2285204024445925e-05	0.0005832479824907455
0.0351171007168	0.0004146891181440228	2.9566750804067936e-05	0.0005122714910580308
0.0355401681826	0.000326020513134619	3.820395673651491e-05	0.00048356267967364277
0.0359632345658	0.0002634836481910633	4.000230502141455e-05	0.0004929764745203664
0.0363862998534	0.0003617680995923244	2.8096419418403078e-05	0.0005342777117609835
0.0368093640327	0.0003964663990017338	3.103477824456219e-05	0.0005997359607554631
0.0372324270906	0.0005367792384647725	3.310030604006282e-05	0.0006807647843459142
0.0376554890144	0.0005913612425680565	2.950185713293179e-05	0.0007685597823619607
0.0380785497912	0.0007378940868875205	3.819961922720188e-05	0.0008546941862324001
0.038501609408	0.0008740429569726021	3.511454209678089e-05	0.0009316374447039113
0.038924667852	0.0009180428197166422	3.687183400476644e-05	0.000993170453967129
0.0393477251103	0.0010468918081659262	3.167762128070664e-05	0.00103468012327533
0.03977078117	0.0011752352278388378	3.457817516067063e-05	0.0010533251607455314
0.0401938360182	0.0011701832808391332	2.44232498282081e-05	0.0010480737333744292
0.040616889642	0.0009774901048285078	4.217633686234922e-05	0.001019621533300884
0.0410399420286	0.0010952471756267475	3.756623367683438e-05	0.0009702054156927724
0.041462993165	0.0009138221681801749	2.896416893081985e-05	0.0009033329195819983
0.0418860430383	0.0008123285688534974	4.5867674502735335e-05	0.0008234514977745882
0.0423090916358	0.0007151451290288311	3.915085596429588e-05	0.0007355831120271235
0.0427321389444	0.0009112805723845102	2.3255692438095977e-05	0.0006449500218360569
0.0431551849514	0.0004991946609812886	3.090178585459655e-05	0.0005566162116714596
0.0435782296438	0.0005124636249268546	2.7447204611812235e-05	0.00047516613912808434
0.0440012730087	0.0004592409435985295	1.9757684614002927e-05	0.00040443858138360767
0.0444243150332	0.0004289530160823836	3.0029868511470255e-05	0.0003473286097195349
0.0448473557045	0.000357966727926765	3.205638650313208e-05	0.0003056654656448279
0.0452703950097	0.0002176112718137313	2.137437712728036e-05	0.0002801687078615281
0.0456934329358	0.00018322644365415585	1.7945459203646013e-05	0.0002704798014774064
0.0461164694701	0.0003266819647333723	1.7749352459174455e-05	0.00027526165711269353
0.0465395045996	0.00023570184681599173	1.751520758294388e-05	0.00029235477174315916
0.0469625383114	0.0002996876659831873	2.4603438912395074e-05	0.0003189757780467965
0.0473855705926	0.00028436430423577796	2.070630428378333e-05	0.0003519424933858772
0.0478086014304	0.0003427362566910033	2.4674277661222036e-05	0.0003879090039736237
0.0482316308118	0.000420589968385558	2.445786481679122e-05	0.00042359487208276886
0.0486546587241	0.0004427068880539477	2.538932746339547e-05	0.0004559940904678274
0.0490776851542	0.0004863175599053166	2.0870197109919666e-05	0.0004825517486081326
0.0495007100893	0.0005826269257383	3.41963033503749e-05	0.0005012993051993636
0.0499237335166	0.00039431713514117477	1.49510700057379e-05	0.0005109426458871708
0.0503467554231	0.0004990291283069118	1.89596528153426e-05	0.0005109005126081788
0.0507697757959	0.0005264564852930463	2.2596337778695122e-05	0.0005012942006968775
0.0511927946222	0.0004074349775542192	2.090618849651582e-05	0.00048289243882106684
0.0516158118891	0.0005012794488013552	1.9712645249026953e-05	0.00045701793416403805
0.0520388275837	0.00039828678881075383	2.358008779712622e-05	0.0004254240585694374
0.0524618416931	0.00039395702349564744	2.70899046406959e-05	0.0003901514897777611
0.0528848542044	0.0003269873839235643	1.8644668893189518e-05	0.0003533752665696569
0.0533078651047	0.00028664269030429955	2.064876719836728e-05	0.00031725267065483485
0.0537308743812	0.00027118179369148206	1.7261023917002655e-05	0.0002837816543095941
0.054153882021	0.00019875845958846803	1.8484848588631568e-05	0.0002546782699675267
0.0545768880111	0.00021712169785672631	2.1374857679935695e-05	0.00023127983550109786
0.0549998923388	0.00016524650613224988	1.559541140236865e-05	0.0002144785198862968
0.055422894991	0.00022247073437260329	2.0114057548927982e-05	0.00020468780561061286
0.0558458959549	0.00016806803013041247	1.7942131701224852e-05	0.0002018420284444475
0.0562688952177	0.00016564822347700641	1.405654610840344e-05	0.00020542705936790601
0.0566918927665	0.00016630363838795353	1.8408684610045297e-05	0.00021453830801612935
0.0571148885883	0.00025609381827030713	1.8585928210921278e-05	0.00022796070033877176
0.0575378826703	0.0002587089584175841	1.5504808854002202e-05	0.00024426419252804744
0.0579608749996	0.00022054444727314933	1.6769639746192553e-05	0.0002619077726167632
0.0583838655633	0.00018732367109896092	1.4650034962226646e-05	0.00027934477996195207
0.0588068543485	0.00025156191986997406	1.1984733563344841e-05	0.00029512271738463193
0.0592298413424	0.0002446042466612627	1.6598326825993524e-05	0.00030797148892415445
0.059652826532	0.0002480065912841736	1.686201511104904e-05	0.0003168750926909007
0.0600758099045	0.0002801367579064458	1.7677951841858015e-05	0.00032112314190215917
0.060498791447	0.00021788603295186363	1.9386601027550778e-05	0.0003203400773429306
0.0609217711465	0.00028856835373075834	1.6717378375493283e-05	0.00031431932346925325
0.0613447489903	0.00026124906652098394	1.758845258563151e-05	0.0003036212462339515
0.0617677249655	0.0001901194648282771	1.7773640932207987e-05	0.0002884697503782632
0.062190699059	0.0002250864186745654	1.3955641631729865e-05	0.0002707707109298412
0.0626136712582	0.00021203251487227678	2.0703146798850675e-05	0.0002510623890966635
0.06303664155	0.0002291256888411013	1.561130718271605e-05	0.000229985014182519
0.0638825763601	0.00017821277328534252	2.004944590273045e-05	0.00018512104798993698
0.0647285033864	0.00015106164211309788	1.6167954622563266e-05	0.00014911864543416283
0.0655744225256	0.00012984737113427895	9.751317575520982e-06	0.00012643004454821057
0.0664203336748	0.00014272825730595698	1.660879901879721e-05	0.0001181842070609252
0.067266236731	0.0001681749672273537	1.5867423751543145e-05	0.00012290907336465017
0.0681121315909	0.0001561838227094509	1.196775177681081e-05	0.00013595166614843642
0.0689580181515	0.00011671102544632273	1.4404146926834009e-05	0.00015121861449767142
0.0698038963099	0.00017266299652773058	2.0997672788582125e-05	0.00016280612427387712
0.0706497659628	0.00015424187083945258	1.2284698994631558e-05	0.00016641622172140587
0.0714956270073	0.00012938429812206267	1.532145578983516e-05	0.00016020845602656233
0.0723414793402	0.00011026192356073056	1.0846524133486337e-05	0.00014521520010526572
0.0731873228586	0.00010719707887478388	1.0059775999626988e-05	0.00012432362050775062
0.0740754489534	0.00010857127718458206	9.305305900801316e-06	0.00010029651528796872
0.0748366919762	7.796966816599455e-05	6.9338614733904594e-06	8.318742733966188e-05
0.0757247994955	0.00010917969317514052	9.594835157060207e-06	6.885332108016357e-05
0.0766128968423	4.554764724767019e-05	6.8236513568923904e-06	6.310790059733288e-05
0.0774164046244	9.90089261391721e-05	8.809940043428007e-06	6.512175168056765e-05
0.0782621930909	5.690833617532921e-05	9.741447673962688e-06	7.253577867666233e-05
0.0791079720215	9.10388743718122e-05	1.3222984024644154e-05	8.209769246504645e-05
0.0799537413129	8.696045984457218e-05	8.863336619802648e-06	9.035734399257263e-05
0.0807995008623	6.632291977074198e-05	8.866413777692381e-06	9.448461820990032e-05
0.0816452505664	8.915824967192749e-05	1.4964195795559615e-05	9.279012267601237e-05
0.0824909903224	8.866517528640729e-05	9.32421625313062e-06	8.509384256453959e-05
0.083336720027	0.00010112051310579996	1.2133804523405577e-05	7.263333715239505e-05
0.0841824395773	6.246586227088092e-05	1.1252895245441794e-05	5.7670856731235287e-05
0.0850281488703	6.907379491439018e-05	8.203443932400939e-06	4.290481631888665e-05
0.0858738478028	4.407642133919695e-05	1.0072994274436347e-05	3.083806170167412e-05
0.0867195362719	3.492854821087706e-05	7.859242070971663e-06	2.3249282121541918e-05
0.0875652141745	2.071688880112237e-05	5.496983824593696e-06	2.087500512933643e-05
0.0884108814074	7.376287723295323e-05	1.2997803049143909e-05	2.335045211059218e-05
0.0892565378678	4.3543437627755506e-05	5.797391449686371e-06	2.9394047361955215e-05
0.0901021834526	4.259832204490079e-05	6.930257197017355e-06	3.7167679359638665e-05
0.0909478180587	6.46905712418799e-05	6.844530166031667e-06	4.4713757027965593e-05
0.0917934415831	6.643962473563207e-05	8.954080417408438e-06	5.03651884880133e-05
0.0926390539227	3.2806474368160066e-05	8.485684320544732e-06	5.304349694720998e-05
0.0934846549745	3.858216358718588e-05	5.133381518269921e-06	5.239594080371254e-05
0.0943302446355	2.9478277637270123e-05	4.72816043814338e-06	4.876442008674886e-05
0.0951758228027	1.8556337474704567e-05	5.665699134293728e-06	4.3016747942817025e-05
0.0960213893729	2.2805599075519182e-05	7.854063808981344e-06	3.629651034594823e-05
0.0968669442433	2.6797708147151315e-05	4.585352869639465e-06	2.9757092418858424e-05
0.0977124873107	3.1905623668479274e-05	7.088992596987402e-06	2.434460600892609e-05
0.0985580184721	4.9919149871385844e-05	6.586152344077547e-06	2.0629841065685625e-05
0.0994035376246	3.501371082831178e-05	7.72318254682117e-06	1.8806409617483168e-05
0.100206769602	2.2434188856987333e-05	6.579229006091974e-06	1.8707046860015053e-05
0.10109453949	1.3385033723617733e-05	4.472605890340755e-06	2.0036623093797207e-05
0.101940021998	6.007671216658434e-06	2.2545555737807264e-06	2.212855098487596e-05
0.102785492084	2.9264098433593077e-05	5.929101271433832e-06	2.4564094665163736e-05
0.103630949646	4.2930361541540925e-05	1.2672294973658682e-05	2.6984699663031926e-05
0.104476394581	1.4479510747311035e-05	4.31022361140531e-06	2.9091220258186242e-05
0.105321826786	3.605524394712453e-05	8.893841748294193e-06	3.077293241489445e-05
0.106589950999	1.3727164386569563e-05	7.932518678260253e-06	3.21876577229109e-05
0.110013739425	1.809913107726554e-05	6.348129476046481e-06	3.190567752076715e-05
0.113352778123	2.0808225272895242e-05	7.620368465278028e-06	2.3846542648150754e-05
0.120114721299	1.8098899840056724e-05	7.019099696540015e-06	5.463110246898295e-06
0.123495344928	8.856301786575897e-06	5.459330340627075e-06	3.6213745292081245e-06
0.126875727796	8.633911271671507e-06	5.322241145289289e-06	2.725113611771426e-06
