Repository: DomiDre/PhDThesis

# PhDThesis

Color palette:
- #0EA8DF #MatNat Blau
- #EE292F #Medizin Rot
- #FAAB2D #HumWis Orange
- #76C152 #Wiwi Gruen
- #7F0128 #Rechtswis Bordeaux
- #793394 #Philo Violett

Sample Translation
- Ol-CoFe-C : DD67
- Ac-CoFe-C : AH11
- Ac-CoFe-C-YF : YF45

File: data/monolayers/magneticStructure/ML_Ac_CoFe_C/NR/10mT/fit_result.dat
#File generated by ModelExp v0.6.7
#Read datafile: ../mftFiles/DD205_4_5K_10mT_u.mft
#Read datafile: ../mftFiles/DD205_4_5K_10mT_d.mft
#Started Fit at 2019-01-03 18:50:23.599074
#Finished Fit at 2019-01-03 18:50:23.633990
#[[Fit Statistics]]
#    # fitting method   = leastsq
#    # function evals   = 5
#    # data points      = 350
#    # variables        = 1
#    chi-square         = 24.2425265
#    reduced chi-square = 0.06946283
#    Akaike info crit   = -932.438670
#    Bayesian info crit = -928.580737
#[[Variables]]
#    i0:                      0.933 (fixed)
#    bg:                      1.4e-07 (fixed)
#    roughnessSubstrate:      20.04103 (fixed)
#    roughnessSpacer:         23.52761 (fixed)
#    roughnessShellCube:      14.57009 (fixed)
#    roughnessCubeShell:      22.31643 (fixed)
#    roughnessShellAir:       8.4 (fixed)
#    a:                       93.8 (fixed)
#    sigA:                    0 (fixed)
#    packingDensity:          0.506359 (fixed)
#    sldSubstrate:            2.079e-06 (fixed)
#    sldCore:                 6.194e-06 (fixed)
#    sldSpacer:               4.186e-06 (fixed)
#    sldShellLower:           7.8e-08 (fixed)
#    sldShellTop:             7.8e-08 (fixed)
#    thicknessSpacer:         24.25716 (fixed)
#    thicknessShellLower:     36.601 (fixed)
#    thicknessShellTop:       39.6 (fixed)
#    coverage:                1 (fixed)
#    orderHermite:            10 (fixed)
#    magSldCore:              2.4260e-08 +/- 4.0904e-08 (168.61%) (init = 2.4e-08)
#    polarization_p:          1 (fixed)
#    polarizationEfficiency:  1 (fixed)
#    gamma:                   0 (fixed)
#    polarization_m:         -1 (fixed)

#[[Data]] p
#q / A-1	I / cm-1	sI / cm-1	Imodel / cm-1
0.00549938	1.0047	0.0752484	0.9330001399999993
0.00559635	0.994086	0.0691852	0.9330001399999994
0.0056968	0.984803	0.0618262	0.9330001399999999
0.00579608	0.95672	0.0593907	0.9330001399999999
0.00589394	0.92914	0.0553345	0.9330001400000001
0.00599515	0.921729	0.0523515	0.9330001400000001
0.00609991	0.96303	0.0506801	0.93300014
0.00620838	0.954277	0.0470758	0.93300014
0.00632079	0.961811	0.0445755	0.9330001399999998
0.00643138	0.935503	0.0436546	0.9330001400000001
0.00653981	0.911252	0.0404424	0.9330001399999998
0.00665196	0.904139	0.0377531	0.9330001399999999
0.00676802	0.909802	0.0357537	0.9330001400000002
0.0068882	0.897986	0.0334111	0.93300014
0.00701273	0.915254	0.0316393	0.9330001400000001
0.00714185	0.933406	0.030119	0.9330001400000001
0.00726819	0.948436	0.0306359	0.93300014
0.0073913	0.954375	0.0292445	0.93300014
0.00751864	0.942676	0.0276571	0.9330001400000001
0.00765045	0.933491	0.0261554	0.93300014
0.00778697	0.920335	0.0247306	0.9330001399999998
0.00792845	0.927128	0.0235167	0.9330001399999999
0.00807516	0.945119	0.0225689	0.9330001399999999
0.00821767	0.946799	0.0230048	0.93300014
0.00835534	0.945422	0.0220573	0.9330001400000002
0.0084977	0.931854	0.0210011	0.9330001399999999
0.008645	0.92511	0.0200703	0.9330001400000001
0.0087975	0.927123	0.0192269	0.93300014
0.00895548	0.925364	0.0183692	0.9330001400000001
0.00911923	0.928568	0.0176343	0.9330001400000001
0.00928908	0.900237	0.0166467	0.9330001400000001
0.00946538	0.895156	0.0159656	0.9299847129997838
0.0096351	0.864755	0.0163907	0.9183241213289395
0.00979734	0.821577	0.0155064	0.8896050873514921
0.00996514	0.739741	0.01426	0.8322017017472394
0.0101388	0.640014	0.0128283	0.7405953987146039
0.0103186	0.551816	0.0115401	0.6227983355761448
0.0105049	0.440629	0.00995089	0.49855561201712895
0.010698	0.356321	0.00860323	0.3882202837649833
0.0108984	0.287987	0.00740473	0.3023300274432839
0.0111064	0.230758	0.00633454	0.24046555966182737
0.0113226	0.193547	0.00555568	0.19659428230900225
0.0115281	0.163483	0.00534384	0.16686228759819974
0.0117216	0.142055	0.00477144	0.1456774550504362
0.0119218	0.127559	0.00433535	0.12826199799315313
0.0121289	0.110615	0.00388272	0.11356783699328984
0.0123433	0.0982423	0.00352544	0.10096696888747753
0.0125654	0.0884207	0.0032257	0.09005144541981237
0.0127957	0.0771747	0.0028973	0.08052078161652429
0.0130346	0.0691867	0.00263033	0.0721612168458392
0.0132825	0.0624779	0.00241656	0.0647885944544024
0.0135401	0.0570925	0.0022117	0.05823823093070373
0.0138079	0.051415	0.00200629	0.05238516291795625
0.0140864	0.0463835	0.00183614	0.04708501059809657
0.0143765	0.0413873	0.00166809	0.04237000855531894
0.0146477	0.0382563	0.00172985	0.03853665564641033
0.0148978	0.0352212	0.00161435	0.035419338477634996
0.0151565	0.032561	0.00150613	0.03255064272618192
0.0154243	0.0307848	0.0014165	0.02993262607008235
0.0157018	0.0282558	0.00131306	0.02748089610839983
0.0159895	0.0262754	0.00122734	0.025214278621871394
0.0162879	0.0240522	0.00113514	0.023120627364008692
0.0165977	0.0219246	0.00104807	0.021188061570731227
0.0169194	0.0198576	0.000968493	0.019424436131490384
0.0172539	0.0174622	0.000882079	0.017769714021359923
0.0176019	0.0165657	0.000836299	0.016232356015794255
0.0179642	0.0152822	0.00078345	0.0148202584361508
0.0183417	0.0144242	0.000745356	0.013520951072643013
0.0187354	0.0134092	0.00070235	0.012315085310307864
0.0191465	0.011999	0.00065247	0.011196258725333688
0.0195208	0.0106477	0.00069985	0.010292547384737236
0.0198539	0.00900043	0.000635266	0.009575614432082555
0.0200163	0.01051	0.000671662	0.009132565549443528
0.0201985	0.00885507	0.000623446	0.00890176745511211
0.0205187	0.00908068	0.000586643	0.00824067328432772
0.0205552	0.00883386	0.000619462	0.008265931088782846
0.0209249	0.00838098	0.000601311	0.00767899678245725
0.0210296	0.00810418	0.000509777	0.007406324842256091
0.021308	0.00753083	0.000569068	0.007121579956791292
0.0215666	0.00606704	0.000408235	0.0066987763529023185
0.0217054	0.00711814	0.000551821	0.0065994297859483745
0.0221122	0.00669282	0.000397467	0.006043774448396745
0.022118	0.00660566	0.000531866	0.006107288020291886
0.0225465	0.00627681	0.000518229	0.005648511425566988
0.0226661	0.00575081	0.000341496	0.005459585823887253
0.022992	0.00584332	0.000502952	0.00523070009793351
0.0232484	0.00507327	0.000291426	0.0049489424173616995
0.0234554	0.0052375	0.000477221	0.004843235959503737
0.0238388	0.00434036	0.000255147	0.0044976129483306915
0.0239379	0.00463703	0.000455527	0.004478404859653021
0.0244365	0.00417606	0.00022743	0.004094124438535798
0.0244407	0.00426085	0.000439431	0.0041375218665157185
0.024965	0.00375971	0.000418335	0.003819241595996025
0.0250651	0.00406885	0.000207757	0.003719532404965841
0.0255123	0.00339108	0.000403877	0.003526911200329567
0.0257268	0.00354866	0.000179556	0.003392418599509249
0.0260842	0.0030934	0.000391453	0.0032637898688212042
0.0263966	0.00314347	0.000161113	0.0030982650604679733
0.0266823	0.00305705	0.000396063	0.0030267459183996102
0.0270735	0.00282571	0.000140979	0.0028619214099269647
0.0270954	0.00266299	0.00064992	0.0028790084300196047
0.027786	0.00268383	0.000126224	0.0026191874411540792
0.0285371	0.00229999	0.000109511	0.0024134598224453065
0.0293299	0.00213301	9.73872e-05	0.0022234041972006777
0.0301318	0.00184365	8.7587e-05	0.0020583651520090463
0.0309414	0.00179973	8.04339e-05	0.001914877187229558
0.0317956	0.00176442	7.39075e-05	0.0017817022035434
0.0326983	0.00148236	6.37037e-05	0.0016571294644463644
0.0336087	0.00149267	6.24845e-05	0.0015465601243878444
0.0345246	0.00134665	5.5688e-05	0.0014475717665601649
0.0354918	0.00122782	4.98402e-05	0.0013515560835114897
0.0365148	0.00113017	4.47614e-05	0.0012586974324947378
0.0375985	0.00109439	4.10433e-05	0.001167899104228463
0.0387485	0.00102413	3.67385e-05	0.0010765941233665324
0.0399075	0.000947091	3.47299e-05	0.0009904566670003092
0.0410719	0.000922219	3.17257e-05	0.0009090805385735489
0.0423063	0.000850851	2.84265e-05	0.0008280817209209078
0.0436173	0.00080257	2.56276e-05	0.0007365709597052251
0.0442072	0.000847798	9.59919e-05	0.0007051477010954816
0.045012	0.000698053	2.23174e-05	0.0006600132564884336
0.0451329	0.000760975	8.64712e-05	0.0006525793597798375
0.0460982	0.000650186	7.46943e-05	0.0005934045211313946
0.046499	0.000621925	1.96571e-05	0.0005718670527794598
0.0471058	0.000522494	6.15635e-05	0.0005409312594579763
0.0479954	0.000524152	1.7999e-05	0.0004953376727040851
0.0481584	0.000551233	5.69596e-05	0.00048721292081779576
0.0492591	0.000458423	4.8322e-05	0.0004312512491817524
0.0494956	0.000431281	1.55116e-05	0.00041998652780777276
0.0504112	0.000335433	3.90485e-05	0.0003793859756182428
0.0510925	0.000355175	1.33368e-05	0.00035190297509641547
0.0516186	0.000355896	3.61623e-05	0.000331850944418716
0.052796	0.000285569	1.13404e-05	0.0002860709830450483
0.0528853	0.000296293	3.07106e-05	0.0002828984818027657
0.0541628	0.00020754	2.60072e-05	0.00023772497422509705
0.0546169	0.000231849	9.73002e-06	0.00022393219885007913
0.0554491	0.000178091	2.27544e-05	0.0002012936375934154
0.056568	0.000173929	8.09007e-06	0.00017195382641176093
0.056798	0.000198784	2.1254e-05	0.0001664795410450149
0.0582142	0.000151305	1.76776e-05	0.00013310145204619293
0.0586636	0.000116926	6.53184e-06	0.00012388908750002355
0.0597027	0.000115837	1.50337e-05	0.00010593617029478226
0.0607726	8.60001e-05	5.90932e-06	8.952312019460858e-05
0.0612695	5.74867e-05	1.18252e-05	8.330310861430247e-05
0.0628843	6.72582e-05	5.19376e-06	6.333453464632541e-05
0.0629206	5.07984e-05	1.05722e-05	6.34242815082299e-05
0.0646633	5.24082e-05	9.60946e-06	4.725926853896598e-05
0.0651481	4.55952e-05	4.43614e-06	4.344894444763214e-05
0.0665052	3.67488e-05	8.03651e-06	3.5833881875079764e-05
0.0675809	3.94447e-05	4.05257e-06	3.062096767594466e-05
0.0684551	2.845e-05	6.96105e-06	2.778403718833361e-05
0.0702025	2.65123e-05	3.59429e-06	2.2804440164523683e-05
0.0705228	1.96194e-05	5.98648e-06	2.239133710772261e-05
0.0727194	1.89494e-05	5.33683e-06	1.9118601812644693e-05
0.0730357	2.28949e-05	3.35127e-06	1.8643851592571008e-05
0.0750572	1.55853e-05	4.77244e-06	1.746615113489311e-05
0.0761073	1.51977e-05	3.12981e-06	1.7011841220598964e-05
0.077442	1.55532e-05	4.52628e-06	1.672681509064853e-05
0.0794486	1.79944e-05	3.09222e-06	1.6322811945447993e-05
0.0798705	1.28744e-05	4.00227e-06	1.621264114939256e-05
0.0824562	1.28936e-05	3.65097e-06	1.5487210782873133e-05
0.0830968	1.85158e-05	3.1177e-06	1.5315312124494245e-05
0.085215	1.13103e-05	3.2626e-06	1.4377429685344385e-05
0.0867934	1.50093e-05	3.27756e-06	1.364155273117991e-05
0.0881648	9.814e-06	2.91816e-06	1.2809362185240938e-05
0.0905144	1.48408e-05	3.3179e-06	1.1397491181329382e-05
0.0913261	8.17462e-06	2.58998e-06	1.0826606420403369e-05
0.0945688	1.0531e-05	3.27853e-06	8.56190270244616e-06
0.0947227	6.62868e-06	2.31201e-06	8.49078102535804e-06
0.0978431	4.34616e-06	4.47606e-06	6.586785303667996e-06
0.0983816	6.21003e-06	2.09613e-06	6.329848380047906e-06
0.102335	3.24503e-06	1.82446e-06	4.304413193954887e-06
0.106619	2.98548e-06	1.64788e-06	2.6226849944867004e-06
0.111277	6.22013e-07	1.46134e-06	1.696006184269859e-06
0.121933	1.83301e-07	1.17629e-06	4.787819697898781e-07
0.166497	4.97373e-07	7.4417e-07	1.448250762841748e-07
0.214181	2.15019e-07	1.07028e-06	1.4004603211047718e-07

#[[Data]] m
#q / A-1	I / cm-1	sI / cm-1	Imodel / cm-1
0.00549926	0.907544	0.0709942	0.93300014
0.00559623	0.932045	0.0687008	0.9330001400000001
0.00569668	0.94842	0.0637607	0.93300014
0.00579596	0.982075	0.0628499	0.9330001400000001
0.00589381	1.01002	0.0596262	0.93300014
0.00599502	0.981877	0.0551025	0.9330001400000001
0.00609977	0.957178	0.0511919	0.93300014
0.00620824	0.943342	0.0479354	0.9330001400000001
0.00632064	0.938314	0.0449443	0.9330001400000001
0.00643122	0.921867	0.0438514	0.9330001399999999
0.00653965	0.954734	0.0422159	0.9330001400000001
0.00665179	0.94976	0.0395742	0.9330001399999999
0.00676785	0.937938	0.0367312	0.9330001399999995
0.00688803	0.925276	0.0343693	0.9330001399999998
0.00701255	0.936026	0.0328433	0.9330001399999999
0.00714166	0.923585	0.0309344	0.9330001399999999
0.00726799	0.923645	0.0310922	0.9330001399999998
0.00739109	0.929385	0.0296104	0.93300014
0.00751843	0.935746	0.0282257	0.9330001399999998
0.00765024	0.924873	0.0266404	0.9330001400000001
0.00778674	0.920373	0.0252346	0.93300014
0.00792821	0.927095	0.0239795	0.9330001399999999
0.00807492	0.934329	0.0229318	0.9330001399999999
0.00821741	0.928899	0.0232535	0.9330001400000002
0.00835508	0.92343	0.0221433	0.9330001400000001
0.00849743	0.936007	0.0213928	0.9330001399999999
0.00864472	0.933561	0.0204988	0.9330001400000001
0.00879721	0.931292	0.0195417	0.9330001400000001
0.00895518	0.919462	0.0186077	0.9330001400000002
0.00911891	0.91633	0.0178044	0.9330001400000001
0.00928876	0.894756	0.0168878	0.93300014
0.00946504	0.890879	0.0162455	0.9299772818364254
0.00963475	0.848304	0.0165515	0.9182873892699097
0.00979698	0.803568	0.0156037	0.8894987578306193
0.00996477	0.725148	0.0143986	0.8319593249613993
0.0101384	0.634494	0.0130328	0.7401517015622996
0.0103182	0.554589	0.0118076	0.6220804369184554
0.0105045	0.456543	0.0103289	0.49755996945846453
0.0106976	0.375144	0.00901361	0.3870056760111026
0.010898	0.3068	0.00783185	0.3009872285357612
0.011106	0.248033	0.00675555	0.2390804703652882
0.0113221	0.207041	0.00591547	0.1952429133484991
0.0115276	0.170826	0.00563897	0.16555051763943
0.0117211	0.145023	0.00498402	0.14441505140251926
0.0119212	0.127306	0.00447796	0.12706239759802168
0.0121283	0.108796	0.00395964	0.11242417242013428
0.0123427	0.0976989	0.0035891	0.09987964711840444
0.0125648	0.0873132	0.00327474	0.0890201565879759
0.0127951	0.0761803	0.00295099	0.07954448616170512
0.0130339	0.0648948	0.00260235	0.07124146005906197
0.0132819	0.0590472	0.00237982	0.0639171959251404
0.0135394	0.0532602	0.00216274	0.057418919092346914
0.0138072	0.0484529	0.00198521	0.05161347208319183
0.0140857	0.0447823	0.00183602	0.04635963754961701
0.0143757	0.0410516	0.00168843	0.04169037124949755
0.0146469	0.0370428	0.00173322	0.03789510973070917
0.0148969	0.0339133	0.00160789	0.03481149587887592
0.0151556	0.0309005	0.00148442	0.03197414508818455
0.0154235	0.0284646	0.0013737	0.029385224793942892
0.0157009	0.0255264	0.00125274	0.026963772062416715
0.0159885	0.0237491	0.0011709	0.024726269178771795
0.0162869	0.0222193	0.00110077	0.022659916949448206
0.0165966	0.0191629	0.000993557	0.020754194151228852
0.0169183	0.0173755	0.000921564	0.019015472306028968
0.0172528	0.0158996	0.000855041	0.017385104123971963
0.0176007	0.0152075	0.000813173	0.01587167652669463
0.017963	0.0134551	0.000740464	0.014481716752075144
0.0183404	0.0124294	0.000695815	0.013203686278571002
0.0187341	0.0119101	0.000667519	0.012018873838699444
0.0191451	0.0106192	0.000618067	0.010920467730727175
0.0195194	0.00992336	0.000679949	0.010036531561439231
0.0198524	0.00897389	0.000637561	0.009330821075547679
0.0200324	0.00837533	0.000619037	0.008876034829826475
0.0201969	0.00875838	0.000622519	0.008670300129949578
0.0205537	0.00820315	0.000597549	0.008050997330166974
0.020569	0.0081556	0.00056006	0.007924658313603549
0.0209232	0.00741902	0.00056514	0.007473655407456792
0.0211175	0.00672573	0.000462702	0.007098597773433315
0.0213063	0.00661094	0.000531941	0.006926000018153649
0.0216962	0.00655806	0.000415702	0.00635044687668641
0.0217037	0.00604871	0.000507929	0.006413964675345438
0.0221162	0.00554253	0.000486555	0.005935654703349262
0.0222876	0.00571341	0.00036225	0.0056757086322993
0.0225446	0.00529757	0.000476131	0.005492260272842518
0.0228917	0.00538467	0.00031537	0.005119312389285729
0.02299	0.0051675	0.000472624	0.005086307366428192
0.0234534	0.00464241	0.000448566	0.004698952530985225
0.0235295	0.00492091	0.000274307	0.0045788458741208874
0.0239358	0.00426512	0.000433909	0.004340211985346084
0.0241805	0.00398856	0.000234996	0.0041276401367022104
0.0244384	0.00410548	0.000427246	0.004016429427548198
0.0248443	0.00341141	0.000198334	0.0037417149383182076
0.0249627	0.00386464	0.000418542	0.0037145869858534125
0.0255099	0.00350895	0.000405344	0.0034288226946120313
0.0255457	0.00353665	0.000182196	0.003374668844036379
0.0260817	0.00295958	0.000382887	0.0031678371820943693
0.0262603	0.0030797	0.000162743	0.003059213758004188
0.0266796	0.00292649	0.000388684	0.002934824543919842
0.0269875	0.00277157	0.000141045	0.002803436102165798
0.0270927	0.00291468	0.000682184	0.002793457544972111
0.0277562	0.00267559	0.000126426	0.002557141371403334
0.0285375	0.00238064	0.000114811	0.0023420529235437548
0.0293303	0.00206379	9.9482e-05	0.002162811751385593
0.0301684	0.00180985	8.59342e-05	0.001997446678452606
0.0310559	0.00180169	7.89335e-05	0.001845738274290037
0.0319564	0.001609	7.27699e-05	0.0017133141027263412
0.0328684	0.00147893	6.47374e-05	0.0015968500807962505
0.033834	0.00143574	5.9742e-05	0.0014866134845638798
0.034858	0.00131984	5.28499e-05	0.001382784123479735
0.035946	0.00112365	4.56712e-05	0.0012818169599330214
0.0370493	0.00105828	4.31971e-05	0.0011885371003983326
0.0381654	0.00103243	3.98743e-05	0.0011015224931587375
0.0393509	0.00094379	3.53962e-05	0.0010135893233218975
0.0406124	0.000890382	3.16197e-05	0.0009255855168915995
0.0419575	0.000879109	2.89183e-05	0.0008369199643115977
0.0433198	0.000768205	2.65925e-05	0.0007460208938083448
0.0443241	0.000917488	0.000106635	0.0006870314561058468
0.0446953	0.000700292	2.35912e-05	0.0006670825867644476
0.0452523	0.000654852	8.75631e-05	0.0006372971284917562
0.046161	0.000608914	2.06343e-05	0.0005845876594435247
0.0462202	0.000645708	7.81209e-05	0.0005811311681119215
0.0472304	0.000549922	6.69734e-05	0.0005242010093893763
0.0477261	0.00053958	1.80516e-05	0.0005013074234237438
0.0482858	0.000574874	6.07261e-05	0.0004759705141822792
0.0493894	0.000439168	5.08375e-05	0.00042166335371199857
0.0494012	0.000418996	1.49425e-05	0.000421051038706532
0.0505447	0.000381722	4.35265e-05	0.0003681237266492142
0.0510936	0.000373758	1.40412e-05	0.0003468181592223559
0.0517553	0.000317004	3.73095e-05	0.00032213196894989235
0.0527971	0.00031863	1.22953e-05	0.0002836660774487718
0.0530253	0.000265155	3.24328e-05	0.0002756747390228377
0.0543062	0.000218647	2.90365e-05	0.00023126991655026527
0.0546181	0.000224811	9.94578e-06	0.0002215474630551678
0.0555959	0.000176323	2.45004e-05	0.0001945320333499879
0.0565693	0.000164108	8.23846e-06	0.00017020259777677344
0.0569484	0.000137756	2.09642e-05	0.0001614780045260284
0.0583683	8.63824e-05	1.71867e-05	0.00012917637448994353
0.058665	0.000134704	7.15669e-06	0.00012301793062300783
0.0598609	0.000109641	1.63816e-05	0.00010231381130087396
0.0609221	7.94295e-05	5.63226e-06	8.703300066022883e-05
0.0614318	7.2439e-05	1.3667e-05	8.060965422582137e-05
0.0630873	3.58503e-05	1.10091e-05	6.0832962785935994e-05
0.0633597	5.41655e-05	4.74843e-06	5.7838832458104746e-05
0.0648346	2.99316e-05	9.81333e-06	4.57000204444597e-05
0.0658269	4.59373e-05	4.58182e-06	3.911894555713586e-05
0.0666814	3.00725e-05	8.70061e-06	3.494367060635348e-05
0.0683117	2.84611e-05	3.94441e-06	2.7950236981174093e-05
0.0686366	4.7256e-05	8.34073e-06	2.7115802903362255e-05
0.0707098	2.24818e-05	6.86406e-06	2.1787793174130542e-05
0.0709914	2.45198e-05	3.6523e-06	2.1069825117925676e-05
0.0729122	2.53066e-05	6.14526e-06	1.8759167459055213e-05
0.07389	2.30678e-05	3.50005e-06	1.7880341354619885e-05
0.0752562	1.73936e-05	5.42631e-06	1.7274242785119636e-05
0.0770354	1.8014e-05	3.30965e-06	1.6664833114419203e-05
0.0776474	7.93391e-06	4.86543e-06	1.6548915388520885e-05
0.0800824	1.05777e-05	4.49378e-06	1.599869878690277e-05
0.0804605	1.50439e-05	3.14844e-06	1.5929874217608826e-05
0.082675	1.84788e-05	4.23677e-06	1.5263176689492857e-05
0.0842044	1.49919e-05	3.21436e-06	1.4757596243670044e-05
0.0854412	1.59296e-05	3.70945e-06	1.416867674692299e-05
0.0880025	1.12288e-05	3.36915e-06	1.2848357482207445e-05
0.0883989	1.41406e-05	3.30305e-06	1.2560182969685798e-05
0.0915687	1.06046e-05	2.95758e-06	1.0473902184839987e-05
0.0918301	1.37572e-05	3.51128e-06	1.0324705354970014e-05
0.0949743	9.31543e-06	2.64043e-06	8.216240103780283e-06
0.096006	1.16927e-05	3.5512e-06	7.558318197526771e-06
0.0986047	1.26948e-05	8.65736e-06	6.1675982465580234e-06
0.0986431	6.98001e-06	2.37685e-06	6.155899414884116e-06
0.102607	1.41776e-06	2.04589e-06	4.061771622569177e-06
0.106902	5.00873e-06	1.88495e-06	2.2662820178804057e-06
0.111573	5.17269e-06	1.69506e-06	1.596640555527274e-06
0.134875	1.05434e-06	1.11372e-06	2.0921100649816284e-07
0.149204	9.79944e-09	9.20246e-07	1.6361265547521965e-07
0.157575	5.88965e-07	8.73784e-07	1.5090563217246584e-07

File: data/monolayers/magneticStructure/ML_Ac_CoFe_C/NR/10mT/fit_sld.dat
#File generated by ModelExp v0.6.7
#Generated at 2019-01-03 18:50:25.337558

#[[Data]] p
#r / nm	SLD / 1e-6 A-2	SLDmag / 1-6 A-2
-8.110257876384336	2.079039227748722	0.0
-7.99103937510164	2.079050808429941	0.0
-7.871820873818945	2.0790655546406676	0.0
-7.752602372536248	2.0790842576618846	0.0
-7.633383871253552	2.0791078861361627	0.0
-7.514165369970856	2.0791376205183	0.0
-7.3949468686881605	2.079174892926311	0.0
-7.275728367405463	2.0792214329419036	0.0
-7.156509866122766	2.0792793198970454	0.0
-7.037291364840071	2.079351042150833	0.0
-6.9180728635573745	2.0794395638042733	0.0
-6.798854362274679	2.0795483992154833	0.0
-6.679635860991982	2.0796816955597213	0.0
-6.5604173597092865	2.0798443235231825	0.0
-6.44119885842659	2.0800419760227102	0.0
-6.321980357143894	2.0802812746018176	0.0
-6.202761855861198	2.080569882864231	0.0
-6.083543354578501	2.080916625967772	6.819038859902041e-19
-5.964324853295805	2.08133161481388	6.819038859902041e-19
-5.845106352013109	2.081826373132977	1.3638077719804082e-18
-5.725887850730413	2.0824139651870115	3.4095194299510205e-18
-5.606669349447716	2.0831091212940147	6.137134973911837e-18
-5.48745084816502	2.0839283578342354	1.2274269947823674e-17
-5.3682323468823245	2.0848900878350882	2.318473212366694e-17
-5.249013845599628	2.086014717667439	4.5005656475353466e-17
-5.129795344316932	2.08732472483651	8.523798574877552e-17
-5.010576843034236	2.0888447113374546	1.6092931709368818e-16
-4.891358341751539	2.090601426591953	3.020834214936604e-16
-4.772139840468843	2.092623753613485	5.639345137138987e-16
-4.652921339186147	2.0949426517927163	1.0446767533369925e-15
-4.5337028379034505	2.0975910495788503	1.9236508623783658e-15
-4.414484336620754	2.1006036803862047	3.519305955595443e-15
-4.295265835338059	2.1040168553048857	6.3962584505881145e-15
-4.1760473340553625	2.1078681666651145	1.1547360405358116e-14
-4.056828832772666	2.112196117217918	2.071078482529448e-14
-3.93761033148997	2.117039670666785	3.6902592598131876e-14
-3.818391830207274	2.1224377205254465	6.53229827584316e-14
-3.6991733289245774	2.12842847578839	1.1487352863390978e-13
-3.579954827641881	2.135048763676302	2.0069045078189097e-13
-3.460736326359185	2.1423332517417144	3.4832332400265613e-13
-3.341517825076489	2.1503135938632516	6.00607304702452e-13
-3.2222993237937927	2.1590175070816215	1.028850446047046e-12
-3.103080822511097	2.168467788787182	1.7509307451920209e-12
-2.9838623212284006	2.178681286397266	2.960342521210413e-12
-2.864643819945704	2.1896678342913964	4.972473822315438e-12
-2.7454253186630075	2.2014291753256794	8.297789032808844e-12
-2.6262068173803117	2.213957886639229	1.3756663533193323e-11
-2.5069883160976154	2.22723633160677	2.265824777137162e-11
-2.387769814814919	2.2412356615926243	3.707692405420082e-11
-2.2685513135322233	2.255914892534256	6.027636143516913e-11
-2.149332812249527	2.271220082246098	9.73549670643528e-11
-2.030114310966831	2.287083634613052	1.5622079599136958e-10
-1.9108958096841349	2.3034237564769247	2.490526584390434e-10
-1.7916773084014381	2.320144091963286	3.9447287083723877e-10
-1.6724588071187427	2.337133557224577	6.207529964593302e-10
-1.5532403058360458	2.3542663960833745	9.705064140650122e-10
-1.434021804553349	2.3714024738662465	1.507502901882114e-09
-1.3148033032706536	2.3883878228673923	2.326485824421055e-09
-1.1955848019879567	2.405055448440614	3.5672012159285863e-09
-1.0763663007052613	2.421226399781437	5.434283322402648e-09
-0.9571477994225646	2.4367111041442566	8.225211033213386e-09
-0.8379292981398692	2.451310957678782	1.2369286760565701e-08
-0.7187107968571723	2.4648201604193374	1.848153104112425e-08
-0.5994922955744769	2.477027777385762	2.7436573468577656e-08
-0.48027379429178013	2.487720002429444	4.04690970160298e-08
-0.3610552930090833	2.4966825965575516	5.930920183401652e-08
-0.2418367917263879	2.503703468163294	8.636323619981834e-08
-0.12261829044369107	2.5085753590388435	1.2495322803781597e-07
-0.003399789160995681	2.511098597390701	1.7963105712080058e-07
0.11581871212170114	2.511083877429542	2.5658692970174e-07
0.23503721340439654	2.5083550245503012	3.6417551536171627e-07
0.3542557146870934	2.5027517056972908	5.135871984423044e-07
0.4734742159697888	2.4941320462229943	7.196961461286396e-07
0.5926927172524856	2.482375117348755	1.0021210974916703e-06
0.7119112185351824	2.4673832621196277	1.3865386490878275e-06
0.8311297198178778	2.4490842323598576	1.9062919824034022e-06
0.9503482211005746	2.4274331143725507	2.6043399834131535e-06
1.06956672238327	2.402414026730632	3.5355919910422957e-06
1.1887852236659668	2.374041579176685	4.769671344027804e-06
1.3080037249486622	2.3423620870536044	6.394145778188818e-06
1.427222226231359	2.3074545404732163	8.518253832774558e-06
1.546440727514056	2.2694313312398786	1.1277143046702442e-05
1.6656592287967513	2.2284387430420276	1.4836617230955135e-05
1.784877730079448	2.18465721130967	1.939836600994273e-05
1.9040962313621435	2.1383013581806063	2.520561988327862e-05
2.0233147326448404	2.0896198050885992	3.2549138344919785e-05
2.142533233927536	2.0388947605706673	4.177339759796117e-05
2.2617517352102325	1.9864413741218747	5.328279910609502e-05
2.3809702364929293	1.9326068386032942	6.754767217441808e-05
2.5001887377756247	1.8777692143062692	8.510979509882281e-05
2.6194072390583214	1.8223359379437967	0.00010658711290682548
2.738625740341017	1.7667419703902776	0.0001326772886195733
2.857844241623714	1.7114475288706126	0.00016415969301635316
2.9770627429064094	1.6569353435454053	0.00020189541906463646
3.096281244189106	1.6037073761165697	0.00024682490550824524
3.2154997454718015	1.5522809402079125	0.00029996277334603773
3.3347182467544982	1.5031841707483826	0.00036238952226224784
3.453936748037195	1.4569508030701948	0.00043523980373058873
3.5731552493198904	1.414114242286442	0.0005196870844684922
3.692373750602587	1.3752009296961931	0.000616924637531743
3.8115922518852825	1.3407230449842555	0.0007281429461407075
3.9308107531679797	1.3111706198465887	0.0008545037728641394
4.050029254450675	1.2870031788867689	0.0009971113276102848
4.169247755733371	1.2686410652315843	0.0011569811536959183
4.288466257016067	1.2564566489487232	0.0013350075322529859
4.407684758298764	1.2507656533838745	0.0015319303705004616
4.526903259581461	1.2518188652135942	0.0017483026776291594
4.6461217608641565	1.2597945156406805	0.0019844598321973935
4.765340262146852	1.2747916303098188	0.002240491897104755
4.884558763429548	1.2968246422290695	0.0025162202344189747
5.003777264712245	1.3258195439391853	0.0028111796072843587
5.122995765994942	1.3616118218842481	0.0031246068278658907
5.242214267277639	1.4039463678342337	0.0034554368205648696
5.3614327685603325	1.4524795006971412	0.0038023067243124513
5.48065126984303	1.5067831594916363	0.004163568366196884
5.599869771125727	1.5663512478442199	0.004537309114067059
5.719088272408423	1.6306080260319296	0.004921380773933454
5.838306773691118	1.6989183626790636	0.0053134358566813995
5.957525274973814	1.7705995792884845	0.00571097021630861
6.076743776256511	1.8449345512848707	0.00611137077662962
6.195962277539207	1.921185673190339	0.00651196683150399
6.3151807788219045	1.9986092562616917	0.0069100832386644
6.434399280104598	2.076469906772272	0.007303093738882042
6.553617781387295	2.1540544333847707	0.007688472625756602
6.6728362826699925	2.2306848527908016	0.008063843067235284
6.792054783952689	2.305730102830423	0.008427020533533334
6.911273285235383	2.378616129358802	0.008776050008361104
7.03049178651808	2.4488340839378853	0.00910923593826376
7.149710287800777	2.5159464499989044	0.009425164192465894
7.268928789083473	2.579591000988727	0.009722715645037756
7.38814729036617	2.6394825805649154	0.01000107133397261
7.507365791648864	2.6954127776762635	0.010259709479977348
7.626584292931561	2.747247644322525	0.010498394945236935
7.745802794214258	2.794923667562784	0.010717161965591164
7.8650212954969545	2.8384422574155552	0.010916291188319733
7.984239796779649	2.8778630470974274	0.011096282185744327
8.103458298062346	2.913296321000016	0.011257822689756124
8.222676799345042	2.9448948892744413	0.011401755805596351
8.341895300627739	2.9728457170938722	0.01152904641959023
8.461113801910436	2.997361593509193	0.011640747922686375
8.58033230319313	3.0186730917227695	0.011737970239259732
8.699550804475827	3.037021032310511	0.011821849989607421
8.818769305758524	3.052649616257579	0.011893523436234689
8.937987807041221	3.0658003483892355	0.011954102679391154
9.057206308323915	3.076706826382321	0.01200465538639494
9.176424809606612	3.085590428172695	0.012046188170615353
9.295643310889307	3.0926568929140412	0.012079633586298013
9.414861812172004	3.0980937588837745	0.012105840579450413
9.534080313454702	3.1020685965630324	0.012125568135503592
9.653298814737395	3.104727956763876	0.01213948179229694
9.772517316020092	3.1061969419509823	0.012148152641324746
9.89173581730279	3.1065793032865012	0.01215205841902413
10.010954318585487	3.105957965645854	0.012151586290068538
10.130172819868182	3.1043958869787858	0.012147036942412984
10.249391321150878	3.1019371659169286	0.012138629645163906
10.368609822433573	3.0986083214453246	0.012126507961153934
10.48782832371627	3.094419679807227	0.012110745852559043
10.607046824998967	3.089366815747306	0.012091353966583113
10.726265326281661	3.0834320069991037	0.012068285936269338
10.845483827564358	3.0765856720170075	0.012041444576590024
10.964702328847055	3.068787770920806	0.012010687896435156
11.083920830129752	3.0599891581855023	0.011975834881862327
11.203139331412448	3.0501328826229024	0.011936671034402236
11.322357832695143	3.0391554356264305	0.01189295367019017
11.441576333977839	3.0269879525363916	0.011844417001423609
11.560794835260536	3.0135573744446256	0.011790777031599914
11.680013336543233	2.998787578955019	0.011731736300817183
11.799231837825927	2.9826004885363018	0.011666988517881895
11.918450339108624	2.9649171643427814	0.011596223112858768
12.037668840391321	2.945658891934119	0.011519129737817135
12.156887341674018	2.9247482633831168	0.011435402735629754
12.276105842956714	2.9021102579924314	0.011344745587457714
12.395324344239409	2.877673321399108	0.01124687533962583
12.514542845522104	2.8513704403626603	0.011141527000491775
12.633761346804802	2.823140208119913	0.0110284578880945
12.752979848087499	2.792927872941634	0.010907451900210046
12.872198349370194	2.7606863605181076	0.010778323670254313
12.991416850652888	2.7263772590933963	0.010640922565496277
13.110635351935588	2.689971754908012	0.010495136478470715
13.229853853218282	2.6514515045310025	0.010340895358444905
13.349072354500981	2.610809430088272	0.010178174427392085
13.468290855783675	2.5680504232373367	0.010006997024209251
13.58750935706637	2.523191944002612	0.009827437021899862
13.706727858349069	2.4762645012645645	0.009639620765102297
13.825946359631763	2.427312002775522	0.009443728479621886
13.945164860914463	2.376391964031746	0.009239995111425706
14.064383362197157	2.3235755671341938	0.009028710559758766
14.18360186347985	2.2689475628795086	0.008810219277477913
14.30282036476255	2.212606011692059	0.008584919221189764
14.422038866045245	2.1546618615835955	0.008353260144104943
14.541257367327939	2.0952383640506196	0.008115741235447014
14.660475868610638	2.0344703316278028	0.007872908121525985
14.779694369893331	1.972503243642063	0.007625349254935352
14.898912871176032	1.9094922094887763	0.007373691729486709
15.018131372458726	1.8456008014116634	0.0071185965691853365
15.13734987374142	1.7809997712452852	0.006860753549508916
15.25656837502412	1.7158656678128423	0.006600875618234121
15.375786876306814	1.6503793736052799	0.006339692990833444
15.495005377589512	1.5847245809521322	0.006077947001841984
15.614223878872206	1.5190862290896174	0.005816383798407947
15.733442380154901	1.4536489243061326	0.0055557479653662355
15.8526608814376	1.388595365680442	0.005296776172533649
15.971879382720294	1.3241047988138144	0.005040190934478783
16.091097884002995	1.2603515193977004	0.004786694570782393
16.210316385285687	1.1975034474673982	0.004536963450831461
16.329534886568382	1.1357207917942087	0.004291642601581766
16.44875338785108	1.0751548221001936	0.0040513407496239225
16.567971889133776	1.0159467646842701	0.0038166258604720037
16.68719039041647	0.9582268346789341	0.0035880212284735095
16.80640889169917	0.9021134155713586	0.003366002160347641
16.925627392981863	0.8477123938836936	0.0031509932843470784
17.04484589426456	0.7951166540802592	0.0029433665056687115
17.164064395547257	0.744405735920025	0.002743439617276039
17.283282896829952	0.6956456536654326	0.002551475563998154
17.40250139811265	0.6488888738554791	0.002367682346887072
17.521719899395343	0.6041744458083564	0.0021922135445735366
17.64093840067804	0.5615282766881313	0.0020251694189673897
17.760156901960737	0.5209635408945734	0.0018665985642775376
17.879375403243433	0.4824812117504894	0.0017165000511205767
17.998593904526132	0.44607070199365334	0.001574826011554403
18.117812405808827	0.41171059844812513	0.0014414846062841607
18.23703090709152	0.3793694754603386	0.0013163433120755303
18.356249408374218	0.34900677123857354	0.0011992324655735894
18.475467909656913	0.32057371112058425	0.0010899489992263849
18.594686410939612	0.2940142619966356	0.0009882603057844862
18.713904912222308	0.2692661026100507	0.0008939081697957383
18.833123413505	0.246261595214945	0.0008066127075196236
18.952341914787702	0.2249287450572194	0.0007260762606124458
19.071560416070394	0.2051921353223419	0.0006519871936319077
19.19077891735309	0.1869738265225656	0.0005840235507198462
19.30999741863579	0.1701942107366312	0.0005218565325828464
19.429215919918484	0.15477281262638767	0.0004651537609412931
19.548434421201183	0.14062903069866803	0.0004135823038032247
19.667652922483875	0.12768281382063595	0.0003668114410942141
19.78687142376657	0.11585526949946018	0.0003245151562049247
19.90608992504927	0.10506920187318516	0.00028637434478568947
20.025308426331964	0.09524957870366592	0.000252078737521278
20.144526927614663	0.08632392789383059	0.00022132853857522835
20.26374542889736	0.07822266515431792	0.00019383578583793723
20.38296393018005	0.07087935540722261	0.00016932544299958876
20.50218243146275	0.0642309113306764	0.00014753623677079224
20.621400932745445	0.05821773311445311	0.00012822125527941388
20.740619434028144	0.052783794015298875	0.00011114832578660726
20.85983793531084	0.04787667667573351	9.610019140685755e-05
20.97905643659353	0.04344756540962432	8.287450751650042e-05
21.098274937876234	0.03945119977172482	7.128367903266774e-05
21.217493439158925	0.03584579472885511	6.115455978738645e-05
21.33671194044162	0.03259293265055965	5.2328034862735994e-05
21.45593044172432	0.02965743215124905	4.465850604854158e-05
21.575148943007015	0.027007198558390764	3.801329959185686e-05
21.694367444289714	0.024613060466702003	3.2272014184695545e-05
21.813585945572406	0.0224485964805526	2.7325825738775747e-05
21.9328044468551	0.020489955859002082	2.3076763975876628e-05
22.0520229481378	0.018715676372369247	1.9436974268398408e-05
22.171241449420496	0.017106502266871722	1.632797654050794e-05
22.290459950703195	0.015645204824436418	1.367993142444906e-05
22.40967845198589	0.014316407606436946	1.143092229198409e-05
22.528896953268582	0.013106418089767076	9.526260274830712e-06
22.64811545455128	0.012003067046751385	7.917817972124457e-06
22.767333955833976	0.010995556690987845	6.563396233654222e-06
22.886552457116675	0.010074318312219525	5.426127216392046e-06
23.00577095839937	0.009230879856393703	4.473915845612526e-06
23.124989459682062	0.00845774367295205	3.678920873401272e-06
23.244207960964765	0.007748274449875066	3.0170759163144463e-06
23.363426462247457	0.007096597187191576	2.467650166655354e-06
23.482644963530156	0.0064975049200704255	2.0128479026146477e-06
23.60186346481285	0.005946375791216589	1.63744546375974e-06
23.721081966095547	0.005439098986882122	1.3284640010831694e-06
23.840300467378245	0.004972008988746842	1.0748760452218863e-06
23.959518968660937	0.004541827552664259	8.673437523654255e-07
24.078737469943633	0.004145612802099119	6.979865742208928e-07
24.19795597122633	0.0037807148163542686	5.601760462903137e-07
24.317174472509027	0.003444737098878048	4.4835538733119546e-07
24.436392973791726	0.0031355033266938243	3.5788164366769596e-07
24.55561147507442	0.002851028806045922	2.8488818572986355e-07
24.674829976357113	0.0025894960897698987	2.261654637661371e-07
24.794048477639812	0.002349234246834803	1.7905804788833425e-07
24.913266978922508	0.0021287013124678	1.4137610843689502e-07
25.032485480205207	0.0019264694868557123	1.113196312896182e-07
25.151703981487902	0.0017412126905643132	8.741380448776148e-08
25.270922482770594	0.00157169612453734	6.845415414188129e-08
25.390140984053296	0.0014167675211498526	5.346014601508137e-08
25.509359485335988	0.0012753498096590068	4.163610240043127e-08
25.628577986618687	0.001146434954170335	3.233841015692946e-08
25.747796487901383	0.001029078754535964	2.504811395595208e-08
25.867014989184078	0.0009223964303510572	1.934809836674362e-08
25.986233490466777	0.0008255588351886159	1.490416256949796e-08
26.10545199174947	0.0007377891725646777	1.144938276892147e-08
26.224670493032164	0.0006583601067359458	8.771239354768831e-09
26.343888994314863	0.0005865911805528177	6.7010591539705825e-09
26.46310749559756	0.0005218464692327412	5.105388218085596e-09
26.582325996880257	0.0004635324133332117	3.87896777611619e-09
26.701544498162953	0.00041109578651525233	2.9390360900163575e-09
26.820762999445645	0.0003640217640930553	2.2207225327156977e-09
26.939981500728344	0.0003218320670705641	1.6733377806794263e-09
27.05920000201104	0.0002840831635251908	1.2573963359344611e-09
27.178418503293738	0.000250364515032748	9.422352749179515e-10
27.297637004576433	0.0002202968604507562	7.041164248368406e-10
27.416855505859125	0.00019353053301586116	5.24719139675759e-10
27.536074007141828	0.00016974380947266254	3.89947409800772e-10

#[[Data]] m
#r / nm	SLD / 1e-6 A-2	SLDmag / 1-6 A-2
-8.110257876384336	2.079039227748722	0.0
-7.99103937510164	2.079050808429941	0.0
-7.871820873818945	2.0790655546406676	0.0
-7.752602372536248	2.0790842576618846	0.0
-7.633383871253552	2.0791078861361627	0.0
-7.514165369970856	2.0791376205183	0.0
-7.3949468686881605	2.079174892926311	0.0
-7.275728367405463	2.0792214329419036	0.0
-7.156509866122766	2.0792793198970454	0.0
-7.037291364840071	2.079351042150833	0.0
-6.9180728635573745	2.0794395638042733	0.0
-6.798854362274679	2.0795483992154833	0.0
-6.679635860991982	2.0796816955597213	0.0
-6.5604173597092865	2.0798443235231825	0.0
-6.44119885842659	2.0800419760227102	0.0
-6.321980357143894	2.0802812746018176	0.0
-6.202761855861198	2.080569882864231	0.0
-6.083543354578501	2.080916625967772	6.819038859902041e-19
-5.964324853295805	2.08133161481388	6.819038859902041e-19
-5.845106352013109	2.081826373132977	1.3638077719804082e-18
-5.725887850730413	2.0824139651870115	3.4095194299510205e-18
-5.606669349447716	2.0831091212940147	6.137134973911837e-18
-5.48745084816502	2.0839283578342354	1.2274269947823674e-17
-5.3682323468823245	2.0848900878350882	2.318473212366694e-17
-5.249013845599628	2.086014717667439	4.5005656475353466e-17
-5.129795344316932	2.08732472483651	8.523798574877552e-17
-5.010576843034236	2.0888447113374546	1.6092931709368818e-16
-4.891358341751539	2.090601426591953	3.020834214936604e-16
-4.772139840468843	2.092623753613485	5.639345137138987e-16
-4.652921339186147	2.0949426517927163	1.0446767533369925e-15
-4.5337028379034505	2.0975910495788503	1.9236508623783658e-15
-4.414484336620754	2.1006036803862047	3.519305955595443e-15
-4.295265835338059	2.1040168553048857	6.3962584505881145e-15
-4.1760473340553625	2.1078681666651145	1.1547360405358116e-14
-4.056828832772666	2.112196117217918	2.071078482529448e-14
-3.93761033148997	2.117039670666785	3.6902592598131876e-14
-3.818391830207274	2.1224377205254465	6.53229827584316e-14
-3.6991733289245774	2.12842847578839	1.1487352863390978e-13
-3.579954827641881	2.135048763676302	2.0069045078189097e-13
-3.460736326359185	2.1423332517417144	3.4832332400265613e-13
-3.341517825076489	2.1503135938632516	6.00607304702452e-13
-3.2222993237937927	2.1590175070816215	1.028850446047046e-12
-3.103080822511097	2.168467788787182	1.7509307451920209e-12
-2.9838623212284006	2.178681286397266	2.960342521210413e-12
-2.864643819945704	2.1896678342913964	4.972473822315438e-12
-2.7454253186630075	2.2014291753256794	8.297789032808844e-12
-2.6262068173803117	2.213957886639229	1.3756663533193323e-11
-2.5069883160976154	2.22723633160677	2.265824777137162e-11
-2.387769814814919	2.2412356615926243	3.707692405420082e-11
-2.2685513135322233	2.255914892534256	6.027636143516913e-11
-2.149332812249527	2.271220082246098	9.73549670643528e-11
-2.030114310966831	2.287083634613052	1.5622079599136958e-10
-1.9108958096841349	2.3034237564769247	2.490526584390434e-10
-1.7916773084014381	2.320144091963286	3.9447287083723877e-10
-1.6724588071187427	2.337133557224577	6.207529964593302e-10
-1.5532403058360458	2.3542663960833745	9.705064140650122e-10
-1.434021804553349	2.3714024738662465	1.507502901882114e-09
-1.3148033032706536	2.3883878228673923	2.326485824421055e-09
-1.1955848019879567	2.405055448440614	3.5672012159285863e-09
-1.0763663007052613	2.421226399781437	5.434283322402648e-09
-0.9571477994225646	2.4367111041442566	8.225211033213386e-09
-0.8379292981398692	2.451310957678782	1.2369286760565701e-08
-0.7187107968571723	2.4648201604193374	1.848153104112425e-08
-0.5994922955744769	2.477027777385762	2.7436573468577656e-08
-0.48027379429178013	2.487720002429444	4.04690970160298e-08
-0.3610552930090833	2.4966825965575516	5.930920183401652e-08
-0.2418367917263879	2.503703468163294	8.636323619981834e-08
-0.12261829044369107	2.5085753590388435	1.2495322803781597e-07
-0.003399789160995681	2.511098597390701	1.7963105712080058e-07
0.11581871212170114	2.511083877429542	2.5658692970174e-07
0.23503721340439654	2.5083550245503012	3.6417551536171627e-07
0.3542557146870934	2.5027517056972908	5.135871984423044e-07
0.4734742159697888	2.4941320462229943	7.196961461286396e-07
0.5926927172524856	2.482375117348755	1.0021210974916703e-06
0.7119112185351824	2.4673832621196277	1.3865386490878275e-06
0.8311297198178778	2.4490842323598576	1.9062919824034022e-06
0.9503482211005746	2.4274331143725507	2.6043399834131535e-06
1.06956672238327	2.402414026730632	3.5355919910422957e-06
1.1887852236659668	2.374041579176685	4.769671344027804e-06
1.3080037249486622	2.3423620870536044	6.394145778188818e-06
1.427222226231359	2.3074545404732163	8.518253832774558e-06
1.546440727514056	2.2694313312398786	1.1277143046702442e-05
1.6656592287967513	2.2284387430420276	1.4836617230955135e-05
1.784877730079448	2.18465721130967	1.939836600994273e-05
1.9040962313621435	2.1383013581806063	2.520561988327862e-05
2.0233147326448404	2.0896198050885992	3.2549138344919785e-05
2.142533233927536	2.0388947605706673	4.177339759796117e-05
2.2617517352102325	1.9864413741218747	5.328279910609502e-05
2.3809702364929293	1.9326068386032942	6.754767217441808e-05
2.5001887377756247	1.8777692143062692	8.510979509882281e-05
2.6194072390583214	1.8223359379437967	0.00010658711290682548
2.738625740341017	1.7667419703902776	0.0001326772886195733
2.857844241623714	1.7114475288706126	0.00016415969301635316
2.9770627429064094	1.6569353435454053	0.00020189541906463646
3.096281244189106	1.6037073761165697	0.00024682490550824524
3.2154997454718015	1.5522809402079125	0.00029996277334603773
3.3347182467544982	1.5031841707483826	0.00036238952226224784
3.453936748037195	1.4569508030701948	0.00043523980373058873
3.5731552493198904	1.414114242286442	0.0005196870844684922
3.692373750602587	1.3752009296961931	0.000616924637531743
3.8115922518852825	1.3407230449842555	0.0007281429461407075
3.9308107531679797	1.3111706198465887	0.0008545037728641394
4.050029254450675	1.2870031788867689	0.0009971113276102848
4.169247755733371	1.2686410652315843	0.0011569811536959183
4.288466257016067	1.2564566489487232	0.0013350075322529859
4.407684758298764	1.2507656533838745	0.0015319303705004616
4.526903259581461	1.2518188652135942	0.0017483026776291594
4.6461217608641565	1.2597945156406805	0.0019844598321973935
4.765340262146852	1.2747916303098188	0.002240491897104755
4.884558763429548	1.2968246422290695	0.0025162202344189747
5.003777264712245	1.3258195439391853	0.0028111796072843587
5.122995765994942	1.3616118218842481	0.0031246068278658907
5.242214267277639	1.4039463678342337	0.0034554368205648696
5.3614327685603325	1.4524795006971412	0.0038023067243124513
5.48065126984303	1.5067831594916363	0.004163568366196884
5.599869771125727	1.5663512478442199	0.004537309114067059
5.719088272408423	1.6306080260319296	0.004921380773933454
5.838306773691118	1.6989183626790636	0.0053134358566813995
5.957525274973814	1.7705995792884845	0.00571097021630861
6.076743776256511	1.8449345512848707	0.00611137077662962
6.195962277539207	1.921185673190339	0.00651196683150399
6.3151807788219045	1.9986092562616917	0.0069100832386644
6.434399280104598	2.076469906772272	0.007303093738882042
6.553617781387295	2.1540544333847707	0.007688472625756602
6.6728362826699925	2.2306848527908016	0.008063843067235284
6.792054783952689	2.305730102830423	0.008427020533533334
6.911273285235383	2.378616129358802	0.008776050008361104
7.03049178651808	2.4488340839378853	0.00910923593826376
7.149710287800777	2.5159464499989044	0.009425164192465894
7.268928789083473	2.579591000988727	0.009722715645037756
7.38814729036617	2.6394825805649154	0.01000107133397261
7.507365791648864	2.6954127776762635	0.010259709479977348
7.626584292931561	2.747247644322525	0.010498394945236935
7.745802794214258	2.794923667562784	0.010717161965591164
7.8650212954969545	2.8384422574155552	0.010916291188319733
7.984239796779649	2.8778630470974274	0.011096282185744327
8.103458298062346	2.913296321000016	0.011257822689756124
8.222676799345042	2.9448948892744413	0.011401755805596351
8.341895300627739	2.9728457170938722	0.01152904641959023
8.461113801910436	2.997361593509193	0.011640747922686375
8.58033230319313	3.0186730917227695	0.011737970239259732
8.699550804475827	3.037021032310511	0.011821849989607421
8.818769305758524	3.052649616257579	0.011893523436234689
8.937987807041221	3.0658003483892355	0.011954102679391154
9.057206308323915	3.076706826382321	0.01200465538639494
9.176424809606612	3.085590428172695	0.012046188170615353
9.295643310889307	3.0926568929140412	0.012079633586298013
9.414861812172004	3.0980937588837745	0.012105840579450413
9.534080313454702	3.1020685965630324	0.012125568135503592
9.653298814737395	3.104727956763876	0.01213948179229694
9.772517316020092	3.1061969419509823	0.012148152641324746
9.89173581730279	3.1065793032865012	0.01215205841902413
10.010954318585487	3.105957965645854	0.012151586290068538
10.130172819868182	3.1043958869787858	0.012147036942412984
10.249391321150878	3.1019371659169286	0.012138629645163906
10.368609822433573	3.0986083214453246	0.012126507961153934
10.48782832371627	3.094419679807227	0.012110745852559043
10.607046824998967	3.089366815747306	0.012091353966583113
10.726265326281661	3.0834320069991037	0.012068285936269338
10.845483827564358	3.0765856720170075	0.012041444576590024
10.964702328847055	3.068787770920806	0.012010687896435156
11.083920830129752	3.0599891581855023	0.011975834881862327
11.203139331412448	3.0501328826229024	0.011936671034402236
11.322357832695143	3.0391554356264305	0.01189295367019017
11.441576333977839	3.0269879525363916	0.011844417001423609
11.560794835260536	3.0135573744446256	0.011790777031599914
11.680013336543233	2.998787578955019	0.011731736300817183
11.799231837825927	2.9826004885363018	0.011666988517881895
11.918450339108624	2.9649171643427814	0.011596223112858768
12.037668840391321	2.945658891934119	0.011519129737817135
12.156887341674018	2.9247482633831168	0.011435402735629754
12.276105842956714	2.9021102579924314	0.011344745587457714
12.395324344239409	2.877673321399108	0.01124687533962583
12.514542845522104	2.8513704403626603	0.011141527000491775
12.633761346804802	2.823140208119913	0.0110284578880945
12.752979848087499	2.792927872941634	0.010907451900210046
12.872198349370194	2.7606863605181076	0.010778323670254313
12.991416850652888	2.7263772590933963	0.010640922565496277
13.110635351935588	2.689971754908012	0.010495136478470715
13.229853853218282	2.6514515045310025	0.010340895358444905
13.349072354500981	2.610809430088272	0.010178174427392085
13.468290855783675	2.5680504232373367	0.010006997024209251
13.58750935706637	2.523191944002612	0.009827437021899862
13.706727858349069	2.4762645012645645	0.009639620765102297
13.825946359631763	2.427312002775522	0.009443728479621886
13.945164860914463	2.376391964031746	0.009239995111425706
14.064383362197157	2.3235755671341938	0.009028710559758766
14.18360186347985	2.2689475628795086	0.008810219277477913
14.30282036476255	2.212606011692059	0.008584919221189764
14.422038866045245	2.1546618615835955	0.008353260144104943
14.541257367327939	2.0952383640506196	0.008115741235447014
14.660475868610638	2.0344703316278028	0.007872908121525985
14.779694369893331	1.972503243642063	0.007625349254935352
14.898912871176032	1.9094922094887763	0.007373691729486709
15.018131372458726	1.8456008014116634	0.0071185965691853365
15.13734987374142	1.7809997712452852	0.006860753549508916
15.25656837502412	1.7158656678128423	0.006600875618234121
15.375786876306814	1.6503793736052799	0.006339692990833444
15.495005377589512	1.5847245809521322	0.006077947001841984
15.614223878872206	1.5190862290896174	0.005816383798407947
15.733442380154901	1.4536489243061326	0.0055557479653662355
15.8526608814376	1.388595365680442	0.005296776172533649
15.971879382720294	1.3241047988138144	0.005040190934478783
16.091097884002995	1.2603515193977004	0.004786694570782393
16.210316385285687	1.1975034474673982	0.004536963450831461
16.329534886568382	1.1357207917942087	0.004291642601581766
16.44875338785108	1.0751548221001936	0.0040513407496239225
16.567971889133776	1.0159467646842701	0.0038166258604720037
16.68719039041647	0.9582268346789341	0.0035880212284735095
16.80640889169917	0.9021134155713586	0.003366002160347641
16.925627392981863	0.8477123938836936	0.0031509932843470784
17.04484589426456	0.7951166540802592	0.0029433665056687115
17.164064395547257	0.744405735920025	0.002743439617276039
17.283282896829952	0.6956456536654326	0.002551475563998154
17.40250139811265	0.6488888738554791	0.002367682346887072
17.521719899395343	0.6041744458083564	0.0021922135445735366
17.64093840067804	0.5615282766881313	0.0020251694189673897
17.760156901960737	0.5209635408945734	0.0018665985642775376
17.879375403243433	0.4824812117504894	0.0017165000511205767
17.998593904526132	0.44607070199365334	0.001574826011554403
18.117812405808827	0.41171059844812513	0.0014414846062841607
18.23703090709152	0.3793694754603386	0.0013163433120755303
18.356249408374218	0.34900677123857354	0.0011992324655735894
18.475467909656913	0.32057371112058425	0.0010899489992263849
18.594686410939612	0.2940142619966356	0.0009882603057844862
18.713904912222308	0.2692661026100507	0.0008939081697957383
18.833123413505	0.246261595214945	0.0008066127075196236
18.952341914787702	0.2249287450572194	0.0007260762606124458
19.071560416070394	0.2051921353223419	0.0006519871936319077
19.19077891735309	0.1869738265225656	0.0005840235507198462
19.30999741863579	0.1701942107366312	0.0005218565325828464
19.429215919918484	0.15477281262638767	0.0004651537609412931
19.548434421201183	0.14062903069866803	0.0004135823038032247
19.667652922483875	0.12768281382063595	0.0003668114410942141
19.78687142376657	0.11585526949946018	0.0003245151562049247
19.90608992504927	0.10506920187318516	0.00028637434478568947
20.025308426331964	0.09524957870366592	0.000252078737521278
20.144526927614663	0.08632392789383059	0.00022132853857522835
20.26374542889736	0.07822266515431792	0.00019383578583793723
20.38296393018005	0.07087935540722261	0.00016932544299958876
20.50218243146275	0.0642309113306764	0.00014753623677079224
20.621400932745445	0.05821773311445311	0.00012822125527941388
20.740619434028144	0.052783794015298875	0.00011114832578660726
20.85983793531084	0.04787667667573351	9.610019140685755e-05
20.97905643659353	0.04344756540962432	8.287450751650042e-05
21.098274937876234	0.03945119977172482	7.128367903266774e-05
21.217493439158925	0.03584579472885511	6.115455978738645e-05
21.33671194044162	0.03259293265055965	5.2328034862735994e-05
21.45593044172432	0.02965743215124905	4.465850604854158e-05
21.575148943007015	0.027007198558390764	3.801329959185686e-05
21.694367444289714	0.024613060466702003	3.2272014184695545e-05
21.813585945572406	0.0224485964805526	2.7325825738775747e-05
21.9328044468551	0.020489955859002082	2.3076763975876628e-05
22.0520229481378	0.018715676372369247	1.9436974268398408e-05
22.171241449420496	0.017106502266871722	1.632797654050794e-05
22.290459950703195	0.015645204824436418	1.367993142444906e-05
22.40967845198589	0.014316407606436946	1.143092229198409e-05
22.528896953268582	0.013106418089767076	9.526260274830712e-06
22.64811545455128	0.012003067046751385	7.917817972124457e-06
22.767333955833976	0.010995556690987845	6.563396233654222e-06
22.886552457116675	0.010074318312219525	5.426127216392046e-06
23.00577095839937	0.009230879856393703	4.473915845612526e-06
23.124989459682062	0.00845774367295205	3.678920873401272e-06
23.244207960964765	0.007748274449875066	3.0170759163144463e-06
23.363426462247457	0.007096597187191576	2.467650166655354e-06
23.482644963530156	0.0064975049200704255	2.0128479026146477e-06
23.60186346481285	0.005946375791216589	1.63744546375974e-06
23.721081966095547	0.005439098986882122	1.3284640010831694e-06
23.840300467378245	0.004972008988746842	1.0748760452218863e-06
23.959518968660937	0.004541827552664259	8.673437523654255e-07
24.078737469943633	0.004145612802099119	6.979865742208928e-07
24.19795597122633	0.0037807148163542686	5.601760462903137e-07
24.317174472509027	0.003444737098878048	4.4835538733119546e-07
24.436392973791726	0.0031355033266938243	3.5788164366769596e-07
24.55561147507442	0.002851028806045922	2.8488818572986355e-07
24.674829976357113	0.0025894960897698987	2.261654637661371e-07
24.794048477639812	0.002349234246834803	1.7905804788833425e-07
24.913266978922508	0.0021287013124678	1.4137610843689502e-07
25.032485480205207	0.0019264694868557123	1.113196312896182e-07
25.151703981487902	0.0017412126905643132	8.741380448776148e-08
25.270922482770594	0.00157169612453734	6.845415414188129e-08
25.390140984053296	0.0014167675211498526	5.346014601508137e-08
25.509359485335988	0.0012753498096590068	4.163610240043127e-08
25.628577986618687	0.001146434954170335	3.233841015692946e-08
25.747796487901383	0.001029078754535964	2.504811395595208e-08
25.867014989184078	0.0009223964303510572	1.934809836674362e-08
25.986233490466777	0.0008255588351886159	1.490416256949796e-08
26.10545199174947	0.0007377891725646777	1.144938276892147e-08
26.224670493032164	0.0006583601067359458	8.771239354768831e-09
26.343888994314863	0.0005865911805528177	6.7010591539705825e-09
26.46310749559756	0.0005218464692327412	5.105388218085596e-09
26.582325996880257	0.0004635324133332117	3.87896777611619e-09
26.701544498162953	0.00041109578651525233	2.9390360900163575e-09
26.820762999445645	0.0003640217640930553	2.2207225327156977e-09
26.939981500728344	0.0003218320670705641	1.6733377806794263e-09
27.05920000201104	0.0002840831635251908	1.2573963359344611e-09
27.178418503293738	0.000250364515032748	9.422352749179515e-10
27.297637004576433	0.0002202968604507562	7.041164248368406e-10
27.416855505859125	0.00019353053301586116	5.24719139675759e-10
27.536074007141828	0.00016974380947266254	3.89947409800772e-10
