Repository: DomiDre/PhDThesis

# PhDThesis

Color palette:
- #0EA8DF #MatNat Blau
- #EE292F #Medizin Rot
- #FAAB2D #HumWis Orange
- #76C152 #Wiwi Gruen
- #7F0128 #Rechtswis Bordeaux
- #793394 #Philo Violett

Sample Translation
- Ol-CoFe-C : DD67
- Ac-CoFe-C : AH11
- Ac-CoFe-C-YF : YF45

File: data/monolayers/magneticStructure/ML_Ac_CoFe_C_AH/NR/6T/DLFit/fit_result.dat
#File generated by ModelExp v0.3.9
#Read datafile: ../../../mftFiles/DD205_4_5K_6000mT_d.mft
#Read datafile: ../../../mftFiles/DD205_4_5K_6000mT_u.mft
#Started Fit at 2018-08-29 19:50:16.726634
#Finished Fit at 2018-08-29 19:50:16.754109
#[[Fit Statistics]]
#    # fitting method   = leastsq
#    # function evals   = 5
#    # data points      = 238
#    # variables        = 1
#    chi-square         = 2304.08411
#    reduced chi-square = 9.72187390
#    Akaike info crit   = 542.299950
#    Bayesian info crit = 545.772220
#[[Variables]]
#    i0:                  0.9 (fixed)
#    bg:                  9.96e-07 (fixed)
#    a:                   93.84 (fixed)
#    d:                   9.525 (fixed)
#    packingDensity1:     0.535 (fixed)
#    packingDensity2:     0.118 (fixed)
#    roughnessSubstrate:  6.65 (fixed)
#    roughnessPlus1:      3.25 (fixed)
#    roughnessPlus2:      20.75 (fixed)
#    spacerThickness:     0 (fixed)
#    sldCore:             6.011e-06 (fixed)
#    sldShell:            7.8e-08 (fixed)
#    sldMatrix:           0 (fixed)
#    sldSpacer:           7.8e-08 (fixed)
#    sldSubstrate:        2.072e-06 (fixed)
#    coverage:            1 (fixed)
#    magSldCore:          9.3350e-07 +/- 2.2647e-08 (2.43%) (init = 9.32e-07)
#    magSldShell:         0 (fixed)
#    polarization_m:     -1 (fixed)
#    polarization_p:      1 (fixed)

#[[Data]] m
#q / A-1	I / cm-1	sI / cm-1	Imodel / cm-1
0.00709399	0.988627	0.0275628	0.9000009959999994
0.00722243	0.978255	0.0276332	0.9000009959999996
0.00734767	0.972886	0.0262106	0.9000009959999996
0.00747733	0.956487	0.0245365	0.9000009959999997
0.00761166	0.959154	0.0233081	0.9000009959999997
0.00775089	0.953631	0.022055	0.9000009959999998
0.00789532	0.948931	0.0209174	0.9000009959999999
0.00804523	0.947586	0.019869	0.9000009959999996
0.00819098	0.956837	0.0203689	0.9000009959999999
0.00833191	0.953264	0.0194647	0.9000009959999999
0.00847778	0.966915	0.0187849	0.900000996
0.00862884	0.960105	0.0179698	0.900000996
0.00878539	0.961177	0.0172371	0.900000996
0.00894772	0.950049	0.0164278	0.9000009959999999
0.00911616	0.94727	0.0157548	0.9000009960000003
0.00929107	0.901271	0.0147542	0.9000009959999999
0.00947282	0.86361	0.0138896	0.8963377977702821
0.00964799	0.810226	0.0140459	0.8826710987406956
0.00981562	0.758873	0.0132034	0.849467779935369
0.00998917	0.668157	0.0120229	0.7841688997710823
0.010169	0.568232	0.0107179	0.6823221660079761
0.0103554	0.486176	0.00959556	0.5553194396909031
0.0105487	0.4031	0.00845819	0.4265397902690045
0.0107494	0.330271	0.00737057	0.3173527683722726
0.0109579	0.258668	0.00626508	0.23667559904583083
0.0111747	0.205572	0.0053678	0.18142550033971452
0.0114002	0.158262	0.00449821	0.1438908595943366
0.0116149	0.123668	0.00414647	0.1191813072875888
0.0118173	0.103356	0.00360815	0.10195945277016696
0.012027	0.0873559	0.00316998	0.08801346471883792
0.0122442	0.0723714	0.00277069	0.07642031695488861
0.0124694	0.0625445	0.00247195	0.06663121874334073
0.0127031	0.0559984	0.00225317	0.05828446054332404
0.0129456	0.0496459	0.00203451	0.05112644129549503
0.0131976	0.0434094	0.00182831	0.04495312719552462
0.0134597	0.0377923	0.00163451	0.03959372390731575
0.0137323	0.0330845	0.00146627	0.034908776905453784
0.0140162	0.0282745	0.00130291	0.030749837644775596
0.0143121	0.0242486	0.00116166	0.027133819951683662
0.0145891	0.0205057	0.00114996	0.024250334321421783
0.0148446	0.0190553	0.00107447	0.021948800498563906
0.0151093	0.0180318	0.00101255	0.019890384280145355
0.0153836	0.0174269	0.000965088	0.017998234784681325
0.015668	0.0156797	0.000882422	0.016277748643663225
0.0159632	0.0149555	0.000835809	0.014714041586640232
0.0162696	0.0140292	0.000785672	0.013294951099204621
0.0165881	0.0125924	0.000721013	0.01200763629935479
0.0169193	0.0114237	0.000668604	0.010852132746935588
0.017264	0.0104178	0.00062047	0.009788103157537083
0.017623	0.00957416	0.000581593	0.008816579330342605
0.0179973	0.00866162	0.000535971	0.007939062171853233
0.0183878	0.00784593	0.000500342	0.007150650499954598
0.0187956	0.00740572	0.000476853	0.006428003128567455
0.0192219	0.00679145	0.000450205	0.005772295158849649
0.0196108	0.00632658	0.000496472	0.0052503934893811345
0.019931	0.00553485	0.000520211	0.004802629657751517
0.0199572	0.00554693	0.00046211	0.004842014098893705
0.020316	0.00522513	0.00044605	0.004464370727731569
0.0204986	0.00538913	0.000469604	0.004223199350726293
0.020688	0.00497414	0.000432426	0.004113856100635979
0.0210738	0.00455032	0.000413024	0.0037931531505447317
0.0210819	0.00446607	0.000390543	0.0037287847098700223
0.0214743	0.00407916	0.000391825	0.0034920228615099164
0.0216805	0.00397257	0.000340752	0.003300426520712081
0.0218904	0.00381479	0.000378976	0.003214877742373479
0.0222946	0.0038371	0.000299747	0.0029388598079103804
0.0223228	0.00370831	0.000375432	0.002960157887832946
0.0227727	0.00370316	0.000375519	0.0027275000804838907
0.0229444	0.00344369	0.000254544	0.00260345159847669
0.0232411	0.00331963	0.000359244	0.0025131151295492878
0.0236109	0.00262211	0.000209623	0.0023347435706525446
0.0237292	0.002901	0.000338101	0.0023162857088087044
0.0242383	0.00262347	0.000325099	0.0021345093123203104
0.0242941	0.00238283	0.000179782	0.0020887584920610542
0.0247696	0.00250511	0.000322778	0.001968207296877495
0.025018	0.00269158	0.000170415	0.0018796142376680518
0.0253248	0.00222918	0.00031047	0.0018195403778501146
0.0257597	0.00223056	0.000146637	0.0016947319830705272
0.0259054	0.00208661	0.000304609	0.001688016040069068
0.0263065	0.00215396	0.000538952	0.001606256175483943
0.0265191	0.00202735	0.000126292	0.0015551790677558789
0.0273246	0.00170204	0.000106253	0.0014074551822806822
0.0281487	0.0016146	9.88042e-05	0.0012950532330925674
0.0289911	0.00131704	8.3374e-05	0.001197909738989496
0.0298854	0.00135901	7.70839e-05	0.0011101525171458182
0.0307985	0.00115789	6.83032e-05	0.0010355338347391913
0.0317297	0.00113585	6.20907e-05	0.0009714301181999209
0.0327188	0.00106281	5.56506e-05	0.0009126129366487553
0.0337717	0.00102084	5.00576e-05	0.0008577222033185018
0.0348457	0.000941917	4.66675e-05	0.000808383751511847
0.0359395	0.000826754	4.08705e-05	0.0007631339433333121
0.0371042	0.00076657	3.65285e-05	0.0007181028264227615
0.038347	0.000742604	3.31857e-05	0.0006721608333708503
0.0396128	0.000747208	3.20403e-05	0.0006273667147031639
0.0408992	0.000736471	2.92161e-05	0.0005833484163385048
0.0422719	0.000657491	2.56377e-05	0.0005368926928577602
0.0437401	0.00058863	2.23818e-05	0.00048752670200860994
0.0452316	0.000532974	2.09445e-05	0.00043884126187446117
0.0467424	0.000447051	1.79765e-05	0.00039152102968074927
0.0483577	0.000377846	1.55621e-05	0.0003424958443134168
0.0500887	0.000309746	1.32518e-05	0.0002934508419298126
0.0519482	0.000230158	1.10487e-05	0.0002442573016462696
0.0538344	0.000194096	1.02946e-05	0.0001998322482270511
0.0557405	0.000145735	8.62036e-06	0.00016088088109037434
0.0577866	0.000104767	7.22595e-06	0.0001246474801264393
0.0599887	7.604e-05	6.16425e-06	9.262686664598595e-05
0.0623652	5.19561e-05	5.22213e-06	6.541223488220779e-05
0.0649379	3.95558e-05	4.63332e-06	4.2918624766258406e-05
0.0675478	3.03406e-05	4.45393e-06	2.679085929468006e-05
0.0701829	2.20201e-05	4.07213e-06	1.5870771226261756e-05
0.0730318	1.88424e-05	3.78863e-06	8.350468518328598e-06
0.0761219	1.73292e-05	3.70168e-06	4.058869229149058e-06
0.0794851	1.671e-05	3.57664e-06	2.477721099024771e-06
0.0831593	1.28308e-05	3.50385e-06	3.035694725565352e-06
0.0871897	1.22027e-05	3.49047e-06	5.020651562409574e-06
0.0916307	9.61276e-06	3.52273e-06	7.64821437577103e-06
0.0961738	1.29343e-05	3.99227e-06	9.906028243151148e-06

#[[Data]] p
#q / A-1	I / cm-1	sI / cm-1	Imodel / cm-1
0.00710134	1.00074	0.0275959	0.9000009959999998
0.0072299	0.990178	0.0275	0.900000996
0.00735528	1.00407	0.0263628	0.9000009960000004
0.00748507	1.00589	0.0250351	0.9000009960000002
0.00761954	1.00614	0.0237744	0.9000009960000003
0.00775892	0.997103	0.0224686	0.9000009960000002
0.00790349	0.997279	0.0213023	0.9000009960000004
0.00805356	1.00105	0.0202991	0.9000009960000003
0.00819946	0.9894	0.0205987	0.900000996
0.00834053	0.989223	0.0197154	0.900000996
0.00848655	0.995088	0.0189267	0.900000996
0.00863777	1.0012	0.01822	0.9000009959999999
0.00879448	0.997477	0.017436	0.900000996
0.00895698	0.975075	0.0165144	0.9000009960000002
0.0091256	0.967909	0.0157784	0.9000009959999999
0.00930069	0.930485	0.0148376	0.9000009959999999
0.00948263	0.918829	0.0141887	0.8969102846727589
0.00965798	0.861113	0.0143091	0.8852968137516437
0.00982578	0.81178	0.0134569	0.8569189065730857
0.00999951	0.721432	0.0122385	0.800789276633005
0.0101795	0.644911	0.0111694	0.7126134255245217
0.0103661	0.562785	0.0100805	0.6014887442934638
0.0105596	0.4738	0.00888077	0.4870067797649187
0.0107605	0.400977	0.00783092	0.38748579258866495
0.0109693	0.337875	0.00689131	0.3110265748846477
0.0111862	0.278813	0.00597604	0.25578677509761366
0.011412	0.233412	0.00521384	0.215683323760798
0.0116269	0.201278	0.00507096	0.18757574879281663
0.0118296	0.179359	0.00459542	0.16688079530274869
0.0120394	0.157988	0.00413352	0.14938604951892895
0.0122569	0.140965	0.00373531	0.13424817690402763
0.0124823	0.130929	0.003469	0.1209941145216701
0.0127162	0.11998	0.00320291	0.10928641509369423
0.012959	0.107823	0.00291883	0.09889037042889572
0.0132113	0.0975503	0.00266682	0.0896160856110645
0.0134736	0.0880446	0.00242589	0.08129421941707088
0.0137465	0.0798094	0.00221658	0.07377208231634086
0.0140307	0.0736134	0.00204625	0.06687648084088188
0.0143269	0.0673772	0.00188343	0.06067444290750422
0.0146042	0.060854	0.00192655	0.05557429268929236
0.01486	0.0558827	0.00179081	0.05138757580004335
0.0151249	0.0520252	0.00167443	0.047541226895270836
0.0153995	0.0493576	0.00158504	0.04391491562293511
0.0156842	0.0449811	0.00146197	0.04053057553937146
0.0159797	0.0421535	0.00137238	0.037373483809638265
0.0162865	0.0392173	0.00128402	0.03443179234012937
0.0166053	0.0348608	0.00117364	0.031693498707281866
0.0169368	0.0316834	0.00108966	0.029172401971060885
0.0172818	0.0289239	0.00101293	0.02678863627665591
0.0176412	0.0267532	0.000951546	0.024556136639422292
0.0180159	0.0237287	0.000873952	0.022485973989978647
0.0184068	0.021732	0.000821287	0.020571760192097617
0.018815	0.0209971	0.000791843	0.018787120654608136
0.0192418	0.0195027	0.000751353	0.017113352775022093
0.0196311	0.0181916	0.000828325	0.015754141466793145
0.0198993	0.0163118	0.000892936	0.014756920717802347
0.0199778	0.0163046	0.000778905	0.014664183734989157
0.020337	0.015495	0.000756598	0.013640270894165803
0.0203987	0.0153117	0.000819499	0.013303876988208289
0.0207093	0.0138092	0.000713064	0.012680725711412363
0.0209066	0.0130296	0.000697594	0.012055143495862519
0.0210956	0.0123936	0.000673764	0.011780460513699508
0.0214405	0.0114614	0.000596593	0.010915410562122037
0.0214965	0.0118947	0.000659016	0.010918562751391253
0.021913	0.0107564	0.000624903	0.0101110029045792
0.0220023	0.0108939	0.000529181	0.00981441225982236
0.0223459	0.0102448	0.000612945	0.009358306663345325
0.022574	0.00924472	0.000459113	0.00888497456157506
0.0227963	0.00922803	0.000583038	0.008669304532831979
0.023155	0.00876367	0.000402206	0.008069356111787771
0.0232651	0.0084175	0.000562253	0.008016989253129556
0.0237537	0.00737849	0.000529784	0.007392312856359837
0.0237667	0.00854427	0.000363123	0.00729189203080224
0.0242633	0.00703084	0.000522321	0.00682109272126248
0.0243878	0.00758917	0.000324886	0.0066123713199744
0.0247952	0.00730173	0.000541866	0.006290430229445613
0.0250176	0.00614454	0.00027167	0.006031924700248152
0.0253509	0.00678488	0.000531345	0.0058127630907408205
0.0256807	0.00604944	0.000246638	0.0054830225763262
0.0259321	0.00594541	0.000506446	0.005374821922631232
0.0263336	0.00499705	0.000821806	0.005102255127292688
0.02638	0.00501852	0.000207308	0.00503028355151265
0.027089	0.00455169	0.000188162	0.004568400311020293
0.0278067	0.0041621	0.000167217	0.004206628311001893
0.0285634	0.00402952	0.000151432	0.003867598014084487
0.0293625	0.00351202	0.000131739	0.003556543064799973
0.0301711	0.00318794	0.000120958	0.0032860742625062905
0.0309877	0.00295726	0.000107987	0.0030501204350301715
0.0318497	0.00282226	9.88975e-05	0.002829561761900368
0.032761	0.00248477	8.67013e-05	0.0026254311734079227
0.033726	0.00232217	7.77178e-05	0.002431381958633103
0.0347013	0.00218898	7.4089e-05	0.0022566260017607346
0.0356845	0.00189821	6.51107e-05	0.002097842216510262
0.0367251	0.00173617	5.80352e-05	0.001941447213193786
0.0378281	0.00164827	5.26599e-05	0.0017886958559855197
0.0389995	0.00157537	4.78798e-05	0.0016350658574964868
0.0401809	0.00152958	4.60285e-05	0.0014905231775334767
0.0413688	0.00130874	3.98071e-05	0.0013546796411386113
0.042629	0.00125738	3.62713e-05	0.0012168899101642201
0.0439684	0.00110392	3.17169e-05	0.00107969712336483
0.0453947	0.00101345	2.83002e-05	0.0009440251697317661
0.0469167	0.000850558	2.43071e-05	0.0008086254452844505
0.0484499	0.000743879	2.25849e-05	0.0006856857603529252
0.0499883	0.000579131	1.88144e-05	0.0005761727090590794
0.0516276	0.000514618	1.67883e-05	0.0004715638220945291
0.0533781	0.000382351	1.38504e-05	0.0003755146723460641
0.0552515	0.000293937	1.15935e-05	0.0002891937255671595
0.0572613	0.000221136	9.74756e-06	0.00021421020619862057
0.0594227	0.000164605	8.15003e-06	0.00015019472316977036
0.0616009	0.000101536	7.02357e-06	0.00010213785148706409
0.0637848	6.62412e-05	5.94847e-06	6.745145114514776e-05
0.0661293	5.15599e-05	5.27835e-06	4.104077904466432e-05
0.0686527	3.37404e-05	4.67228e-06	2.280066349012435e-05
0.0713764	3.36852e-05	4.43008e-06	1.1534467208512719e-05
0.0743251	2.21449e-05	4.08783e-06	6.051704957635909e-06
0.0775281	2.43398e-05	4.03223e-06	5.082380824768328e-06
0.0810195	2.07939e-05	3.88358e-06	7.3998760573028185e-06
0.0845514	1.46408e-05	4.1057e-06	1.1216988025526981e-05
0.0881004	1.94807e-05	4.18458e-06	1.5101797561261981e-05
0.0919604	1.7132e-05	4.25103e-06	1.8511447052399517e-05
0.0961742	1.59229e-05	4.30454e-06	2.08881738957509e-05

File: data/monolayers/magneticStructure/ML_Ac_CoFe_C_AH/NR/6T/DLFit/fit_sld.dat
#File generated by ModelExp v0.3.9
#Generated at 2018-08-29 19:50:30.457001

#[[Data]] m
#r / nm	SLD / 1e-6 A-2	SLDmag / 1-6 A-2
-18.768	2.072	0.0
-18.566949832775922	2.072	0.0
-18.36589966555184	2.072	0.0
-18.16484949832776	2.072	0.0
-17.96379933110368	2.072	0.0
-17.762749163879597	2.072	0.0
-17.56169899665552	2.072	0.0
-17.360648829431437	2.072	0.0
-17.159598662207358	2.072	0.0
-16.95854849498328	2.072	0.0
-16.757498327759198	2.072	0.0
-16.55644816053512	2.072	0.0
-16.355397993311037	2.072	0.0
-16.154347826086955	2.072	0.0
-15.953297658862876	2.072	0.0
-15.752247491638794	2.072	0.0
-15.551197324414716	2.072	0.0
-15.350147157190634	2.072	0.0
-15.149096989966555	2.072	0.0
-14.948046822742475	2.072	0.0
-14.746996655518393	2.072	0.0
-14.545946488294314	2.072	0.0
-14.344896321070234	2.072	0.0
-14.143846153846152	2.072	0.0
-13.942795986622073	2.072	0.0
-13.741745819397995	2.072	0.0
-13.540695652173913	2.072	0.0
-13.339645484949832	2.072	6.1146969121582515e-18
-13.138595317725754	2.072	6.1146969121582515e-18
-12.937545150501672	2.072	1.2229393824316503e-17
-12.736494983277591	2.072	1.8344090736474754e-17
-12.535444816053511	2.0720000000000005	3.668818147294951e-17
-12.33439464882943	2.0720000000000005	6.114696912158252e-17
-12.13334448160535	2.0720000000000005	9.783515059453202e-17
-11.93229431438127	2.0720000000000014	1.7121151354043104e-16
-11.73124414715719	2.0720000000000014	2.873907548714378e-16
-11.53019397993311	2.0720000000000027	4.830610560605018e-16
-11.32914381270903	2.072000000000005	8.071399924048891e-16
-11.128093645484949	2.0720000000000085	1.3452333206748152e-15
-10.927043478260869	2.0720000000000143	2.2379790698499203e-15
-10.725993311036788	2.072000000000023	3.693276934943584e-15
-10.524943143812708	2.0720000000000383	6.078008730685302e-15
-10.323892976588628	2.072000000000063	9.954726572993635e-15
-10.122842809364547	2.072000000000103	1.6246749695604475e-14
-9.921792642140467	2.0720000000001675	2.6391031872875014e-14
-9.720742474916387	2.0720000000002714	4.2686699143776754e-14
-9.519692307692306	2.072000000000437	6.875976677721953e-14
-9.318642140468226	2.072000000000701	1.1029690290151055e-13
-9.117591973244146	2.0720000000011196	1.7617053273619138e-13
-8.916541806020065	2.072000000001781	2.8019987130273974e-13
-8.715491638795985	2.0720000000028205	4.4378635779370945e-13
-8.514441471571905	2.0720000000044485	6.999248967471064e-13
-8.313391304347824	2.072000000006986	1.099239063898689e-12
-8.112341137123744	2.072000000010926	1.719098119277995e-12
-7.911290969899665	2.072000000017015	2.677191634353335e-12
-7.7102408026755835	2.0720000000263865	4.151714106538825e-12
-7.509190635451503	2.072000000040748	6.411290285882488e-12
-7.308140468227423	2.072000000062661	9.859065404429236e-12
-7.107090301003342	2.0720000000959535	1.5097260881593115e-11
-6.906040133779262	2.0720000001463186	2.302172469066231e-11
-6.704989966555182	2.0720000002221917	3.495956064598121e-11
-6.503939799331102	2.0720000003360304	5.287087230821559e-11
-6.302889632107022	2.0720000005062285	7.964985231853018e-11
-6.101839464882941	2.0720000007601524	1.1960216554401054e-10
-5.900789297658861	2.0720000011396156	1.793067867439895e-10
-5.699739130434781	2.0720000017129845	2.695205146437926e-10
-5.498688963210699	2.072000002607844	4.103173725648089e-10
-5.29763879598662	2.0720000041102375	6.46703844141485e-10
-5.096588628762538	2.0720000069778233	1.097891571767519e-09
-4.895538461538459	2.072000013419023	2.1113741145143707e-09
-4.69448829431438	2.0720000300621253	4.730233235029511e-09
-4.493438127090298	2.072000076604205	1.2055132712283773e-08
-4.292387959866218	2.072000209901959	3.304323028355209e-08
-4.091337792642139	2.072000587934052	9.262728045255242e-08
-3.8902876254180567	2.07200163110422	2.5742234347390584e-07
-3.6892374581939777	2.07200440651126	6.979416868611355e-07
-3.4881872909698983	2.0720114846121587	1.8318937791266934e-06
-3.2871371237458162	2.072028696250421	4.637892363796224e-06
-3.0860869565217373	2.0720683412855605	1.1307312317092295e-05
-2.885036789297655	2.0721540313682043	2.652761497973541e-05
-2.6839866220735757	2.0723253423320984	5.987074276277199e-05
-2.4829364548494963	2.072634614925733	0.00012998277794591505
-2.2818862876254142	2.0731159155555776	0.0002714834295789898
-2.0808361204013353	2.0736873747157905	0.0005455721664455849
-1.8797859531772532	2.0739324561882198	0.0010551186041967188
-1.6787357859531737	2.0727196943071844	0.001964261606672949
-1.4776856187290945	2.067703387048886	0.003521066540317339
-1.2766354515050125	2.0549199505372107	0.006079584355458737
-1.0755852842809333	2.0288995736921422	0.010115054827199614
-0.874535117056854	1.9837809393871437	0.016223785095364693
-0.673484949832772	1.915633664929518	0.025098584305770968
-0.47243478260869265	1.8255001216093514	0.037472775585450945
-0.27138461538461345	1.7218637612638774	0.0540314585564775
-0.07033444816053133	1.620937948913674	0.07529744209026634
0.1307157190635479	1.543833826465215	0.1015091889906761
0.33176588628763	1.5111625258292798	0.1325160231329889
0.5328160535117092	1.537094865753732	0.1677182465308434
0.7338662207357884	1.6253394451444114	0.20607433702093764
0.9349163879598705	1.7685713105173109	0.24618415619157386
1.1359665551839497	1.9511654350183545	0.28643917946187897
1.3370167224080318	2.1537254485175614	0.3252134725310122
1.5380668896321112	2.357540844955732	0.3610581335608634
1.7391170568561904	2.5476786191475473	0.39286096986815017
1.9401672240802725	2.7143299864617174	0.41994261246233666
2.1412173913043517	2.852728437381281	0.4420768428749445
2.342267558528431	2.962222808097572	0.4594411356881249
2.5433177257525132	3.045032270316146	0.4725177820224816
2.7443678929765922	3.105030165280837	0.48197288616817247
2.9454180602006717	3.146737016560191	0.48853939287383724
3.1464682274247537	3.174591206144312	0.4929231177685221
3.3475183946488327	3.1924985195415956	0.495740928399029
3.548568561872915	3.203621583895308	0.49749108973570527
3.7496187290969942	3.2103485703525414	0.49854952425533444
3.9506688963210737	3.214374781502389	0.4991830094369533
4.151719063545156	3.2168380535873986	0.4995705803373226
4.352769230769235	3.2184641817420045	0.4998264349292818
4.553819397993317	3.2196959600129316	0.5000202425744916
4.754869565217396	3.2207943751741808	0.5001930669000022
4.955919732441475	3.2219107921374537	0.5003687236237724
5.156969899665557	3.223134499236285	0.5005612613480024
5.358020066889637	3.2245218463846337	0.5007795461542793
5.559070234113716	3.226112850616073	0.5010298743179916
5.760120401337798	3.2279397730579835	0.5013173218160788
5.961170568561878	3.230030548173067	0.5016462839085607
6.162220735785956	3.232408398054099	0.5020204145214288
6.363270903010038	3.2350875201625215	0.5024419479370831
6.564321070234118	3.2380632823882283	0.50291015653331
6.7653712374582	3.241293792183694	0.5034184519233927
6.966421404682279	3.2446680897859177	0.5039493828282604
7.167471571906361	3.2479549340849774	0.5044665820318229
7.368521739130438	3.2507260320444904	0.5049026973313123
7.56957190635452	3.25224987273742	0.5051427064898462
7.770622073578602	3.2513584893094634	0.5050029879034238
7.971672240802678	3.2463004201798755	0.5042082435700566
8.172722408026761	3.2346083335792164	0.5023707629950271
8.373772575250843	3.2130262013238386	0.49897909978903854
8.574822742474925	3.1775526642018517	0.49340507729837524
8.775872909699	3.1236564603751824	0.4849379063929768
8.976923076923082	3.0466992824949575	0.4728509524840087
9.177973244147164	2.9425585429046053	0.45649991543435325
9.379023411371241	2.808382867435619	0.43544177373601056
9.580073578595323	2.6433518476895213	0.4095541860170913
9.781123745819405	2.449270358662979	0.37912856571124165
9.982173913043482	2.230827483138772	0.34491004575156714
10.183224080267564	1.9954014358602195	0.3080657078195115
10.384274247491646	1.7523880744505402	0.27007768586916703
10.585324414715723	1.5121466573255609	0.23257611060422592
10.786374581939805	1.2847567066806485	0.19714267850053172
10.987424749163887	1.0788308356452698	0.16512363216673007
11.188474916387964	0.9006126959213252	0.1374883631861469
11.389525083612046	0.7535123670250663	0.11475758989405432
11.590575250836128	0.6381198155608827	0.09700730169374705
11.791625418060203	0.5526266444310631	0.08393714427359628
11.992675585284285	0.49350915000690776	0.07497971828642491
12.193725752508367	0.4562984716609322	0.0694230340013105
12.39477591973245	0.43628443058252997	0.06652178467016771
12.595826086956526	0.4290521179985055	0.06558154305088894
12.796876254180608	0.43081229739328086	0.06600991075594466
12.99792642140469	0.43853919380210393	0.06733701674281603
13.198976588628767	0.4499616319313772	0.06921287857292265
13.40002675585285	0.4634643372217901	0.07139079575484668
13.601076923076931	0.47795066622948335	0.07370497758783053
13.802127090301008	0.4927038157828103	0.07604827097241507
14.00317725752509	0.5072676573658291	0.07835327345661412
14.204227424749172	0.5213552255104029	0.08057801006236615
14.405277591973249	0.5347843061176568	0.08269599322048177
14.606327759197331	0.5474352933363904	0.08468982701760748
14.807377926421413	0.5592253139028829	0.08654735849410679
15.008428093645495	0.5700932013310274	0.08825949622268824
15.20947826086957	0.5799911750515522	0.08981903633680836
15.410528428093652	0.588880394181632	0.09122005492216825
15.611578595317734	0.5967286188366447	0.09245759815037624
15.812628762541811	0.6035089572942294	0.09352751949276968
16.013678929765895	0.6091991487042157	0.0944263859023976
16.214729096989977	0.6137811053788989	0.09515141569633687
16.415779264214052	0.6172405872057596	0.09570043209864691
16.616829431438134	0.6195669557286817	0.09607182659050231
16.817879598662216	0.6207529904773836	0.09626453065535182
17.01892976588629	0.6207947646729989	0.09627799615380755
17.219979933110373	0.6196915819976637	0.09611218492699125
17.421030100334455	0.617445976020112	0.09576756803216908
17.622080267558534	0.6140637717178371	0.09524513459153618
17.823130434782616	0.609554205578493	0.09454640973356314
18.024180602006698	0.6039300976153675	0.093673480597902
18.225230769230773	0.5972080656248571	0.0926290288987746
18.426280936454855	0.5894087693504065	0.09141636812390228
18.627331103678937	0.5805571700365614	0.09003948310563245
18.82838127090302	0.5706827892601987	0.0885030694527837
19.029431438127098	0.5598199499851425	0.08681257018657898
19.23048160535118	0.5480079825447078	0.08497420688841156
19.431531772575262	0.535291378729196	0.08299500274326775
19.632581939799337	0.5217198783286529	0.08088279504816613
19.83363210702342	0.5073484743139809	0.07864623504336703
20.0346822742475	0.49223732526422825	0.07629477330465466
20.235732441471576	0.4764515665734057	0.0738386293933136
20.43678260869566	0.46006101528533655	0.07128874497902506
20.63783277591974	0.4431397669830652	0.06865672020988536
20.83888294314382	0.4257656868630967	0.0659547336816063
21.0399331103679	0.40801980081222494	0.06319544693247539
21.240983277591983	0.38998559583496734	0.06039189493981341
21.442033444816065	0.3717482424184616	0.057557364596540456
21.64308361204014	0.3533937542473144	0.05470526358411184
21.844133779264222	0.33500810298866646	0.05184898241427138
22.045183946488304	0.3166763075746697	0.0490017526739817
22.246234113712383	0.2984815184571754	0.04617650466656371
22.447284280936465	0.2805041176662435	0.043385727692784405
22.648334448160547	0.26282085516618414	0.040641336157961824
22.849384615384622	0.24550404099376638	0.03795454452897724
23.050434782608704	0.22862081103231555	0.03533575390629623
23.251484949832786	0.21223248209509885	0.032794452632173336
23.45253511705686	0.19639400935351886	0.030339132941645346
23.653585284280943	0.1811535561571979	0.027977225194511915
23.854635451505025	0.16655218307088718	0.025715050722585425
24.055685618729104	0.1526236596190284	0.02355779380609605
24.256735785953186	0.1393943989038908	0.021509492775174176
24.457785953177268	0.12688351206306864	0.01957304973478526
24.658836120401343	0.11510297656211499	0.017750257950724078
24.859886287625425	0.10405790966956982	0.016041845524421165
25.060936454849507	0.0937469362086797	0.014447533636790924
25.26198662207359	0.08416263787757292	0.012966107364549895
25.463036789297668	0.07529207011195471	0.011595496871550573
25.66408695652175	0.06711733164533842	0.010332866654681116
25.865137123745832	0.059616171595504815	0.009174710477675967
26.066187290969907	0.05276261904818836	0.008116949652841307
26.26723745819399	0.04652762068006798	0.00715503242385723
26.46828762541807	0.04087967291018623	0.006284032354116115
26.669337792642146	0.03578543632938844	0.005498743824641482
26.87038795986623	0.03121032166253063	0.00479377298271634
27.07143812709031	0.027119038196227373	0.00416362274569893
27.27248829431439	0.023476097384408538	0.0036027707429742307
27.47353846153847	0.020246266156621978	0.0031057393619540736
27.674588628762553	0.01739496623722661	0.0026671573417760015
27.875638795986635	0.014888617482350144	0.0022818126223477964
28.07668896321071	0.012694924809743406	0.0019446963995545248
28.277739130434792	0.010783109698348047	0.0016510385542512428
28.478789297658874	0.009124088443645206	0.0013963348091744676
28.679839464882953	0.0076906003558431316	0.0011763661217546741
28.880889632107035	0.006457289874388724	0.0009872109411128984
29.081939799331117	0.005400747146335904	0.0008252510447091714
29.282989966555192	0.004499511987369574	0.0006871717257569104
29.484040133779274	0.0037340463283346043	0.0005699571291171636
29.685090301003356	0.0030866802670901916	0.0004708815341374908
29.88614046822743	0.0025415367186820896	0.00038749736146798005
30.087190635451513	0.002084439411216404	0.0003176206411993498
30.288240802675595	0.0017028086359711855	0.00025931462571987773
30.489290969899674	0.0013855487531615712	0.00021087216636991011
30.690341137123756	0.001122931002881109	0.00017079740193879915
30.891391304347838	0.0009064746953947505	0.00013778723260566905
31.092441471571913	0.0007288293748947852	0.00011071297796430351
31.293491638795995	0.0005836600817402805	8.860254471534145e-05
31.494541806020077	0.0004655373928273238	7.062336040419105e-05
31.69559197324416	0.0003698335077139564	5.606626570520787e-05
31.896642140468238	0.0002926252762462359	4.433050022363463e-05
32.09769230769232	0.00023060473586898023	3.49098662302086e-05
32.2987424749164	0.00018099744542411143	2.7380111418931805e-05
32.49979264214048	0.00014148866694073059	2.1387535649975723e-05
32.70084280936456	0.00011015725605374976	1.6638797427431988e-05
32.90189297658864	8.541697238174565e-05	1.2891873102096663e-05
33.10294314381272	6.596480969768593e-05	9.948104886443496e-06
33.303993311036805	5.073586778118125e-05	7.645262049883475e-06
33.50504347826087	3.886423887515377e-05	5.851532408100118e-06
33.706093645484955	2.964935709196119e-05	4.460357715029109e-06
33.90714381270904	2.252725447265023e-05	3.3860261129809236e-06
34.10819397993312	1.7046178502445337e-05	2.55993674720135e-06
34.3092441471572	1.2846048945701642e-05	1.927455416504203e-06
34.510294314381284	9.641263502554245e-06	1.4452851913353714e-06
34.71134448160536	7.2063991113773515e-06	1.0792818376498268e-06
34.91239464882944	5.364396313769924e-06	8.026502687396634e-07
35.11344481605352	3.976855953395523e-06	5.94464799599606e-07
35.314494983277605	2.9361190800784576e-06	4.3846246930930025e-07
35.51554515050169	2.158841061152912e-06	3.220649414635833e-07
35.71659531772577	1.5808087591091384e-06	2.3559036853625118e-07
35.91764548494985	1.1527846196983778e-06	1.7162202665018613e-07
36.11869565217392	8.371933326253466e-07	1.2450544660877602e-07
36.319745819398	6.054952214630838e-07	8.995016597682079e-08
36.52079598662208	4.361157047585155e-07	6.4716108593776e-08
36.721846153846165	3.1282215464018506e-07	4.636798113706337e-08
36.92289632107025	2.2345847049086467e-07	3.308399520224459e-08
37.12394648829433	1.5896389675030685e-07	2.3507710189413595e-08
37.324996655518405	1.1261633728643421e-07	1.6633897109096585e-08
37.52604682274249	7.94519242087314e-08	1.1721082549562026e-08
37.72709698996657	5.5822143348309184e-08	8.224892583706777e-09
37.92814715719065	3.905769835162566e-08	5.747518042269066e-09
38.12919732441473	2.7214719178127702e-08	3.999603007520619e-09
38.330247491638815	1.8884139446436338e-08	2.7716522367502366e-09
38.53129765886288	1.3049256323294346e-08	1.912690921546448e-09
38.732347826086965	8.9798417403812e-09	1.3144195336207965e-09
38.93339799331105	6.153824617933551e-09	8.995086103352846e-10
39.13444816053513	4.19966112363985e-09	6.129961425062713e-10
39.33549832775921	2.854140417895866e-09	4.1599708422168793e-10
39.53654849498329	1.93164630460486e-09	2.8112666177345605e-10
39.737598662207375	1.3018782397266574e-09	1.8918732339831014e-10
39.93864882943144	8.737815744035725e-10	1.2678251511648439e-10
40.139698996655525	5.840156530241554e-10	8.460638886230822e-11
40.34074916387961	3.887180059979202e-10	5.6224127979719333e-11
40.54179933110369	2.576514728581869e-10	3.720634572461877e-11
40.74284949832777	1.7006622793906293e-10	2.4518017167875965e-11
40.943899665551854	1.1178669675785346e-10	1.6088914377062604e-11
41.14494983277593	7.317254753331231e-11	1.0513346471540774e-11
41.34600000000001	4.769705391715519e-11	6.841101303168759e-12

#[[Data]] p
#r / nm	SLD / 1e-6 A-2	SLDmag / 1-6 A-2
-18.768	2.072	0.0
-18.566949832775922	2.072	0.0
-18.36589966555184	2.072	0.0
-18.16484949832776	2.072	0.0
-17.96379933110368	2.072	0.0
-17.762749163879597	2.072	0.0
-17.56169899665552	2.072	0.0
-17.360648829431437	2.072	0.0
-17.159598662207358	2.072	0.0
-16.95854849498328	2.072	0.0
-16.757498327759198	2.072	0.0
-16.55644816053512	2.072	0.0
-16.355397993311037	2.072	0.0
-16.154347826086955	2.072	0.0
-15.953297658862876	2.072	0.0
-15.752247491638794	2.072	0.0
-15.551197324414716	2.072	0.0
-15.350147157190634	2.072	0.0
-15.149096989966555	2.072	0.0
-14.948046822742475	2.072	0.0
-14.746996655518393	2.072	0.0
-14.545946488294314	2.072	0.0
-14.344896321070234	2.072	0.0
-14.143846153846152	2.072	0.0
-13.942795986622073	2.072	0.0
-13.741745819397995	2.072	0.0
-13.540695652173913	2.072	0.0
-13.339645484949832	2.072	6.1146969121582515e-18
-13.138595317725754	2.072	6.1146969121582515e-18
-12.937545150501672	2.072	1.2229393824316503e-17
-12.736494983277591	2.072	1.8344090736474754e-17
-12.535444816053511	2.0720000000000005	3.668818147294951e-17
-12.33439464882943	2.0720000000000005	6.114696912158252e-17
-12.13334448160535	2.0720000000000005	9.783515059453202e-17
-11.93229431438127	2.0720000000000014	1.7121151354043104e-16
-11.73124414715719	2.0720000000000014	2.873907548714378e-16
-11.53019397993311	2.0720000000000027	4.830610560605018e-16
-11.32914381270903	2.072000000000005	8.071399924048891e-16
-11.128093645484949	2.0720000000000085	1.3452333206748152e-15
-10.927043478260869	2.0720000000000143	2.2379790698499203e-15
-10.725993311036788	2.072000000000023	3.693276934943584e-15
-10.524943143812708	2.0720000000000383	6.078008730685302e-15
-10.323892976588628	2.072000000000063	9.954726572993635e-15
-10.122842809364547	2.072000000000103	1.6246749695604475e-14
-9.921792642140467	2.0720000000001675	2.6391031872875014e-14
-9.720742474916387	2.0720000000002714	4.2686699143776754e-14
-9.519692307692306	2.072000000000437	6.875976677721953e-14
-9.318642140468226	2.072000000000701	1.1029690290151055e-13
-9.117591973244146	2.0720000000011196	1.7617053273619138e-13
-8.916541806020065	2.072000000001781	2.8019987130273974e-13
-8.715491638795985	2.0720000000028205	4.4378635779370945e-13
-8.514441471571905	2.0720000000044485	6.999248967471064e-13
-8.313391304347824	2.072000000006986	1.099239063898689e-12
-8.112341137123744	2.072000000010926	1.719098119277995e-12
-7.911290969899665	2.072000000017015	2.677191634353335e-12
-7.7102408026755835	2.0720000000263865	4.151714106538825e-12
-7.509190635451503	2.072000000040748	6.411290285882488e-12
-7.308140468227423	2.072000000062661	9.859065404429236e-12
-7.107090301003342	2.0720000000959535	1.5097260881593115e-11
-6.906040133779262	2.0720000001463186	2.302172469066231e-11
-6.704989966555182	2.0720000002221917	3.495956064598121e-11
-6.503939799331102	2.0720000003360304	5.287087230821559e-11
-6.302889632107022	2.0720000005062285	7.964985231853018e-11
-6.101839464882941	2.0720000007601524	1.1960216554401054e-10
-5.900789297658861	2.0720000011396156	1.793067867439895e-10
-5.699739130434781	2.0720000017129845	2.695205146437926e-10
-5.498688963210699	2.072000002607844	4.103173725648089e-10
-5.29763879598662	2.0720000041102375	6.46703844141485e-10
-5.096588628762538	2.0720000069778233	1.097891571767519e-09
-4.895538461538459	2.072000013419023	2.1113741145143707e-09
-4.69448829431438	2.0720000300621253	4.730233235029511e-09
-4.493438127090298	2.072000076604205	1.2055132712283773e-08
-4.292387959866218	2.072000209901959	3.304323028355209e-08
-4.091337792642139	2.072000587934052	9.262728045255242e-08
-3.8902876254180567	2.07200163110422	2.5742234347390584e-07
-3.6892374581939777	2.07200440651126	6.979416868611355e-07
-3.4881872909698983	2.0720114846121587	1.8318937791266934e-06
-3.2871371237458162	2.072028696250421	4.637892363796224e-06
-3.0860869565217373	2.0720683412855605	1.1307312317092295e-05
-2.885036789297655	2.0721540313682043	2.652761497973541e-05
-2.6839866220735757	2.0723253423320984	5.987074276277199e-05
-2.4829364548494963	2.072634614925733	0.00012998277794591505
-2.2818862876254142	2.0731159155555776	0.0002714834295789898
-2.0808361204013353	2.0736873747157905	0.0005455721664455849
-1.8797859531772532	2.0739324561882198	0.0010551186041967188
-1.6787357859531737	2.0727196943071844	0.001964261606672949
-1.4776856187290945	2.067703387048886	0.003521066540317339
-1.2766354515050125	2.0549199505372107	0.006079584355458737
-1.0755852842809333	2.0288995736921422	0.010115054827199614
-0.874535117056854	1.9837809393871437	0.016223785095364693
-0.673484949832772	1.915633664929518	0.025098584305770968
-0.47243478260869265	1.8255001216093514	0.037472775585450945
-0.27138461538461345	1.7218637612638774	0.0540314585564775
-0.07033444816053133	1.620937948913674	0.07529744209026634
0.1307157190635479	1.543833826465215	0.1015091889906761
0.33176588628763	1.5111625258292798	0.1325160231329889
0.5328160535117092	1.537094865753732	0.1677182465308434
0.7338662207357884	1.6253394451444114	0.20607433702093764
0.9349163879598705	1.7685713105173109	0.24618415619157386
1.1359665551839497	1.9511654350183545	0.28643917946187897
1.3370167224080318	2.1537254485175614	0.3252134725310122
1.5380668896321112	2.357540844955732	0.3610581335608634
1.7391170568561904	2.5476786191475473	0.39286096986815017
1.9401672240802725	2.7143299864617174	0.41994261246233666
2.1412173913043517	2.852728437381281	0.4420768428749445
2.342267558528431	2.962222808097572	0.4594411356881249
2.5433177257525132	3.045032270316146	0.4725177820224816
2.7443678929765922	3.105030165280837	0.48197288616817247
2.9454180602006717	3.146737016560191	0.48853939287383724
3.1464682274247537	3.174591206144312	0.4929231177685221
3.3475183946488327	3.1924985195415956	0.495740928399029
3.548568561872915	3.203621583895308	0.49749108973570527
3.7496187290969942	3.2103485703525414	0.49854952425533444
3.9506688963210737	3.214374781502389	0.4991830094369533
4.151719063545156	3.2168380535873986	0.4995705803373226
4.352769230769235	3.2184641817420045	0.4998264349292818
4.553819397993317	3.2196959600129316	0.5000202425744916
4.754869565217396	3.2207943751741808	0.5001930669000022
4.955919732441475	3.2219107921374537	0.5003687236237724
5.156969899665557	3.223134499236285	0.5005612613480024
5.358020066889637	3.2245218463846337	0.5007795461542793
5.559070234113716	3.226112850616073	0.5010298743179916
5.760120401337798	3.2279397730579835	0.5013173218160788
5.961170568561878	3.230030548173067	0.5016462839085607
6.162220735785956	3.232408398054099	0.5020204145214288
6.363270903010038	3.2350875201625215	0.5024419479370831
6.564321070234118	3.2380632823882283	0.50291015653331
6.7653712374582	3.241293792183694	0.5034184519233927
6.966421404682279	3.2446680897859177	0.5039493828282604
7.167471571906361	3.2479549340849774	0.5044665820318229
7.368521739130438	3.2507260320444904	0.5049026973313123
7.56957190635452	3.25224987273742	0.5051427064898462
7.770622073578602	3.2513584893094634	0.5050029879034238
7.971672240802678	3.2463004201798755	0.5042082435700566
8.172722408026761	3.2346083335792164	0.5023707629950271
8.373772575250843	3.2130262013238386	0.49897909978903854
8.574822742474925	3.1775526642018517	0.49340507729837524
8.775872909699	3.1236564603751824	0.4849379063929768
8.976923076923082	3.0466992824949575	0.4728509524840087
9.177973244147164	2.9425585429046053	0.45649991543435325
9.379023411371241	2.808382867435619	0.43544177373601056
9.580073578595323	2.6433518476895213	0.4095541860170913
9.781123745819405	2.449270358662979	0.37912856571124165
9.982173913043482	2.230827483138772	0.34491004575156714
10.183224080267564	1.9954014358602195	0.3080657078195115
10.384274247491646	1.7523880744505402	0.27007768586916703
10.585324414715723	1.5121466573255609	0.23257611060422592
10.786374581939805	1.2847567066806485	0.19714267850053172
10.987424749163887	1.0788308356452698	0.16512363216673007
11.188474916387964	0.9006126959213252	0.1374883631861469
11.389525083612046	0.7535123670250663	0.11475758989405432
11.590575250836128	0.6381198155608827	0.09700730169374705
11.791625418060203	0.5526266444310631	0.08393714427359628
11.992675585284285	0.49350915000690776	0.07497971828642491
12.193725752508367	0.4562984716609322	0.0694230340013105
12.39477591973245	0.43628443058252997	0.06652178467016771
12.595826086956526	0.4290521179985055	0.06558154305088894
12.796876254180608	0.43081229739328086	0.06600991075594466
12.99792642140469	0.43853919380210393	0.06733701674281603
13.198976588628767	0.4499616319313772	0.06921287857292265
13.40002675585285	0.4634643372217901	0.07139079575484668
13.601076923076931	0.47795066622948335	0.07370497758783053
13.802127090301008	0.4927038157828103	0.07604827097241507
14.00317725752509	0.5072676573658291	0.07835327345661412
14.204227424749172	0.5213552255104029	0.08057801006236615
14.405277591973249	0.5347843061176568	0.08269599322048177
14.606327759197331	0.5474352933363904	0.08468982701760748
14.807377926421413	0.5592253139028829	0.08654735849410679
15.008428093645495	0.5700932013310274	0.08825949622268824
15.20947826086957	0.5799911750515522	0.08981903633680836
15.410528428093652	0.588880394181632	0.09122005492216825
15.611578595317734	0.5967286188366447	0.09245759815037624
15.812628762541811	0.6035089572942294	0.09352751949276968
16.013678929765895	0.6091991487042157	0.0944263859023976
16.214729096989977	0.6137811053788989	0.09515141569633687
16.415779264214052	0.6172405872057596	0.09570043209864691
16.616829431438134	0.6195669557286817	0.09607182659050231
16.817879598662216	0.6207529904773836	0.09626453065535182
17.01892976588629	0.6207947646729989	0.09627799615380755
17.219979933110373	0.6196915819976637	0.09611218492699125
17.421030100334455	0.617445976020112	0.09576756803216908
17.622080267558534	0.6140637717178371	0.09524513459153618
17.823130434782616	0.609554205578493	0.09454640973356314
18.024180602006698	0.6039300976153675	0.093673480597902
18.225230769230773	0.5972080656248571	0.0926290288987746
18.426280936454855	0.5894087693504065	0.09141636812390228
18.627331103678937	0.5805571700365614	0.09003948310563245
18.82838127090302	0.5706827892601987	0.0885030694527837
19.029431438127098	0.5598199499851425	0.08681257018657898
19.23048160535118	0.5480079825447078	0.08497420688841156
19.431531772575262	0.535291378729196	0.08299500274326775
19.632581939799337	0.5217198783286529	0.08088279504816613
19.83363210702342	0.5073484743139809	0.07864623504336703
20.0346822742475	0.49223732526422825	0.07629477330465466
20.235732441471576	0.4764515665734057	0.0738386293933136
20.43678260869566	0.46006101528533655	0.07128874497902506
20.63783277591974	0.4431397669830652	0.06865672020988536
20.83888294314382	0.4257656868630967	0.0659547336816063
21.0399331103679	0.40801980081222494	0.06319544693247539
21.240983277591983	0.38998559583496734	0.06039189493981341
21.442033444816065	0.3717482424184616	0.057557364596540456
21.64308361204014	0.3533937542473144	0.05470526358411184
21.844133779264222	0.33500810298866646	0.05184898241427138
22.045183946488304	0.3166763075746697	0.0490017526739817
22.246234113712383	0.2984815184571754	0.04617650466656371
22.447284280936465	0.2805041176662435	0.043385727692784405
22.648334448160547	0.26282085516618414	0.040641336157961824
22.849384615384622	0.24550404099376638	0.03795454452897724
23.050434782608704	0.22862081103231555	0.03533575390629623
23.251484949832786	0.21223248209509885	0.032794452632173336
23.45253511705686	0.19639400935351886	0.030339132941645346
23.653585284280943	0.1811535561571979	0.027977225194511915
23.854635451505025	0.16655218307088718	0.025715050722585425
24.055685618729104	0.1526236596190284	0.02355779380609605
24.256735785953186	0.1393943989038908	0.021509492775174176
24.457785953177268	0.12688351206306864	0.01957304973478526
24.658836120401343	0.11510297656211499	0.017750257950724078
24.859886287625425	0.10405790966956982	0.016041845524421165
25.060936454849507	0.0937469362086797	0.014447533636790924
25.26198662207359	0.08416263787757292	0.012966107364549895
25.463036789297668	0.07529207011195471	0.011595496871550573
25.66408695652175	0.06711733164533842	0.010332866654681116
25.865137123745832	0.059616171595504815	0.009174710477675967
26.066187290969907	0.05276261904818836	0.008116949652841307
26.26723745819399	0.04652762068006798	0.00715503242385723
26.46828762541807	0.04087967291018623	0.006284032354116115
26.669337792642146	0.03578543632938844	0.005498743824641482
26.87038795986623	0.03121032166253063	0.00479377298271634
27.07143812709031	0.027119038196227373	0.00416362274569893
27.27248829431439	0.023476097384408538	0.0036027707429742307
27.47353846153847	0.020246266156621978	0.0031057393619540736
27.674588628762553	0.01739496623722661	0.0026671573417760015
27.875638795986635	0.014888617482350144	0.0022818126223477964
28.07668896321071	0.012694924809743406	0.0019446963995545248
28.277739130434792	0.010783109698348047	0.0016510385542512428
28.478789297658874	0.009124088443645206	0.0013963348091744676
28.679839464882953	0.0076906003558431316	0.0011763661217546741
28.880889632107035	0.006457289874388724	0.0009872109411128984
29.081939799331117	0.005400747146335904	0.0008252510447091714
29.282989966555192	0.004499511987369574	0.0006871717257569104
29.484040133779274	0.0037340463283346043	0.0005699571291171636
29.685090301003356	0.0030866802670901916	0.0004708815341374908
29.88614046822743	0.0025415367186820896	0.00038749736146798005
30.087190635451513	0.002084439411216404	0.0003176206411993498
30.288240802675595	0.0017028086359711855	0.00025931462571987773
30.489290969899674	0.0013855487531615712	0.00021087216636991011
30.690341137123756	0.001122931002881109	0.00017079740193879915
30.891391304347838	0.0009064746953947505	0.00013778723260566905
31.092441471571913	0.0007288293748947852	0.00011071297796430351
31.293491638795995	0.0005836600817402805	8.860254471534145e-05
31.494541806020077	0.0004655373928273238	7.062336040419105e-05
31.69559197324416	0.0003698335077139564	5.606626570520787e-05
31.896642140468238	0.0002926252762462359	4.433050022363463e-05
32.09769230769232	0.00023060473586898023	3.49098662302086e-05
32.2987424749164	0.00018099744542411143	2.7380111418931805e-05
32.49979264214048	0.00014148866694073059	2.1387535649975723e-05
32.70084280936456	0.00011015725605374976	1.6638797427431988e-05
32.90189297658864	8.541697238174565e-05	1.2891873102096663e-05
33.10294314381272	6.596480969768593e-05	9.948104886443496e-06
33.303993311036805	5.073586778118125e-05	7.645262049883475e-06
33.50504347826087	3.886423887515377e-05	5.851532408100118e-06
33.706093645484955	2.964935709196119e-05	4.460357715029109e-06
33.90714381270904	2.252725447265023e-05	3.3860261129809236e-06
34.10819397993312	1.7046178502445337e-05	2.55993674720135e-06
34.3092441471572	1.2846048945701642e-05	1.927455416504203e-06
34.510294314381284	9.641263502554245e-06	1.4452851913353714e-06
34.71134448160536	7.2063991113773515e-06	1.0792818376498268e-06
34.91239464882944	5.364396313769924e-06	8.026502687396634e-07
35.11344481605352	3.976855953395523e-06	5.94464799599606e-07
35.314494983277605	2.9361190800784576e-06	4.3846246930930025e-07
35.51554515050169	2.158841061152912e-06	3.220649414635833e-07
35.71659531772577	1.5808087591091384e-06	2.3559036853625118e-07
35.91764548494985	1.1527846196983778e-06	1.7162202665018613e-07
36.11869565217392	8.371933326253466e-07	1.2450544660877602e-07
36.319745819398	6.054952214630838e-07	8.995016597682079e-08
36.52079598662208	4.361157047585155e-07	6.4716108593776e-08
36.721846153846165	3.1282215464018506e-07	4.636798113706337e-08
36.92289632107025	2.2345847049086467e-07	3.308399520224459e-08
37.12394648829433	1.5896389675030685e-07	2.3507710189413595e-08
37.324996655518405	1.1261633728643421e-07	1.6633897109096585e-08
37.52604682274249	7.94519242087314e-08	1.1721082549562026e-08
37.72709698996657	5.5822143348309184e-08	8.224892583706777e-09
37.92814715719065	3.905769835162566e-08	5.747518042269066e-09
38.12919732441473	2.7214719178127702e-08	3.999603007520619e-09
38.330247491638815	1.8884139446436338e-08	2.7716522367502366e-09
38.53129765886288	1.3049256323294346e-08	1.912690921546448e-09
38.732347826086965	8.9798417403812e-09	1.3144195336207965e-09
38.93339799331105	6.153824617933551e-09	8.995086103352846e-10
39.13444816053513	4.19966112363985e-09	6.129961425062713e-10
39.33549832775921	2.854140417895866e-09	4.1599708422168793e-10
39.53654849498329	1.93164630460486e-09	2.8112666177345605e-10
39.737598662207375	1.3018782397266574e-09	1.8918732339831014e-10
39.93864882943144	8.737815744035725e-10	1.2678251511648439e-10
40.139698996655525	5.840156530241554e-10	8.460638886230822e-11
40.34074916387961	3.887180059979202e-10	5.6224127979719333e-11
40.54179933110369	2.576514728581869e-10	3.720634572461877e-11
40.74284949832777	1.7006622793906293e-10	2.4518017167875965e-11
40.943899665551854	1.1178669675785346e-10	1.6088914377062604e-11
41.14494983277593	7.317254753331231e-11	1.0513346471540774e-11
41.34600000000001	4.769705391715519e-11	6.841101303168759e-12
