Repository: DomiDre/PhDThesis

# PhDThesis

Color palette:
- #0EA8DF #MatNat Blau
- #EE292F #Medizin Rot
- #FAAB2D #HumWis Orange
- #76C152 #Wiwi Gruen
- #7F0128 #Rechtswis Bordeaux
- #793394 #Philo Violett

Sample Translation
- Ol-CoFe-C : DD67
- Ac-CoFe-C : AH11
- Ac-CoFe-C-YF : YF45

File: data/monolayers/magneticStructure/ML_Ac_CoFe_C_AH/NR/DLFit/fit_result.dat
#File generated by ModelExp v0.3.9
#Read datafile: ../../mftFiles/DD205_4_5K_10mT_d.mft
#Read datafile: ../../mftFiles/DD205_4_5K_10mT_u.mft
#Started Fit at 2018-08-29 19:49:39.820007
#Finished Fit at 2018-08-29 19:49:39.869946
#[[Fit Statistics]]
#    # fitting method   = leastsq
#    # function evals   = 9
#    # data points      = 322
#    # variables        = 6
#    chi-square         = 1295.34761
#    reduced chi-square = 4.09920131
#    Akaike info crit   = 460.218468
#    Bayesian info crit = 482.865777
#[[Variables]]
#    i0:                  0.90021603 +/- 0.00596641 (0.66%) (init = 0.9002147)
#    bg:                  9.96e-07 (fixed)
#    a:                   93.84 (fixed)
#    d:                   9.525 (fixed)
#    packingDensity1:     0.53608694 +/- 0.00330058 (0.62%) (init = 0.5360874)
#    packingDensity2:     0.12063365 +/- 0.01092380 (9.06%) (init = 0.1206144)
#    roughnessSubstrate:  6.58767450 +/- 0.99004248 (15.03%) (init = 6.588055)
#    roughnessPlus1:      3.34498982 +/- 0.92653171 (27.70%) (init = 3.344595)
#    roughnessPlus2:      20.7737047 +/- 2.97473672 (14.32%) (init = 20.76545)
#    spacerThickness:     0 (fixed)
#    sldCore:             6.011e-06 (fixed)
#    sldShell:            7.8e-08 (fixed)
#    sldMatrix:           0 (fixed)
#    sldSpacer:           7.8e-08 (fixed)
#    sldSubstrate:        2.072e-06 (fixed)
#    coverage:            1 (fixed)
#    magSldCore:          0 (fixed)
#    magSldShell:         0 (fixed)
#    polarization_m:     -1 (fixed)
#    polarization_p:      1 (fixed)
#[[Correlations]] (unreported correlations are < 0.100)
#    C(roughnessSubstrate, roughnessPlus1)  = -0.944
#    C(packingDensity2, roughnessPlus2)     =  0.829
#    C(packingDensity1, packingDensity2)    =  0.643
#    C(i0, packingDensity1)                 = -0.530
#    C(roughnessPlus1, roughnessPlus2)      =  0.407
#    C(roughnessSubstrate, roughnessPlus2)  = -0.389
#    C(packingDensity2, roughnessPlus1)     =  0.268
#    C(packingDensity1, roughnessPlus2)     =  0.251
#    C(i0, packingDensity2)                 = -0.195
#    C(packingDensity1, roughnessPlus1)     =  0.186
#    C(packingDensity2, roughnessSubstrate) = -0.173
#    C(i0, roughnessPlus1)                  = -0.125
#    C(i0, roughnessSubstrate)              =  0.114

#[[Data]] m
#q / A-1	I / cm-1	sI / cm-1	Imodel / cm-1
0.00701255	0.936026	0.0328433	0.9002170283405476
0.00714166	0.923585	0.0309344	0.9002170283405478
0.00726799	0.923645	0.0310922	0.900217028340548
0.00739109	0.929385	0.0296104	0.900217028340548
0.00751843	0.935746	0.0282257	0.9002170283405481
0.00765024	0.924873	0.0266404	0.9002170283405482
0.00778674	0.920373	0.0252346	0.9002170283405481
0.00792821	0.927095	0.0239795	0.9002170283405481
0.00807492	0.934329	0.0229318	0.900217028340548
0.00821741	0.928899	0.0232535	0.9002170283405482
0.00835508	0.92343	0.0221433	0.9002170283405481
0.00849743	0.936007	0.0213928	0.9002170283405481
0.00864472	0.933561	0.0204988	0.9002170283405481
0.00879721	0.931292	0.0195417	0.9002170283405483
0.00895518	0.919462	0.0186077	0.9002170283405481
0.00911891	0.91633	0.0178044	0.9002170283405483
0.00928876	0.894756	0.0168878	0.9002170283405482
0.00946504	0.890879	0.0162455	0.8971238668300632
0.00963475	0.848304	0.0165515	0.885356704345892
0.00979698	0.803568	0.0156037	0.8565733351939209
0.00996477	0.725148	0.0143986	0.7994441521685512
0.0101384	0.634494	0.0130328	0.7090469773885602
0.0103182	0.554589	0.0118076	0.5939049242364762
0.0105045	0.456543	0.0103289	0.4737542441122651
0.0106976	0.375144	0.00901361	0.3682088235099804
0.010898	0.3068	0.00783185	0.28682453418712367
0.011106	0.248033	0.00675555	0.22855897331323358
0.0113221	0.207041	0.00591547	0.18730929533816013
0.0115276	0.170826	0.00563897	0.15927559960488427
0.0117211	0.145023	0.00498402	0.1392441482176582
0.0119212	0.127306	0.00447796	0.12273275909779592
0.0121283	0.108796	0.00395964	0.10876092992437206
0.0123427	0.0976989	0.0035891	0.09675874228184517
0.0125648	0.0873132	0.00327474	0.08634759129207756
0.0127951	0.0761803	0.00295099	0.07724675245026176
0.0130339	0.0648948	0.00260235	0.06925909627547773
0.0132819	0.0590472	0.00237982	0.062202395626132306
0.0135394	0.0532602	0.00216274	0.055932693087836216
0.0138072	0.0484529	0.00198521	0.050323970429279476
0.0140857	0.0447823	0.00183602	0.045241841801439045
0.0143757	0.0410516	0.00168843	0.040719503517087856
0.0146469	0.0370428	0.00173322	0.03703962432750228
0.0148969	0.0339133	0.00160789	0.03404684746495616
0.0151556	0.0309005	0.00148442	0.031290635283406
0.0154235	0.0284646	0.0013737	0.02877351292825604
0.0157009	0.0255264	0.00125274	0.026417349282688334
0.0159885	0.0237491	0.0011709	0.02423841660830901
0.0162869	0.0222193	0.00110077	0.02222457459416808
0.0165966	0.0191629	0.000993557	0.02036586455695906
0.0169183	0.0173755	0.000921564	0.01866882886837582
0.0172528	0.0158996	0.000855041	0.01707640918894764
0.0176007	0.0152075	0.000813173	0.015597250420828707
0.017963	0.0134551	0.000740464	0.014237875943254964
0.0183404	0.0124294	0.000695815	0.012987246950948442
0.0187341	0.0119101	0.000667519	0.011827222229718102
0.0191451	0.0106192	0.000618067	0.01075128989915697
0.0195194	0.00992336	0.000679949	0.009885114877527346
0.0198524	0.00897389	0.000637561	0.009193389646461356
0.0200324	0.00837533	0.000619037	0.008747727662436047
0.0201969	0.00875838	0.000622519	0.008545823580489527
0.0205537	0.00820315	0.000597549	0.007938574766279464
0.020569	0.0081556	0.00056006	0.007814760824245232
0.0209232	0.00741902	0.00056514	0.007372416193714853
0.0211175	0.00672573	0.000462702	0.007004598183467228
0.0213063	0.00661094	0.000531941	0.006835360737503533
0.0216962	0.00655806	0.000415702	0.006270880179593201
0.0217037	0.00604871	0.000507929	0.006333259266229454
0.0221162	0.00554253	0.000486555	0.005864291078987469
0.0222876	0.00571341	0.00036225	0.005609293024211696
0.0225446	0.00529757	0.000476131	0.005429653724297184
0.0228917	0.00538467	0.00031537	0.005063962760454171
0.02299	0.0051675	0.000472624	0.005031844069057024
0.0234534	0.00464241	0.000448566	0.004652423660051633
0.0235295	0.00492091	0.000274307	0.0045345573407826805
0.0239358	0.00426512	0.000433909	0.004301214951186936
0.0241805	0.00398856	0.000234996	0.004092935962297292
0.0244384	0.00410548	0.000427246	0.00398444249914777
0.0248443	0.00341141	0.000198334	0.003715581577094989
0.0249627	0.00386464	0.000418542	0.0036893732115555475
0.0255099	0.00350895	0.000405344	0.0034102796052817553
0.0255457	0.00353665	0.000182196	0.003357118599181629
0.0260817	0.00295958	0.000382887	0.0031556388344536066
0.0262603	0.0030797	0.000162743	0.0030494580007787396
0.0266796	0.00292649	0.000388684	0.002928544606086579
0.0269875	0.00277157	0.000141045	0.0028003632121824753
0.0270927	0.00291468	0.000682184	0.002790905527783438
0.0277562	0.00267559	0.000126426	0.0025608698085118537
0.0285375	0.00238064	0.000114811	0.00235202607413455
0.0293303	0.00206379	9.9482e-05	0.0021782093608285003
0.0301684	0.00180985	8.59342e-05	0.0020179826301635383
0.0310559	0.00180169	7.89335e-05	0.0018710218250315447
0.0319564	0.001609	7.27699e-05	0.0017426543714621832
0.0328684	0.00147893	6.47374e-05	0.0016295573187912547
0.033834	0.00143574	5.9742e-05	0.0015221842987355766
0.034858	0.00131984	5.28499e-05	0.0014206057334032183
0.035946	0.00112365	4.56712e-05	0.0013212561803107015
0.0370493	0.00105828	4.31971e-05	0.0012288606653193211
0.0381654	0.00103243	3.98743e-05	0.0011420794865832145
0.0393509	0.00094379	3.53962e-05	0.0010537953974166024
0.0406124	0.000890382	3.16197e-05	0.0009648858381408795
0.0419575	0.000879109	2.89183e-05	0.0008748226364118149
0.0433198	0.000768205	2.65925e-05	0.0007820809615714792
0.0443241	0.000917488	0.000106635	0.000721736369501952
0.0446953	0.000700292	2.35912e-05	0.0007013056303853001
0.0452523	0.000654852	8.75631e-05	0.0006707792986229443
0.046161	0.000608914	2.06343e-05	0.0006167110709229909
0.0462202	0.000645708	7.81209e-05	0.0006131637229934617
0.0472304	0.000549922	6.69734e-05	0.0005547111995232989
0.0477261	0.00053958	1.80516e-05	0.0005311914702401537
0.0482858	0.000574874	6.07261e-05	0.0005051484287928574
0.0493894	0.000439168	5.08375e-05	0.00044928584687957006
0.0494012	0.000418996	1.49425e-05	0.00044865632570664104
0.0505447	0.000381722	4.35265e-05	0.0003941445346864795
0.0510936	0.000373758	1.40412e-05	0.0003721759932799056
0.0517553	0.000317004	3.73095e-05	0.00034667959411054875
0.0527971	0.00031863	1.22953e-05	0.0003068782922632268
0.0530253	0.000265155	3.24328e-05	0.00029858314215389033
0.0543062	0.000218647	2.90365e-05	0.0002523924658183416
0.0546181	0.000224811	9.94578e-06	0.0002422512401420662
0.0555959	0.000176323	2.45004e-05	0.00021390852161931573
0.0565693	0.000164108	8.23846e-06	0.00018822804335384677
0.0569484	0.000137756	2.09642e-05	0.0001789305097444017
0.0583683	8.63824e-05	1.71867e-05	0.00014425443136417823
0.058665	0.000134704	7.15669e-06	0.000137603422187232
0.0598609	0.000109641	1.63816e-05	0.00011483636817359691
0.0609221	7.94295e-05	5.63226e-06	9.776850290934473e-05
0.0614318	7.2439e-05	1.3667e-05	9.0384956045226e-05
0.0630873	3.58503e-05	1.10091e-05	6.721426804041764e-05
0.0633597	5.41655e-05	4.74843e-06	6.366921705747832e-05
0.0648346	2.99316e-05	9.81333e-06	4.8529815495629205e-05
0.0658269	4.59373e-05	4.58182e-06	4.00478102341035e-05
0.0666814	3.00725e-05	8.70061e-06	3.426159776999087e-05
0.0683117	2.84611e-05	3.94441e-06	2.4249792765925213e-05
0.0686366	4.7256e-05	8.34073e-06	2.2859889326857662e-05
0.0707098	2.24818e-05	6.86406e-06	1.4082625454156786e-05
0.0709914	2.45198e-05	3.6523e-06	1.2888107693571755e-05
0.0729122	2.53066e-05	6.14526e-06	8.313437567520401e-06
0.07389	2.30678e-05	3.50005e-06	6.479277867631688e-06
0.0752562	1.73936e-05	5.42631e-06	5.132883143567192e-06
0.0770354	1.8014e-05	3.30965e-06	3.890921648958033e-06
0.0776474	7.93391e-06	4.86543e-06	3.9000304955051545e-06
0.0800824	1.05777e-05	4.49378e-06	4.169390442231081e-06
0.0804605	1.50439e-05	3.14844e-06	4.20299836891459e-06
0.082675	1.84788e-05	4.23677e-06	5.502503696116765e-06
0.0842044	1.49919e-05	3.21436e-06	6.478347866111519e-06
0.0854412	1.59296e-05	3.70945e-06	7.444321151866864e-06
0.0880025	1.12288e-05	3.36915e-06	9.478628410996433e-06
0.0883989	1.41406e-05	3.30305e-06	9.778371168408439e-06
0.0915687	1.06046e-05	2.95758e-06	1.2116621493458558e-05
0.0918301	1.37572e-05	3.51128e-06	1.2351727568354579e-05
0.0949743	9.31543e-06	2.64043e-06	1.3947984894189866e-05
0.096006	1.16927e-05	3.5512e-06	1.4443453759572038e-05
0.0986047	1.26948e-05	8.65736e-06	1.5013646535568582e-05
0.0986431	6.98001e-06	2.37685e-06	1.4864879493277726e-05
0.102607	1.41776e-06	2.04589e-06	1.4705103166096236e-05
0.106902	5.00873e-06	1.88495e-06	1.3158197694661257e-05
0.111573	5.17269e-06	1.69506e-06	1.2169307261772425e-05
0.134875	1.05434e-06	1.11372e-06	1.7299809055047612e-06
0.149204	9.79944e-09	9.20246e-07	1.3132094431244804e-06
0.157575	5.88965e-07	8.73784e-07	1.4889122570826627e-06

#[[Data]] p
#q / A-1	I / cm-1	sI / cm-1	Imodel / cm-1
0.00701273	0.915254	0.0316393	0.900217028340547
0.00714185	0.933406	0.030119	0.9002170283405473
0.00726819	0.948436	0.0306359	0.9002170283405477
0.0073913	0.954375	0.0292445	0.900217028340548
0.00751864	0.942676	0.0276571	0.900217028340548
0.00765045	0.933491	0.0261554	0.9002170283405483
0.00778697	0.920335	0.0247306	0.9002170283405482
0.00792845	0.927128	0.0235167	0.9002170283405483
0.00807516	0.945119	0.0225689	0.9002170283405482
0.00821767	0.946799	0.0230048	0.9002170283405482
0.00835534	0.945422	0.0220573	0.9002170283405482
0.0084977	0.931854	0.0210011	0.900217028340548
0.008645	0.92511	0.0200703	0.9002170283405481
0.0087975	0.927123	0.0192269	0.9002170283405478
0.00895548	0.925364	0.0183692	0.9002170283405483
0.00911923	0.928568	0.0176343	0.9002170283405481
0.00928908	0.900237	0.0166467	0.900217028340548
0.00946538	0.895156	0.0159656	0.8971210754008727
0.0096351	0.864755	0.0163907	0.8853454088239464
0.00979734	0.821577	0.0155064	0.8565416369422626
0.00996514	0.739741	0.01426	0.7993752919284979
0.0101388	0.640014	0.0128283	0.7089179116432743
0.0103186	0.551816	0.0115401	0.5937403409258962
0.0105049	0.440629	0.00995089	0.4735820298965625
0.010698	0.356321	0.00860323	0.3680561500362585
0.0108984	0.287987	0.00740473	0.2867052011832285
0.0111064	0.230758	0.00633454	0.2284717761936565
0.0113226	0.193547	0.00555568	0.18723050621280515
0.0115281	0.163483	0.00534384	0.1592164391345664
0.0117216	0.142055	0.00477144	0.13919739087663408
0.0119218	0.127559	0.00433535	0.12268758855103823
0.0121289	0.110615	0.00388272	0.10872368696631109
0.0123433	0.0982423	0.00352544	0.09672787373984182
0.0125654	0.0884207	0.0032257	0.08632167063246253
0.0127957	0.0771747	0.0028973	0.07722476818785078
0.0130346	0.0691867	0.00263033	0.0692373116716773
0.0132825	0.0624779	0.00241656	0.06218637957606161
0.0135401	0.0570925	0.0022117	0.055916685553932574
0.0138079	0.051415	0.00200629	0.050310241899953416
0.0140864	0.0463835	0.00183614	0.045230058780118106
0.0143765	0.0413873	0.00166809	0.040707865969321896
0.0146477	0.0382563	0.00172985	0.037029336541212154
0.0148978	0.0352212	0.00161435	0.034036606205271686
0.0151565	0.032561	0.00150613	0.031281516426395616
0.0154243	0.0307848	0.0014165	0.02876627977979226
0.0157018	0.0282558	0.00131306	0.026410112400027715
0.0159895	0.0262754	0.00122734	0.02423124188063591
0.0162879	0.0240522	0.00113514	0.022218159111910316
0.0165977	0.0219246	0.00104807	0.020359588396172874
0.0169194	0.0198576	0.000968493	0.018663224148862904
0.0172539	0.0174622	0.000882079	0.017071430244337674
0.0176019	0.0165657	0.000836299	0.015592452644903469
0.0179642	0.0152822	0.00078345	0.014233975377350733
0.0183417	0.0144242	0.000745356	0.012984087315472155
0.0187354	0.0134092	0.00070235	0.011824249956932247
0.0191465	0.011999	0.00065247	0.010748369531823829
0.0195208	0.0106477	0.00069985	0.009879600897755735
0.0198539	0.00900043	0.000635266	0.009190619326106373
0.0200163	0.01051	0.000671662	0.008764484946449054
0.0201985	0.00885507	0.000623446	0.008543297920079497
0.0205187	0.00908068	0.000586643	0.007907988373717
0.0205552	0.00883386	0.000619462	0.007932771826492997
0.0209249	0.00838098	0.000601311	0.007369504582526538
0.0210296	0.00810418	0.000509777	0.0071073525509279265
0.021308	0.00753083	0.000569068	0.006834898872444711
0.0215666	0.00606704	0.000408235	0.006429031224241962
0.0217054	0.00711814	0.000551821	0.006334493165332278
0.0221122	0.00669282	0.000397467	0.005801806168608695
0.022118	0.00660566	0.000531866	0.005863251713056003
0.0225465	0.00627681	0.000518229	0.005424368926141517
0.0226661	0.00575081	0.000341496	0.005243106082201477
0.022992	0.00584332	0.000502952	0.005025115876543895
0.0232484	0.00507327	0.000291426	0.00475550029067872
0.0234554	0.0052375	0.000477221	0.004655333892548093
0.0238388	0.00434036	0.000255147	0.00432526167898728
0.0239379	0.00463703	0.000455527	0.004307646971185848
0.0244365	0.00417606	0.00022743	0.00394137833796078
0.0244407	0.00426085	0.000439431	0.003983304133078225
0.024965	0.00375971	0.000418335	0.0036809856807887256
0.0250651	0.00406885	0.000207757	0.0035857473746902105
0.0255123	0.00339108	0.000403877	0.003403846532903373
0.0257268	0.00354866	0.000179556	0.0032759486305663334
0.0260842	0.0030934	0.000391453	0.00315491708411141
0.0263966	0.00314347	0.000161113	0.0029980803949259164
0.0266823	0.00305705	0.000396063	0.002931169991156448
0.0270735	0.00282571	0.000140979	0.002775395773653419
0.0270954	0.00266299	0.00064992	0.0027919757683199384
0.027786	0.00268383	0.000126224	0.002547302753060074
0.0285371	0.00229999	0.000109511	0.0023545077579046228
0.0293299	0.00213301	9.73872e-05	0.0021768360905075426
0.0301318	0.00184365	8.7587e-05	0.002022851646957201
0.0309414	0.00179973	8.04339e-05	0.0018891297730223207
0.0317956	0.00176442	7.39075e-05	0.001765034190135419
0.0326983	0.00148236	6.37037e-05	0.001648810265883798
0.0336087	0.00149267	6.24845e-05	0.0015453586326649074
0.0345246	0.00134665	5.5688e-05	0.0014523348878296746
0.0354918	0.00122782	4.98402e-05	0.0013615726123212696
0.0365148	0.00113017	4.47614e-05	0.0012731463440368701
0.0375985	0.00109439	4.10433e-05	0.0011859524891728829
0.0387485	0.00102413	3.67385e-05	0.0010974732256493875
0.0399075	0.000947091	3.47299e-05	0.0010132637379170518
0.0410719	0.000922219	3.17257e-05	0.0009330808654474291
0.0423063	0.000850851	2.84265e-05	0.0008527334694337612
0.0436173	0.00080257	2.56276e-05	0.0007614028483489805
0.0442072	0.000847798	9.59919e-05	0.0007299321419924906
0.045012	0.000698053	2.23174e-05	0.0006846327145329131
0.0451329	0.000760975	8.64712e-05	0.0006771593607975415
0.0460982	0.000650186	7.46943e-05	0.0006176242133739536
0.046499	0.000621925	1.96571e-05	0.0005959281804620324
0.0471058	0.000522494	6.15635e-05	0.0005647220730030276
0.0479954	0.000524152	1.7999e-05	0.0005186783289598917
0.0481584	0.000551233	5.69596e-05	0.0005104604648451056
0.0492591	0.000458423	4.8322e-05	0.0004538279115435757
0.0494956	0.000431281	1.55116e-05	0.00044242024568248386
0.0504112	0.000335433	3.90485e-05	0.00040122990937708944
0.0510925	0.000355175	1.33368e-05	0.00037331273672102603
0.0516186	0.000355896	3.61623e-05	0.00035289415688464934
0.052796	0.000285569	1.13404e-05	0.0003061875546960234
0.0528853	0.000296293	3.07106e-05	0.000302927988489995
0.0541628	0.00020754	2.60072e-05	0.0002565825954387357
0.0546169	0.000231849	9.73002e-06	0.00024238665722402017
0.0554491	0.000178091	2.27544e-05	0.00021892760636655473
0.056568	0.000173929	8.09007e-06	0.0001883519517132464
0.056798	0.000198784	2.1254e-05	0.00018257163484491088
0.0582142	0.000151305	1.76776e-05	0.00014721784463543359
0.0586636	0.000116926	6.53184e-06	0.00013738779914568796
0.0597027	0.000115837	1.50337e-05	0.00011785619246789765
0.0607726	8.60001e-05	5.90932e-06	9.978867263163271e-05
0.0612695	5.74867e-05	1.18252e-05	9.27096644428607e-05
0.0628843	6.72582e-05	5.19376e-06	6.974833410484868e-05
0.0629206	5.07984e-05	1.05722e-05	6.975304592850553e-05
0.0646633	5.24082e-05	9.60946e-06	5.0104635601005374e-05
0.0651481	4.55952e-05	4.43614e-06	4.538306815645635e-05
0.0665052	3.67488e-05	8.03651e-06	3.5178204582243644e-05
0.0675809	3.94447e-05	4.05257e-06	2.798161501857315e-05
0.0684551	2.845e-05	6.96105e-06	2.364076497514777e-05
0.0702025	2.65123e-05	3.59429e-06	1.5765226647977285e-05
0.0705228	1.96194e-05	5.98648e-06	1.4928831850382929e-05
0.0727194	1.89494e-05	5.33683e-06	8.788356553720002e-06
0.0730357	2.28949e-05	3.35127e-06	7.878379168984186e-06
0.0750572	1.55853e-05	4.77244e-06	5.259735602056144e-06
0.0761073	1.51977e-05	3.12981e-06	4.246681644596395e-06
0.077442	1.55532e-05	4.52628e-06	3.923767640177469e-06
0.0794486	1.79944e-05	3.09222e-06	3.80368479579783e-06
0.0798705	1.28744e-05	4.00227e-06	4.061479036242313e-06
0.0824562	1.28936e-05	3.65097e-06	5.359758342071117e-06
0.0830968	1.85158e-05	3.1177e-06	5.708988414757472e-06
0.085215	1.13103e-05	3.2626e-06	7.340633697610463e-06
0.0867934	1.50093e-05	3.27756e-06	8.55948545811815e-06
0.0881648	9.814e-06	2.91816e-06	9.637553734897585e-06
0.0905144	1.48408e-05	3.3179e-06	1.1406383706198485e-05
0.0913261	8.17462e-06	2.58998e-06	1.1890724993866734e-05
0.0945688	1.0531e-05	3.27853e-06	1.3873196754383013e-05
0.0947227	6.62868e-06	2.31201e-06	1.3811378110321299e-05
0.0978431	4.34616e-06	4.47606e-06	1.4932929200739629e-05
0.0983816	6.21003e-06	2.09613e-06	1.4842252703737335e-05
0.102335	3.24503e-06	1.82446e-06	1.4823432718242443e-05
0.106619	2.98548e-06	1.64788e-06	1.364827808959021e-05
0.111277	6.22013e-07	1.46134e-06	1.2037412398847212e-05
0.121933	1.83301e-07	1.17629e-06	6.212998644404529e-06
0.166497	4.97373e-07	7.4417e-07	1.6871725465967877e-06
0.214181	2.15019e-07	1.07028e-06	1.0266821555992222e-06

File: data/monolayers/magneticStructure/ML_Ac_CoFe_C_AH/NR/DLFit/fit_sld.dat
#File generated by ModelExp v0.3.9
#Generated at 2018-08-29 19:49:43.718924

#[[Data]] m
#r / nm	SLD / 1e-6 A-2	SLDmag / 1-6 A-2
-18.768	2.072	0.0
-18.566949832775922	2.072	0.0
-18.36589966555184	2.072	0.0
-18.16484949832776	2.072	0.0
-17.96379933110368	2.072	0.0
-17.762749163879597	2.072	0.0
-17.56169899665552	2.072	0.0
-17.360648829431437	2.072	0.0
-17.159598662207358	2.072	0.0
-16.95854849498328	2.072	0.0
-16.757498327759198	2.072	0.0
-16.55644816053512	2.072	0.0
-16.355397993311037	2.072	0.0
-16.154347826086955	2.072	0.0
-15.953297658862876	2.072	0.0
-15.752247491638794	2.072	0.0
-15.551197324414716	2.072	0.0
-15.350147157190634	2.072	0.0
-15.149096989966555	2.072	0.0
-14.948046822742475	2.072	0.0
-14.746996655518393	2.072	0.0
-14.545946488294314	2.072	0.0
-14.344896321070234	2.072	0.0
-14.143846153846152	2.072	0.0
-13.942795986622073	2.072	0.0
-13.741745819397995	2.072	0.0
-13.540695652173913	2.072	0.0
-13.339645484949832	2.072	0.0
-13.138595317725754	2.072	0.0
-12.937545150501672	2.072	0.0
-12.736494983277591	2.072	0.0
-12.535444816053511	2.0720000000000005	0.0
-12.33439464882943	2.0720000000000005	0.0
-12.13334448160535	2.072000000000001	0.0
-11.93229431438127	2.0720000000000014	0.0
-11.73124414715719	2.072000000000002	0.0
-11.53019397993311	2.072000000000003	0.0
-11.32914381270903	2.072000000000006	0.0
-11.128093645484949	2.07200000000001	0.0
-10.927043478260869	2.072000000000016	0.0
-10.725993311036788	2.0720000000000267	0.0
-10.524943143812708	2.0720000000000436	0.0
-10.323892976588628	2.0720000000000716	0.0
-10.122842809364547	2.0720000000001164	0.0
-9.921792642140467	2.072000000000189	0.0
-9.720742474916387	2.072000000000305	0.0
-9.519692307692306	2.072000000000491	0.0
-9.318642140468226	2.072000000000786	0.0
-9.117591973244146	2.0720000000012537	0.0
-8.916541806020065	2.0720000000019905	0.0
-8.715491638795985	2.072000000003147	0.0
-8.514441471571905	2.0720000000049557	0.0
-8.313391304347824	2.0720000000077703	0.0
-8.112341137123744	2.072000000012132	0.0
-7.911290969899665	2.0720000000188636	0.0
-7.7102408026755835	2.0720000000292074	0.0
-7.509190635451503	2.0720000000450334	0.0
-7.308140468227423	2.0720000000691434	0.0
-7.107090301003342	2.0720000001057186	0.0
-6.906040133779262	2.0720000001609664	0.0
-6.704989966555182	2.07200000024407	0.0
-6.503939799331102	2.0720000003685777	0.0
-6.302889632107022	2.072000000554473	0.0
-6.101839464882941	2.072000000831488	0.0
-5.900789297658861	2.0720000012451374	0.0
-5.699739130434781	2.0720000018702334	0.0
-5.498688963210699	2.0720000028475454	0.0
-5.29763879598662	2.072000004495084	0.0
-5.096588628762538	2.072000007657292	0.0
-4.895538461538459	2.0720000147890723	0.0
-4.69448829431438	2.072000033217737	0.0
-4.493438127090298	2.0720000845730504	0.0
-4.292387959866218	2.0720002308656476	0.0
-4.091337792642139	2.072000643282578	0.0
-3.8902876254180567	2.0720017747904755	0.0
-3.6892374581939777	2.0720047701144066	0.0
-3.4881872909698983	2.072012380349835	0.0
-3.2871371237458162	2.0720308517386408	0.0
-3.0860869565217373	2.0720734378878505	0.0
-2.885036789297655	2.072165938550561	0.0
-2.6839866220735757	2.072352878961928	0.0
-2.4829364548494963	2.072697362442456	0.0
-2.2818862876254142	2.073255271415836	0.0
-2.0808361204013353	2.0739846331002165	0.0
-1.8797859531772532	2.07453230941801	0.0
-1.6787357859531737	2.073849473009142	0.0
-1.4776856187290945	2.0696672602794406	0.0
-1.2766354515050125	2.0580416075961505	0.0
-1.0755852842809333	2.0334001982600465	0.0
-0.874535117056854	1.9896188643799362	0.0
-0.673484949832772	1.9223825823000684	0.0
-0.47243478260869265	1.8323633953261034	0.0
-0.27138461538461345	1.7278747808013992	0.0
-0.07033444816053133	1.6252886436376883	0.0
0.1307157190635479	1.5461749299289638	0.0
0.33176588628763	1.5117133554625621	0.0
0.5328160535117092	1.5365068259837509	0.0
0.7338662207357884	1.6244029489075837	0.0
0.9349163879598705	1.7679335417593258	0.0
1.1359665551839497	1.951188643274623	0.0
1.3370167224080318	2.1545076928372136	0.0
1.5380668896321112	2.3590301837080876	0.0
1.7391170568561904	2.5497898563470027	0.0
1.9401672240802725	2.717009384100946	0.0
2.1412173913043517	2.855961929849782	0.0
2.342267558528431	2.96601281287042	0.0
2.5433177257525132	3.0493708222111775	0.0
2.7443678929765922	3.1098839637035347	0.0
2.9454180602006717	3.1520468733046627	0.0
3.1464682274247537	3.180281013105375	0.0
3.3475183946488327	3.1984873161225282	0.0
3.548568561872915	3.209834001112909	0.0
3.7496187290969942	3.2167214491778324	0.0
3.9506688963210737	3.2208597875358573	0.0
4.151719063545156	3.2234012403513495	0.0
4.352769230769235	3.225083795582369	0.0
4.553819397993317	3.226359619035595	0.0
4.754869565217396	3.2274963811892383	0.0
4.955919732441475	3.228649953489668	0.0
5.156969899665557	3.229912557885243	0.0
5.358020066889637	3.2313424380927156	0.0
5.559070234113716	3.2329808594891616	0.0
5.760120401337798	3.2348609320501343	0.0
5.961170568561878	3.2370111500700647	0.0
6.162220735785956	3.239454992949805	0.0
6.363270903010038	3.2422064743580368	0.0
6.564321070234118	3.2452600608621363	0.0
6.7653712374582	3.248571815340724	0.0
6.966421404682279	3.2520270309381214	0.0
7.167471571906361	3.2553884037953735	0.0
7.368521739130438	3.2582187773532225	0.0
7.56957190635452	3.259774922586045	0.0
7.770622073578602	3.258875071913187	0.0
7.971672240802678	3.25375385519262	0.0
8.172722408026761	3.2419332695191474	0.0
8.373772575250843	3.2201542934470218	0.0
8.574822742474925	3.1844248958472896	0.0
8.775872909699	3.1302388236588077	0.0
8.976923076923082	3.0529987783740165	0.0
9.177973244147164	2.948635061670918	0.0
9.379023411371241	2.814352215574991	0.0
9.580073578595323	2.6493765359319874	0.0
9.781123745819405	2.4555377436841628	0.0
9.982173913043482	2.2375187170189825	0.0
10.183224080267564	2.0026581056767188	0.0
10.384274247491646	1.7602850104084724	0.0
10.585324414715723	1.5206783033277589	0.0
10.786374581939805	1.2938408429580426	0.0
10.987424749163887	1.088328508877387	0.0
11.188474916387964	0.9103586985652201	0.0
11.389525083612046	0.7633480816496241	0.0
11.590575250836128	0.6479204345350142	0.0
11.791625418060203	0.5623173436750905	0.0
11.992675585284285	0.5030685633043658	0.0
12.193725752508367	0.4657513558763937	0.0
12.39477591973245	0.4456876543071001	0.0
12.595826086956526	0.4384786540924411	0.0
12.796876254180608	0.44033703220707276	0.0
12.99792642140469	0.44822875339256874	0.0
13.198976588628767	0.45986877627051936	0.0
13.40002675585285	0.47362627141235575	0.0
13.601076923076931	0.4883900339833806	0.0
13.802127090301008	0.503431091029624	0.0
14.00317725752509	0.5182839248424499	0.0
14.204227424749172	0.5326547255427279	0.0
14.405277591973249	0.5463564632754461	0.0
14.606327759197331	0.5592661858663229	0.0
14.807377926421413	0.5712986663451733	0.0
15.008428093645495	0.5823910245447033	0.0
15.20947826086957	0.592494171306691	0.0
15.410528428093652	0.6015682184665482	0.0
15.611578595317734	0.6095800584645347	0.0
15.812628762541811	0.6165020681701319	0.0
16.013678929765895	0.6223113701077222	0.0
16.214729096989977	0.6269893648463108	0.0
16.415779264214052	0.6305214012425677	0.0
16.616829431438134	0.6328965289903362	0.0
16.817879598662216	0.6341073145298546	0.0
17.01892976588629	0.6341497167383477	0.0
17.219979933110373	0.6330230237817991	0.0
17.421030100334455	0.6307298525894063	0.0
17.622080267558534	0.6272762103305568	0.0
17.823130434782616	0.6226716143365467	0.0
18.024180602006698	0.6169292637607727	0.0
18.225230769230773	0.6100662532559411	0.0
18.426280936454855	0.602103816273539	0.0
18.627331103678937	0.5930675834014991	0.0
18.82838127090302	0.582987839553511	0.0
19.029431438127098	0.571899762880004	0.0
19.23048160535118	0.5598436280301414	0.0
19.431531772575262	0.5468649568713113	0.0
19.632581939799337	0.5330146009540963	0.0
19.83363210702342	0.518348741854988	0.0
20.0346822742475	0.502928797968303	0.0
20.235732441471576	0.48682122926120164	0.0
20.43678260869566	0.47009723483971505	0.0
20.63783277591974	0.4528323417719088	0.0
20.83888294314382	0.43510588733893696	0.0
21.0399331103679	0.4170004005932151	0.0
21.240983277591983	0.3986008926536229	0.0
21.442033444816065	0.37999406842576144	0.0
21.64308361204014	0.3612674752784956	0.0
21.844133779264222	0.3425086065311451	0.0
22.045183946488304	0.32380397932529237	0.0
22.246234113712383	0.30523820751241576	0.0
22.447284280936465	0.2868930905516247	0.0
22.648334448160547	0.26884673907652706	0.0
22.849384615384622	0.25117275678008066	0.0
23.050434782608704	0.23393949663044486	0.0
23.251484949832786	0.21720940724179136	0.0
23.45253511705686	0.20103848257376597	0.0
23.653585284280943	0.1854758251289926	0.0
23.854635451505025	0.17056332957688017	0.0
24.055685618729104	0.15633549037617314	0.0
24.256735785953186	0.14281933361986276	0.0
24.457785953177268	0.13003447010038144	0.0
24.658836120401343	0.11799326359646285	0.0
24.859886287625425	0.10670110570772419	0.0
25.060936454849507	0.09615678628369753	0.0
25.26198662207359	0.08635294666631407	0.0
25.463036789297668	0.07727660162383244	0.0
25.66408695652175	0.06890971501436606	0.0
25.865137123745832	0.061229813873161586	0.0
26.066187290969907	0.05421062574598169	0.0
26.26723745819399	0.047822724651870506	0.0
26.46828762541807	0.0420341719995981	0.0
26.669337792642146	0.03681114004080341	0.0
26.87038795986623	0.032118506950389786	0.0
27.07143812709031	0.027920414309130625	0.0
27.27248829431439	0.0241807795529285	0.0
27.47353846153847	0.02086375777901489	0.0
27.674588628762553	0.017934149098403844	0.0
27.875638795986635	0.015357749440486313	0.0
28.07668896321071	0.01310164430314508	0.0
28.277739130434792	0.011134446363417117	0.0
28.478789297658874	0.00942647909301642	0.0
28.679839464882953	0.00794990954354872	0.0
28.880889632107035	0.0066788342711234855	0.0
29.081939799331117	0.005589322961040855	0.0
29.282989966555192	0.004659424699514372	0.0
29.484040133779274	0.003869142036275723	0.0
29.685090301003356	0.0032003780093562435	0.0
29.88614046822743	0.002636861184553839	0.0
30.087190635451513	0.00216405352211845	0.0
30.288240802675595	0.0017690455476386687	0.0
30.489290969899674	0.001440442898149346	0.0
30.690341137123756	0.0011682478617975143	0.0
30.891391304347838	0.0009437390516210396	0.0
31.092441471571913	0.0007593518700779789	0.0
31.293491638795995	0.000608561946973208	0.0
31.494541806020077	0.0004857732823407981	0.0
31.69559197324416	0.0003862124076102527	0.0
31.896642140468238	0.00030582950004011975	0.0
32.09769230769232	0.00024120705137516558	0.0
32.2987424749164	0.00018947640399508936	0.0
32.49979264214048	0.00014824222657205572	0.0
32.70084280936456	0.00011551480489066404	0.0
32.90189297658864	8.964986922587563e-05	0.0
33.10294314381272	6.929556383696105e-05	0.0
33.303993311036805	5.334608246878706e-05	0.0
33.50504347826087	4.090144169649733e-05	0.0
33.706093645484955	3.123283687482349e-05	0.0
33.90714381270904	2.375301889365364e-05	0.0
34.10819397993312	1.799113962429495e-05	0.0
34.3092441471572	1.3571536048577467e-05	0.0
34.510294314381284	1.0195954137708155e-05	0.0
34.71134448160536	7.628750643036062e-06	0.0
34.91239464882944	5.6846515897730595e-06	0.0
35.11344481605352	4.218688373493222e-06	0.0
35.314494983277605	3.117974367702376e-06	0.0
35.51554515050169	2.2950256108339518e-06	0.0
35.71659531772577	1.682367588137323e-06	0.0
35.91764548494985	1.2282057508882676e-06	0.0
36.11869565217392	8.929698767093291e-07	0.0
36.319745819398	6.465715084893875e-07	0.0
36.52079598662208	4.662395002744462e-07	0.0
36.721846153846165	3.3482126760352455e-07	0.0
36.92289632107025	2.3945684083269864e-07	0.0
37.12394648829433	1.7054952623290386e-07	0.0
37.324996655518405	1.2097112012267117e-07	0.0
37.52604682274249	8.545150301193047e-08	0.0
37.72709698996657	6.011231747632417e-08	0.0
37.92814715719065	4.211259252468358e-08	0.0
38.12919732441473	2.9380842721452107e-08	0.0
38.330247491638815	2.0413587793059794e-08	0.0
38.53129765886288	1.4124606061803867e-08	0.0
38.732347826086965	9.73272351297014e-09	0.0
38.93339799331105	6.678710715744147e-09	0.0
39.13444816053513	4.564048717032821e-09	0.0
39.33549832775921	3.1060362919512926e-09	0.0
39.53654849498329	2.1050414613621385e-09	0.0
39.737598662207375	1.420731206276584e-09	0.0
39.93864882943144	9.54903971170036e-10	0.0
40.139698996655525	6.391506753047181e-10	0.0
40.34074916387961	4.260317363096606e-10	0.0
40.54179933110369	2.8279733334588043e-10	0.0
40.74284949832777	1.869402194354996e-10	0.0
40.943899665551854	1.2306183356016372e-10	0.0
41.14494983277593	8.067476301489673e-11	0.0
41.34600000000001	5.2667636811906764e-11	0.0

#[[Data]] p
#r / nm	SLD / 1e-6 A-2	SLDmag / 1-6 A-2
-18.768	2.072	0.0
-18.566949832775922	2.072	0.0
-18.36589966555184	2.072	0.0
-18.16484949832776	2.072	0.0
-17.96379933110368	2.072	0.0
-17.762749163879597	2.072	0.0
-17.56169899665552	2.072	0.0
-17.360648829431437	2.072	0.0
-17.159598662207358	2.072	0.0
-16.95854849498328	2.072	0.0
-16.757498327759198	2.072	0.0
-16.55644816053512	2.072	0.0
-16.355397993311037	2.072	0.0
-16.154347826086955	2.072	0.0
-15.953297658862876	2.072	0.0
-15.752247491638794	2.072	0.0
-15.551197324414716	2.072	0.0
-15.350147157190634	2.072	0.0
-15.149096989966555	2.072	0.0
-14.948046822742475	2.072	0.0
-14.746996655518393	2.072	0.0
-14.545946488294314	2.072	0.0
-14.344896321070234	2.072	0.0
-14.143846153846152	2.072	0.0
-13.942795986622073	2.072	0.0
-13.741745819397995	2.072	0.0
-13.540695652173913	2.072	0.0
-13.339645484949832	2.072	0.0
-13.138595317725754	2.072	0.0
-12.937545150501672	2.072	0.0
-12.736494983277591	2.072	0.0
-12.535444816053511	2.0720000000000005	0.0
-12.33439464882943	2.0720000000000005	0.0
-12.13334448160535	2.072000000000001	0.0
-11.93229431438127	2.0720000000000014	0.0
-11.73124414715719	2.072000000000002	0.0
-11.53019397993311	2.072000000000003	0.0
-11.32914381270903	2.072000000000006	0.0
-11.128093645484949	2.07200000000001	0.0
-10.927043478260869	2.072000000000016	0.0
-10.725993311036788	2.0720000000000267	0.0
-10.524943143812708	2.0720000000000436	0.0
-10.323892976588628	2.0720000000000716	0.0
-10.122842809364547	2.0720000000001164	0.0
-9.921792642140467	2.072000000000189	0.0
-9.720742474916387	2.072000000000305	0.0
-9.519692307692306	2.072000000000491	0.0
-9.318642140468226	2.072000000000786	0.0
-9.117591973244146	2.0720000000012537	0.0
-8.916541806020065	2.0720000000019905	0.0
-8.715491638795985	2.072000000003147	0.0
-8.514441471571905	2.0720000000049557	0.0
-8.313391304347824	2.0720000000077703	0.0
-8.112341137123744	2.072000000012132	0.0
-7.911290969899665	2.0720000000188636	0.0
-7.7102408026755835	2.0720000000292074	0.0
-7.509190635451503	2.0720000000450334	0.0
-7.308140468227423	2.0720000000691434	0.0
-7.107090301003342	2.0720000001057186	0.0
-6.906040133779262	2.0720000001609664	0.0
-6.704989966555182	2.07200000024407	0.0
-6.503939799331102	2.0720000003685777	0.0
-6.302889632107022	2.072000000554473	0.0
-6.101839464882941	2.072000000831488	0.0
-5.900789297658861	2.0720000012451374	0.0
-5.699739130434781	2.0720000018702334	0.0
-5.498688963210699	2.0720000028475454	0.0
-5.29763879598662	2.072000004495084	0.0
-5.096588628762538	2.072000007657292	0.0
-4.895538461538459	2.0720000147890723	0.0
-4.69448829431438	2.072000033217737	0.0
-4.493438127090298	2.0720000845730504	0.0
-4.292387959866218	2.0720002308656476	0.0
-4.091337792642139	2.072000643282578	0.0
-3.8902876254180567	2.0720017747904755	0.0
-3.6892374581939777	2.0720047701144066	0.0
-3.4881872909698983	2.072012380349835	0.0
-3.2871371237458162	2.0720308517386408	0.0
-3.0860869565217373	2.0720734378878505	0.0
-2.885036789297655	2.072165938550561	0.0
-2.6839866220735757	2.072352878961928	0.0
-2.4829364548494963	2.072697362442456	0.0
-2.2818862876254142	2.073255271415836	0.0
-2.0808361204013353	2.0739846331002165	0.0
-1.8797859531772532	2.07453230941801	0.0
-1.6787357859531737	2.073849473009142	0.0
-1.4776856187290945	2.0696672602794406	0.0
-1.2766354515050125	2.0580416075961505	0.0
-1.0755852842809333	2.0334001982600465	0.0
-0.874535117056854	1.9896188643799362	0.0
-0.673484949832772	1.9223825823000684	0.0
-0.47243478260869265	1.8323633953261034	0.0
-0.27138461538461345	1.7278747808013992	0.0
-0.07033444816053133	1.6252886436376883	0.0
0.1307157190635479	1.5461749299289638	0.0
0.33176588628763	1.5117133554625621	0.0
0.5328160535117092	1.5365068259837509	0.0
0.7338662207357884	1.6244029489075837	0.0
0.9349163879598705	1.7679335417593258	0.0
1.1359665551839497	1.951188643274623	0.0
1.3370167224080318	2.1545076928372136	0.0
1.5380668896321112	2.3590301837080876	0.0
1.7391170568561904	2.5497898563470027	0.0
1.9401672240802725	2.717009384100946	0.0
2.1412173913043517	2.855961929849782	0.0
2.342267558528431	2.96601281287042	0.0
2.5433177257525132	3.0493708222111775	0.0
2.7443678929765922	3.1098839637035347	0.0
2.9454180602006717	3.1520468733046627	0.0
3.1464682274247537	3.180281013105375	0.0
3.3475183946488327	3.1984873161225282	0.0
3.548568561872915	3.209834001112909	0.0
3.7496187290969942	3.2167214491778324	0.0
3.9506688963210737	3.2208597875358573	0.0
4.151719063545156	3.2234012403513495	0.0
4.352769230769235	3.225083795582369	0.0
4.553819397993317	3.226359619035595	0.0
4.754869565217396	3.2274963811892383	0.0
4.955919732441475	3.228649953489668	0.0
5.156969899665557	3.229912557885243	0.0
5.358020066889637	3.2313424380927156	0.0
5.559070234113716	3.2329808594891616	0.0
5.760120401337798	3.2348609320501343	0.0
5.961170568561878	3.2370111500700647	0.0
6.162220735785956	3.239454992949805	0.0
6.363270903010038	3.2422064743580368	0.0
6.564321070234118	3.2452600608621363	0.0
6.7653712374582	3.248571815340724	0.0
6.966421404682279	3.2520270309381214	0.0
7.167471571906361	3.2553884037953735	0.0
7.368521739130438	3.2582187773532225	0.0
7.56957190635452	3.259774922586045	0.0
7.770622073578602	3.258875071913187	0.0
7.971672240802678	3.25375385519262	0.0
8.172722408026761	3.2419332695191474	0.0
8.373772575250843	3.2201542934470218	0.0
8.574822742474925	3.1844248958472896	0.0
8.775872909699	3.1302388236588077	0.0
8.976923076923082	3.0529987783740165	0.0
9.177973244147164	2.948635061670918	0.0
9.379023411371241	2.814352215574991	0.0
9.580073578595323	2.6493765359319874	0.0
9.781123745819405	2.4555377436841628	0.0
9.982173913043482	2.2375187170189825	0.0
10.183224080267564	2.0026581056767188	0.0
10.384274247491646	1.7602850104084724	0.0
10.585324414715723	1.5206783033277589	0.0
10.786374581939805	1.2938408429580426	0.0
10.987424749163887	1.088328508877387	0.0
11.188474916387964	0.9103586985652201	0.0
11.389525083612046	0.7633480816496241	0.0
11.590575250836128	0.6479204345350142	0.0
11.791625418060203	0.5623173436750905	0.0
11.992675585284285	0.5030685633043658	0.0
12.193725752508367	0.4657513558763937	0.0
12.39477591973245	0.4456876543071001	0.0
12.595826086956526	0.4384786540924411	0.0
12.796876254180608	0.44033703220707276	0.0
12.99792642140469	0.44822875339256874	0.0
13.198976588628767	0.45986877627051936	0.0
13.40002675585285	0.47362627141235575	0.0
13.601076923076931	0.4883900339833806	0.0
13.802127090301008	0.503431091029624	0.0
14.00317725752509	0.5182839248424499	0.0
14.204227424749172	0.5326547255427279	0.0
14.405277591973249	0.5463564632754461	0.0
14.606327759197331	0.5592661858663229	0.0
14.807377926421413	0.5712986663451733	0.0
15.008428093645495	0.5823910245447033	0.0
15.20947826086957	0.592494171306691	0.0
15.410528428093652	0.6015682184665482	0.0
15.611578595317734	0.6095800584645347	0.0
15.812628762541811	0.6165020681701319	0.0
16.013678929765895	0.6223113701077222	0.0
16.214729096989977	0.6269893648463108	0.0
16.415779264214052	0.6305214012425677	0.0
16.616829431438134	0.6328965289903362	0.0
16.817879598662216	0.6341073145298546	0.0
17.01892976588629	0.6341497167383477	0.0
17.219979933110373	0.6330230237817991	0.0
17.421030100334455	0.6307298525894063	0.0
17.622080267558534	0.6272762103305568	0.0
17.823130434782616	0.6226716143365467	0.0
18.024180602006698	0.6169292637607727	0.0
18.225230769230773	0.6100662532559411	0.0
18.426280936454855	0.602103816273539	0.0
18.627331103678937	0.5930675834014991	0.0
18.82838127090302	0.582987839553511	0.0
19.029431438127098	0.571899762880004	0.0
19.23048160535118	0.5598436280301414	0.0
19.431531772575262	0.5468649568713113	0.0
19.632581939799337	0.5330146009540963	0.0
19.83363210702342	0.518348741854988	0.0
20.0346822742475	0.502928797968303	0.0
20.235732441471576	0.48682122926120164	0.0
20.43678260869566	0.47009723483971505	0.0
20.63783277591974	0.4528323417719088	0.0
20.83888294314382	0.43510588733893696	0.0
21.0399331103679	0.4170004005932151	0.0
21.240983277591983	0.3986008926536229	0.0
21.442033444816065	0.37999406842576144	0.0
21.64308361204014	0.3612674752784956	0.0
21.844133779264222	0.3425086065311451	0.0
22.045183946488304	0.32380397932529237	0.0
22.246234113712383	0.30523820751241576	0.0
22.447284280936465	0.2868930905516247	0.0
22.648334448160547	0.26884673907652706	0.0
22.849384615384622	0.25117275678008066	0.0
23.050434782608704	0.23393949663044486	0.0
23.251484949832786	0.21720940724179136	0.0
23.45253511705686	0.20103848257376597	0.0
23.653585284280943	0.1854758251289926	0.0
23.854635451505025	0.17056332957688017	0.0
24.055685618729104	0.15633549037617314	0.0
24.256735785953186	0.14281933361986276	0.0
24.457785953177268	0.13003447010038144	0.0
24.658836120401343	0.11799326359646285	0.0
24.859886287625425	0.10670110570772419	0.0
25.060936454849507	0.09615678628369753	0.0
25.26198662207359	0.08635294666631407	0.0
25.463036789297668	0.07727660162383244	0.0
25.66408695652175	0.06890971501436606	0.0
25.865137123745832	0.061229813873161586	0.0
26.066187290969907	0.05421062574598169	0.0
26.26723745819399	0.047822724651870506	0.0
26.46828762541807	0.0420341719995981	0.0
26.669337792642146	0.03681114004080341	0.0
26.87038795986623	0.032118506950389786	0.0
27.07143812709031	0.027920414309130625	0.0
27.27248829431439	0.0241807795529285	0.0
27.47353846153847	0.02086375777901489	0.0
27.674588628762553	0.017934149098403844	0.0
27.875638795986635	0.015357749440486313	0.0
28.07668896321071	0.01310164430314508	0.0
28.277739130434792	0.011134446363417117	0.0
28.478789297658874	0.00942647909301642	0.0
28.679839464882953	0.00794990954354872	0.0
28.880889632107035	0.0066788342711234855	0.0
29.081939799331117	0.005589322961040855	0.0
29.282989966555192	0.004659424699514372	0.0
29.484040133779274	0.003869142036275723	0.0
29.685090301003356	0.0032003780093562435	0.0
29.88614046822743	0.002636861184553839	0.0
30.087190635451513	0.00216405352211845	0.0
30.288240802675595	0.0017690455476386687	0.0
30.489290969899674	0.001440442898149346	0.0
30.690341137123756	0.0011682478617975143	0.0
30.891391304347838	0.0009437390516210396	0.0
31.092441471571913	0.0007593518700779789	0.0
31.293491638795995	0.000608561946973208	0.0
31.494541806020077	0.0004857732823407981	0.0
31.69559197324416	0.0003862124076102527	0.0
31.896642140468238	0.00030582950004011975	0.0
32.09769230769232	0.00024120705137516558	0.0
32.2987424749164	0.00018947640399508936	0.0
32.49979264214048	0.00014824222657205572	0.0
32.70084280936456	0.00011551480489066404	0.0
32.90189297658864	8.964986922587563e-05	0.0
33.10294314381272	6.929556383696105e-05	0.0
33.303993311036805	5.334608246878706e-05	0.0
33.50504347826087	4.090144169649733e-05	0.0
33.706093645484955	3.123283687482349e-05	0.0
33.90714381270904	2.375301889365364e-05	0.0
34.10819397993312	1.799113962429495e-05	0.0
34.3092441471572	1.3571536048577467e-05	0.0
34.510294314381284	1.0195954137708155e-05	0.0
34.71134448160536	7.628750643036062e-06	0.0
34.91239464882944	5.6846515897730595e-06	0.0
35.11344481605352	4.218688373493222e-06	0.0
35.314494983277605	3.117974367702376e-06	0.0
35.51554515050169	2.2950256108339518e-06	0.0
35.71659531772577	1.682367588137323e-06	0.0
35.91764548494985	1.2282057508882676e-06	0.0
36.11869565217392	8.929698767093291e-07	0.0
36.319745819398	6.465715084893875e-07	0.0
36.52079598662208	4.662395002744462e-07	0.0
36.721846153846165	3.3482126760352455e-07	0.0
36.92289632107025	2.3945684083269864e-07	0.0
37.12394648829433	1.7054952623290386e-07	0.0
37.324996655518405	1.2097112012267117e-07	0.0
37.52604682274249	8.545150301193047e-08	0.0
37.72709698996657	6.011231747632417e-08	0.0
37.92814715719065	4.211259252468358e-08	0.0
38.12919732441473	2.9380842721452107e-08	0.0
38.330247491638815	2.0413587793059794e-08	0.0
38.53129765886288	1.4124606061803867e-08	0.0
38.732347826086965	9.73272351297014e-09	0.0
38.93339799331105	6.678710715744147e-09	0.0
39.13444816053513	4.564048717032821e-09	0.0
39.33549832775921	3.1060362919512926e-09	0.0
39.53654849498329	2.1050414613621385e-09	0.0
39.737598662207375	1.420731206276584e-09	0.0
39.93864882943144	9.54903971170036e-10	0.0
40.139698996655525	6.391506753047181e-10	0.0
40.34074916387961	4.260317363096606e-10	0.0
40.54179933110369	2.8279733334588043e-10	0.0
40.74284949832777	1.869402194354996e-10	0.0
40.943899665551854	1.2306183356016372e-10	0.0
41.14494983277593	8.067476301489673e-11	0.0
41.34600000000001	5.2667636811906764e-11	0.0
