Repository: DomiDre/PhDThesis

# PhDThesis

Color palette:
- #0EA8DF #MatNat Blau
- #EE292F #Medizin Rot
- #FAAB2D #HumWis Orange
- #76C152 #Wiwi Gruen
- #7F0128 #Rechtswis Bordeaux
- #793394 #Philo Violett

Sample Translation
- Ol-CoFe-C : DD67
- Ac-CoFe-C : AH11
- Ac-CoFe-C-YF : YF45

File: data/monolayers/magneticStructure/ML_Ac_CoFe_C_AH/NR/fit_result.dat
#File generated by ModelExp v0.3.8
#Read datafile: ../mftFiles/DD205_4_5K_10mT_u.mft
#Read datafile: ../mftFiles/DD205_4_5K_10mT_d.mft
#Started Fit at 2018-08-20 19:08:48.193145
#Finished Fit at 2018-08-20 19:08:48.527428
#[[Fit Statistics]]
#    # fitting method   = leastsq
#    # function evals   = 67
#    # data points      = 350
#    # variables        = 5
#    chi-square         = 37.3507547
#    reduced chi-square = 0.10826306
#    Akaike info crit   = -773.153013
#    Bayesian info crit = -753.863347
#[[Variables]]
#    i0:                  1 (fixed)
#    bg:                  1.3165e-07 +/- 3.1839e-08 (24.19%) (init = 1e-07)
#    roughness:           14.5585298 +/- 0.48656217 (3.34%) (init = 14.54)
#    packingDensity:      0.64720056 +/- 0.03065832 (4.74%) (init = 0.647)
#    a:                   93.9 (fixed)
#    d:                   36.7709044 +/- 2.83918022 (7.72%) (init = 36.765)
#    bottomThickness:     0 (fixed)
#    nLayers:             1 (fixed)
#    sldCore:             6.011e-06 (fixed)
#    sldShell:            7.8e-08 (fixed)
#    sldMatrix:           0 (fixed)
#    sldSubstrate:        2.072e-06 (fixed)
#    sldBottom:           0 (fixed)
#    coverage:            0.25930409 +/- 0.04296723 (16.57%) (init = 0.259)
#    roughnessSubstrate:  9.1647 (fixed)
#    magSldCore:          0 (fixed)
#    magSldShell:         0 (fixed)
#    polarization_p:      1 (fixed)
#    polarization_m:     -1 (fixed)
#[[Correlations]] (unreported correlations are < 0.100)
#    C(packingDensity, coverage)  = -0.929
#    C(roughness, coverage)       =  0.615
#    C(d, coverage)               = -0.582
#    C(packingDensity, d)         =  0.463
#    C(roughness, packingDensity) = -0.445
#    C(roughness, d)              = -0.275
#    C(bg, roughness)             =  0.180
#    C(bg, coverage)              =  0.140
#    C(bg, packingDensity)        = -0.124

#[[Data]] p
#q / A-1	I / cm-1	sI / cm-1	Imodel / cm-1
0.00549938	1.0047	0.0752484	1.0000001316458413
0.00559635	0.994086	0.0691852	1.0000001316458411
0.0056968	0.984803	0.0618262	1.0000001316458413
0.00579608	0.95672	0.0593907	1.0000001316458411
0.00589394	0.92914	0.0553345	1.0000001316458416
0.00599515	0.921729	0.0523515	1.0000001316458416
0.00609991	0.96303	0.0506801	1.0000001316458413
0.00620838	0.954277	0.0470758	1.0000001316458413
0.00632079	0.961811	0.0445755	1.000000131645841
0.00643138	0.935503	0.0436546	1.0000001316458413
0.00653981	0.911252	0.0404424	1.0000001316458411
0.00665196	0.904139	0.0377531	1.0000001316458411
0.00676802	0.909802	0.0357537	1.0000001316458413
0.0068882	0.897986	0.0334111	1.0000001316458411
0.00701273	0.915254	0.0316393	1.0000001316458411
0.00714185	0.933406	0.030119	1.0000001316458413
0.00726819	0.948436	0.0306359	1.0000001316458411
0.0073913	0.954375	0.0292445	1.0000001316458413
0.00751864	0.942676	0.0276571	1.0000001316458413
0.00765045	0.933491	0.0261554	1.0000001316458411
0.00778697	0.920335	0.0247306	1.0000001316458411
0.00792845	0.927128	0.0235167	1.0000001316458411
0.00807516	0.945119	0.0225689	1.0000001316458413
0.00821767	0.946799	0.0230048	1.0000001316458413
0.00835534	0.945422	0.0220573	1.0000001316458413
0.0084977	0.931854	0.0210011	1.0000001316458411
0.008645	0.92511	0.0200703	1.0000001316458411
0.0087975	0.927123	0.0192269	1.000000131645841
0.00895548	0.925364	0.0183692	1.0000001316458411
0.00911923	0.928568	0.0176343	1.0000001316458413
0.00928908	0.900237	0.0166467	1.0000001316458411
0.00946538	0.895156	0.0159656	0.9962943490265983
0.0096351	0.864755	0.0163907	0.9822679200785777
0.00979734	0.821577	0.0155064	0.9480602792257771
0.00996514	0.739741	0.01426	0.8803841730251415
0.0101388	0.640014	0.0128283	0.7737526600788388
0.0103186	0.551816	0.0115401	0.6387875371765067
0.0105049	0.440629	0.00995089	0.4991808323722474
0.010698	0.356321	0.00860323	0.37807258195582655
0.0108984	0.287987	0.00740473	0.286319299028424
0.0111064	0.230758	0.00633454	0.22213515453803834
0.0113226	0.193547	0.00555568	0.17788323490956565
0.0115281	0.163483	0.00534384	0.14859084978965406
0.0117216	0.142055	0.00477144	0.12812422520695074
0.0119218	0.127559	0.00433535	0.11155338992336189
0.0121289	0.110615	0.00388272	0.09776667768084632
0.0123433	0.0982423	0.00352544	0.08610530121083933
0.0125654	0.0884207	0.0032257	0.07613948172911793
0.0127957	0.0771747	0.0028973	0.06755420373042023
0.0130346	0.0691867	0.00263033	0.060124024372135036
0.0132825	0.0624779	0.00241656	0.05365756991871135
0.0135401	0.0570925	0.0022117	0.04798770256812634
0.0138079	0.051415	0.00200629	0.04298788701355329
0.0140864	0.0463835	0.00183614	0.0385183488923026
0.0143765	0.0413873	0.00166809	0.03459534543660517
0.0146477	0.0382563	0.00172985	0.03144438631653693
0.0148978	0.0352212	0.00161435	0.028909946076493727
0.0151565	0.032561	0.00150613	0.026601164911980734
0.0154243	0.0307848	0.0014165	0.024515611596210334
0.0157018	0.0282558	0.00131306	0.022580312699449066
0.0159895	0.0262754	0.00122734	0.020807718761386117
0.0162879	0.0240522	0.00113514	0.01918499812626568
0.0165977	0.0219246	0.00104807	0.01769987071503359
0.0169194	0.0198576	0.000968493	0.01635506359854791
0.0172539	0.0174622	0.000882079	0.015102667564198369
0.0176019	0.0165657	0.000836299	0.013946433905571591
0.0179642	0.0152822	0.00078345	0.012890553801439901
0.0183417	0.0144242	0.000745356	0.011923251071522313
0.0187354	0.0134092	0.00070235	0.01102828564383255
0.0191465	0.011999	0.00065247	0.010199202303215896
0.0195208	0.0106477	0.00069985	0.009529414246110228
0.0198539	0.00900043	0.000635266	0.008997200515353047
0.0200163	0.01051	0.000671662	0.008670895157299617
0.0201985	0.00885507	0.000623446	0.008495479585386512
0.0205187	0.00908068	0.000586643	0.008005678932776351
0.0205552	0.00883386	0.000619462	0.008019986601403108
0.0209249	0.00838098	0.000601311	0.007578466868449498
0.0210296	0.00810418	0.000509777	0.007378145494739896
0.021308	0.00753083	0.000569068	0.007155874414517054
0.0215666	0.00606704	0.000408235	0.006839573260655859
0.0217054	0.00711814	0.000551821	0.006756032053262008
0.0221122	0.00669282	0.000397467	0.006332947674680219
0.022118	0.00660566	0.000531866	0.006374571147004249
0.0225465	0.00627681	0.000518229	0.006014030900304529
0.0226661	0.00575081	0.000341496	0.005872446336974126
0.022992	0.00584332	0.000502952	0.005680083877014837
0.0232484	0.00507327	0.000291426	0.005460112927844531
0.0234554	0.0052375	0.000477221	0.005364058618910258
0.0238388	0.00434036	0.000255147	0.005085645500399231
0.0239379	0.00463703	0.000455527	0.005059531791276369
0.0244365	0.00417606	0.00022743	0.004739936817740518
0.0244407	0.00426085	0.000439431	0.004767323668467062
0.024965	0.00375971	0.000418335	0.004486452404889241
0.0250651	0.00406885	0.000207757	0.004407225317806007
0.0255123	0.00339108	0.000403877	0.004219778963093477
0.0257268	0.00354866	0.000179556	0.004104192939796753
0.0260842	0.0030934	0.000391453	0.003970738636598647
0.0263966	0.00314347	0.000161113	0.003818998033074435
0.0266823	0.00305705	0.000396063	0.0037368516670740234
0.0270735	0.00282571	0.000140979	0.0035787580597471647
0.0270954	0.00266299	0.00064992	0.003585973556026322
0.027786	0.00268383	0.000126224	0.0033189586883509434
0.0285371	0.00229999	0.000109511	0.0030859707348181013
0.0293299	0.00213301	9.73872e-05	0.002857866041112159
0.0301318	0.00184365	8.7587e-05	0.0026479713254485364
0.0309414	0.00179973	8.04339e-05	0.002455163745133312
0.0317956	0.00176442	7.39075e-05	0.00226687463762055
0.0326983	0.00148236	6.37037e-05	0.0020823399198073244
0.0336087	0.00149267	6.24845e-05	0.001912208241497831
0.0345246	0.00134665	5.5688e-05	0.0017557126366617337
0.0354918	0.00122782	4.98402e-05	0.0016015173386768615
0.0365148	0.00113017	4.47614e-05	0.0014518587634003782
0.0375985	0.00109439	4.10433e-05	0.0013069196551896453
0.0387485	0.00102413	3.67385e-05	0.0011645328740867288
0.0399075	0.000947091	3.47299e-05	0.001034852526462975
0.0410719	0.000922219	3.17257e-05	0.0009175923947171815
0.0423063	0.000850851	2.84265e-05	0.0008065370401307456
0.0436173	0.00080257	2.56276e-05	0.00068841758975165
0.0442072	0.000847798	9.59919e-05	0.0006496262222425632
0.045012	0.000698053	2.23174e-05	0.0005956921249679397
0.0451329	0.000760975	8.64712e-05	0.0005870584366249812
0.0460982	0.000650186	7.46943e-05	0.0005193782568924383
0.046499	0.000621925	1.96571e-05	0.0004953816484703341
0.0471058	0.000522494	6.15635e-05	0.00046196196591817757
0.0479954	0.000524152	1.7999e-05	0.0004140159189738725
0.0481584	0.000551233	5.69596e-05	0.0004057961410001853
0.0492591	0.000458423	4.8322e-05	0.0003498137985227477
0.0494956	0.000431281	1.55116e-05	0.00033872557117434004
0.0504112	0.000335433	3.90485e-05	0.00030017533435366543
0.0510925	0.000355175	1.33368e-05	0.0002746262645858826
0.0516186	0.000355896	3.61623e-05	0.0002565937982138133
0.052796	0.000285569	1.13404e-05	0.00021622936822527264
0.0528853	0.000296293	3.07106e-05	0.00021359324315021092
0.0541628	0.00020754	2.60072e-05	0.00017543640351279092
0.0546169	0.000231849	9.73002e-06	0.00016400874896732034
0.0554491	0.000178091	2.27544e-05	0.00014580036896098234
0.056568	0.000173929	8.09007e-06	0.0001226345901677192
0.056798	0.000198784	2.1254e-05	0.00011845826459844078
0.0582142	0.000151305	1.76776e-05	9.308684213880433e-05
0.0586636	0.000116926	6.53184e-06	8.61824473194385e-05
0.0597027	0.000115837	1.50337e-05	7.308046450465091e-05
0.0607726	8.60001e-05	5.90932e-06	6.12574397866357e-05
0.0612695	5.74867e-05	1.18252e-05	5.690423691843481e-05
0.0628843	6.72582e-05	5.19376e-06	4.301424469889739e-05
0.0629206	5.07984e-05	1.05722e-05	4.310934881879408e-05
0.0646633	5.24082e-05	9.60946e-06	3.221269745078216e-05
0.0651481	4.55952e-05	4.43614e-06	2.9670958371421748e-05
0.0665052	3.67488e-05	8.03651e-06	2.476373763681565e-05
0.0675809	3.94447e-05	4.05257e-06	2.1447440336578347e-05
0.0684551	2.845e-05	6.96105e-06	1.9727860813454673e-05
0.0702025	2.65123e-05	3.59429e-06	1.676568857645418e-05
0.0705228	1.96194e-05	5.98648e-06	1.6565802867450445e-05
0.0727194	1.89494e-05	5.33683e-06	1.4893516310715086e-05
0.0730357	2.28949e-05	3.35127e-06	1.4648560022617717e-05
0.0750572	1.55853e-05	4.77244e-06	1.4320036257943766e-05
0.0761073	1.51977e-05	3.12981e-06	1.4239085176538695e-05
0.077442	1.55532e-05	4.52628e-06	1.4315463840531603e-05
0.0794486	1.79944e-05	3.09222e-06	1.4439250563985213e-05
0.0798705	1.28744e-05	4.00227e-06	1.4440244810758673e-05
0.0824562	1.28936e-05	3.65097e-06	1.4398369000796976e-05
0.0830968	1.85158e-05	3.1177e-06	1.4387640068649297e-05
0.085215	1.13103e-05	3.2626e-06	1.3976294448977726e-05
0.0867934	1.50093e-05	3.27756e-06	1.361848300174831e-05
0.0881648	9.814e-06	2.91816e-06	1.3084793893311114e-05
0.0905144	1.48408e-05	3.3179e-06	1.215919252818239e-05
0.0913261	8.17462e-06	2.58998e-06	1.1704612794484613e-05
0.0945688	1.0531e-05	3.27853e-06	9.924952111464875e-06
0.0947227	6.62868e-06	2.31201e-06	9.830873486455793e-06
0.0978431	4.34616e-06	4.47606e-06	8.164829118051845e-06
0.0983816	6.21003e-06	2.09613e-06	7.875710013915642e-06
0.102335	3.24503e-06	1.82446e-06	5.8038992953844286e-06
0.106619	2.98548e-06	1.64788e-06	3.874559759029827e-06
0.111277	6.22013e-07	1.46134e-06	2.70054521997836e-06
0.121933	1.83301e-07	1.17629e-06	9.199546999492793e-07
0.166497	4.97373e-07	7.4417e-07	2.009777033996236e-07
0.214181	2.15019e-07	1.07028e-06	1.3682960732709495e-07

#[[Data]] m
#q / A-1	I / cm-1	sI / cm-1	Imodel / cm-1
0.00549926	0.907544	0.0709942	1.000000131645841
0.00559623	0.932045	0.0687008	1.0000001316458411
0.00569668	0.94842	0.0637607	1.0000001316458413
0.00579596	0.982075	0.0628499	1.0000001316458413
0.00589381	1.01002	0.0596262	1.0000001316458411
0.00599502	0.981877	0.0551025	1.0000001316458413
0.00609977	0.957178	0.0511919	1.0000001316458411
0.00620824	0.943342	0.0479354	1.0000001316458413
0.00632064	0.938314	0.0449443	1.0000001316458411
0.00643122	0.921867	0.0438514	1.0000001316458411
0.00653965	0.954734	0.0422159	1.0000001316458413
0.00665179	0.94976	0.0395742	1.0000001316458411
0.00676785	0.937938	0.0367312	1.000000131645841
0.00688803	0.925276	0.0343693	1.0000001316458413
0.00701255	0.936026	0.0328433	1.0000001316458413
0.00714166	0.923585	0.0309344	1.0000001316458411
0.00726799	0.923645	0.0310922	1.0000001316458411
0.00739109	0.929385	0.0296104	1.0000001316458413
0.00751843	0.935746	0.0282257	1.0000001316458413
0.00765024	0.924873	0.0266404	1.0000001316458413
0.00778674	0.920373	0.0252346	1.0000001316458411
0.00792821	0.927095	0.0239795	1.0000001316458411
0.00807492	0.934329	0.0229318	1.0000001316458413
0.00821741	0.928899	0.0232535	1.0000001316458413
0.00835508	0.92343	0.0221433	1.0000001316458416
0.00849743	0.936007	0.0213928	1.0000001316458411
0.00864472	0.933561	0.0204988	1.0000001316458413
0.00879721	0.931292	0.0195417	1.0000001316458413
0.00895518	0.919462	0.0186077	1.0000001316458411
0.00911891	0.91633	0.0178044	1.0000001316458413
0.00928876	0.894756	0.0168878	1.0000001316458413
0.00946504	0.890879	0.0162455	0.9962975405622102
0.00963475	0.848304	0.0165515	0.9822808175070432
0.00979698	0.803568	0.0156037	0.9480965369934488
0.00996477	0.725148	0.0143986	0.8804629748032228
0.0101384	0.634494	0.0130328	0.773900530370501
0.0103182	0.554589	0.0118076	0.638975062789202
0.0105045	0.456543	0.0103289	0.4993755219209177
0.0106976	0.375144	0.00901361	0.3782432682149815
0.010898	0.3068	0.00783185	0.2864506666463574
0.011106	0.248033	0.00675555	0.22222924455228618
0.0113221	0.207041	0.00591547	0.1779663866816172
0.0115276	0.170826	0.00563897	0.148651930401773
0.0117211	0.145023	0.00498402	0.12817159120991042
0.0119212	0.127306	0.00447796	0.11159837586527374
0.0121283	0.108796	0.00395964	0.09780318775999551
0.0123427	0.0976989	0.0035891	0.08613510093531027
0.0125648	0.0873132	0.00327474	0.07616414065287198
0.0127951	0.0761803	0.00295099	0.06757481590549912
0.0130339	0.0648948	0.00260235	0.06014415854932318
0.0132819	0.0590472	0.00237982	0.05367216557178866
0.0135394	0.0532602	0.00216274	0.048002088884969984
0.0138072	0.0484529	0.00198521	0.04300005586511592
0.0140857	0.0447823	0.00183602	0.038528646980771915
0.0143757	0.0410516	0.00168843	0.03460537629641283
0.0146469	0.0370428	0.00173322	0.03145314857473409
0.0148969	0.0339133	0.00160789	0.02891857602051856
0.0151556	0.0309005	0.00148442	0.02660877167957825
0.0154235	0.0284646	0.0013737	0.02452158637946393
0.0157009	0.0255264	0.00125274	0.022586231433970774
0.0159885	0.0237491	0.0011709	0.02081353104083247
0.0162869	0.0222193	0.00110077	0.01919014882180802
0.0165966	0.0191629	0.000993557	0.01770486725042644
0.0169183	0.0173755	0.000921564	0.01635949112418684
0.0172528	0.0158996	0.000855041	0.01510657302787758
0.0176007	0.0152075	0.000813173	0.0139501736794001
0.017963	0.0134551	0.000740464	0.0128935806639927
0.0183404	0.0124294	0.000695815	0.011925694224585035
0.0187341	0.0119101	0.000667519	0.011030578257746499
0.0191451	0.0106192	0.000618067	0.01020145197301838
0.0195194	0.00992336	0.000679949	0.009533685473996363
0.0198524	0.00897389	0.000637561	0.00899933519399581
0.0200324	0.00837533	0.000619037	0.008657804872332657
0.0201969	0.00875838	0.000622519	0.008497438262295568
0.0205537	0.00820315	0.000597549	0.008024572319970658
0.020569	0.0081556	0.00056006	0.00793274849957055
0.0209232	0.00741902	0.00056514	0.007580692952021683
0.0211175	0.00672573	0.000462702	0.007296991250396673
0.0213063	0.00661094	0.000531941	0.007156127278448387
0.0216962	0.00655806	0.000415702	0.006712261186906235
0.0217037	0.00604871	0.000507929	0.006755068910709898
0.0221162	0.00554253	0.000486555	0.006375601295550317
0.0222876	0.00571341	0.00036225	0.006175401933473415
0.0225446	0.00529757	0.000476131	0.006018456010276618
0.0228917	0.00538467	0.00031537	0.005721914261945022
0.02299	0.0051675	0.000472624	0.005685595989221681
0.0234534	0.00464241	0.000448566	0.00536127571388861
0.0235295	0.00492091	0.000274307	0.005268819780836815
0.0239358	0.00426512	0.000433909	0.005053935414033642
0.0241805	0.00398856	0.000234996	0.004877700735529088
0.0244384	0.00410548	0.000427246	0.004768813252690456
0.0248443	0.00341141	0.000198334	0.004530079195817027
0.0249627	0.00386464	0.000418542	0.004494549999722481
0.0255099	0.00350895	0.000405344	0.0042257204441879595
0.0255457	0.00353665	0.000182196	0.004184467455938107
0.0260817	0.00295958	0.000382887	0.003971061947492603
0.0262603	0.0030797	0.000162743	0.0038725879670895485
0.0266796	0.00292649	0.000388684	0.0037341298283165717
0.0269875	0.00277157	0.000141045	0.003606111180740403
0.0270927	0.00291468	0.000682184	0.003584956998571225
0.0277562	0.00267559	0.000126426	0.0033344463929227365
0.0285375	0.00238064	0.000114811	0.003082646421124925
0.0293303	0.00206379	9.9482e-05	0.00285945405105654
0.0301684	0.00180985	8.59342e-05	0.002640911312830113
0.0310559	0.00180169	7.89335e-05	0.0024280590541615973
0.0319564	0.001609	7.27699e-05	0.002231793778300562
0.0328684	0.00147893	6.47374e-05	0.0020509660132469023
0.033834	0.00143574	5.9742e-05	0.0018734084043615785
0.034858	0.00131984	5.28499e-05	0.0017018616831775569
0.035946	0.00112365	4.56712e-05	0.001533108387951801
0.0370493	0.00105828	4.31971e-05	0.0013778427015821858
0.0381654	0.00103243	3.98743e-05	0.0012357028834468304
0.0393509	0.00094379	3.53962e-05	0.0010965896566567628
0.0406124	0.000890382	3.16197e-05	0.0009634510000355507
0.0419575	0.000879109	2.89183e-05	0.0008365017155544638
0.0433198	0.000768205	2.65925e-05	0.0007146067062374813
0.0443241	0.000917488	0.000106635	0.0006397958562680874
0.0446953	0.000700292	2.35912e-05	0.0006152823796872032
0.0452523	0.000654852	8.75631e-05	0.0005795261014281026
0.046161	0.000608914	2.06343e-05	0.0005184233308611676
0.0462202	0.000645708	7.81209e-05	0.0005145049727740955
0.0472304	0.000549922	6.69734e-05	0.0004514045076588407
0.0477261	0.00053958	1.80516e-05	0.00042682228910817304
0.0482858	0.000574874	6.07261e-05	0.0004003376432654857
0.0493894	0.000439168	5.08375e-05	0.0003454874657113128
0.0494012	0.000418996	1.49425e-05	0.00034485874734272213
0.0505447	0.000381722	4.35265e-05	0.00029366961463686027
0.0510936	0.000373758	1.40412e-05	0.0002736453096388054
0.0517553	0.000317004	3.73095e-05	0.00025111619404028635
0.0527971	0.00031863	1.22953e-05	0.0002168267944334371
0.0530253	0.000265155	3.24328e-05	0.00020992490724605208
0.0543062	0.000218647	2.90365e-05	0.00017209487308225924
0.0546181	0.000224811	9.94578e-06	0.00016395764635487793
0.0555959	0.000176323	2.45004e-05	0.00014194889643896535
0.0565693	0.000164108	8.23846e-06	0.00012254612792822993
0.0569484	0.000137756	2.09642e-05	0.00011576900184739953
0.0583683	8.63824e-05	1.71867e-05	9.102800711337899e-05
0.058665	0.000134704	7.15669e-06	8.636636477934609e-05
0.0598609	0.000109641	1.63816e-05	7.108592147194252e-05
0.0609221	7.94295e-05	5.63226e-06	6.000269352872426e-05
0.0614318	7.2439e-05	1.3667e-05	5.545909864614433e-05
0.0630873	3.58503e-05	1.10091e-05	4.164262784268922e-05
0.0633597	5.41655e-05	4.74843e-06	3.95673598506689e-05
0.0648346	2.99316e-05	9.81333e-06	3.138153101613488e-05
0.0658269	4.59373e-05	4.58182e-06	2.7013712318744662e-05
0.0666814	3.00725e-05	8.70061e-06	2.4332248619925513e-05
0.0683117	2.84611e-05	3.94441e-06	1.9907179469103903e-05
0.0686366	4.7256e-05	8.34073e-06	1.9420692904101785e-05
0.0707098	2.24818e-05	6.86406e-06	1.630908315033038e-05
0.0709914	2.45198e-05	3.6523e-06	1.588980854018081e-05
0.0729122	2.53066e-05	6.14526e-06	1.4785317681154056e-05
0.07389	2.30678e-05	3.50005e-06	1.4412386074599977e-05
0.0752562	1.73936e-05	5.42631e-06	1.430544998353157e-05
0.0770354	1.8014e-05	3.30965e-06	1.4276931230783991e-05
0.0776474	7.93391e-06	4.86543e-06	1.4324764289562354e-05
0.0800824	1.05777e-05	4.49378e-06	1.4451133284605301e-05
0.0804605	1.50439e-05	3.14844e-06	1.4483425453186978e-05
0.082675	1.84788e-05	4.23677e-06	1.4384123416605557e-05
0.0842044	1.49919e-05	3.21436e-06	1.4243938170733654e-05
0.0854412	1.59296e-05	3.70945e-06	1.3946401910930794e-05
0.0880025	1.12288e-05	3.36915e-06	1.3222881573837284e-05
0.0883989	1.41406e-05	3.30305e-06	1.3007562590295159e-05
0.0915687	1.06046e-05	2.95758e-06	1.1522864196047401e-05
0.0918301	1.37572e-05	3.51128e-06	1.1439374357978287e-05
0.0949743	9.31543e-06	2.64043e-06	9.679693571717128e-06
0.096006	1.16927e-05	3.5512e-06	9.128944145089724e-06
0.0986047	1.26948e-05	8.65736e-06	7.82462337316713e-06
0.0986431	6.98001e-06	2.37685e-06	7.774728370799146e-06
0.102607	1.41776e-06	2.04589e-06	5.582692274676452e-06
0.106902	5.00873e-06	1.88495e-06	3.4597996622962952e-06
0.111573	5.17269e-06	1.69506e-06	2.6092875119596856e-06
0.134875	1.05434e-06	1.11372e-06	4.718546610450468e-07
0.149204	9.79944e-09	9.20246e-07	3.144817029492332e-07
0.157575	5.88965e-07	8.73784e-07	2.492318980770658e-07
