Repository: DomiDre/PhDThesis

# PhDThesis

Color palette:
- #0EA8DF #MatNat Blau
- #EE292F #Medizin Rot
- #FAAB2D #HumWis Orange
- #76C152 #Wiwi Gruen
- #7F0128 #Rechtswis Bordeaux
- #793394 #Philo Violett

Sample Translation
- Ol-CoFe-C : DD67
- Ac-CoFe-C : AH11
- Ac-CoFe-C-YF : YF45

File: data/monolayers/magneticStructure/ML_Ac_CoFe_C_AH/XRR/DLFit/fit_result.dat
#File generated by ModelExp v0.3.9
#Read datafile: ../../DD205_4.xye
#Started Fit at 2018-08-30 13:31:47.951331
#Finished Fit at 2018-08-30 13:31:48.122628
#[[Fit Statistics]]
#    # fitting method   = leastsq
#    # function evals   = 61
#    # data points      = 271
#    # variables        = 5
#    chi-square         = 113587.788
#    reduced chi-square = 427.021758
#    Akaike info crit   = 1646.35558
#    Bayesian info crit = 1664.36617
#[[Variables]]
#    i0:                  0.90900000 +/- 0.00599694 (0.66%) (init = 0.9184024)
#    bg:                  0 (fixed)
#    a:                   93.84 (fixed)
#    d:                   9.525 (fixed)
#    packingDensity1:     0.649 (fixed)
#    packingDensity2:     0.13 (fixed)
#    roughnessSubstrate:  0.00000000 +/- 3646.65863 (inf%) (init = 0.25)
#    roughnessPlus1:      23.5500000 +/- 3646.32373 (15483.33%) (init = 24.1)
#    roughnessPlus2:      0.5 (fixed)
#    spacerThickness:     38.5000000 +/- 1.12532329 (2.92%) (init = 45.65476)
#    sldCore:             4.0457e-05 (fixed)
#    sldShell:            8.52e-06 (fixed)
#    sldMatrix:           0 (fixed)
#    sldSpacer:           9.9300e-06 +/- 6.4177e-07 (6.46%) (init = 1.002e-05)
#    sldSubstrate:        2.0053e-05 (fixed)
#    coverage:            1 (fixed)
#    qShift:             -0.00257669 (fixed)
#    dTheta:              0.000314 (fixed)
#    wavelength:          1.54 (fixed)
#    dWavelength:         0 (fixed)
#[[Correlations]] (unreported correlations are < 0.100)
#    C(roughnessSubstrate, roughnessPlus1)  = -1.000
#    C(roughnessSubstrate, sldSpacer)       = -0.712
#    C(roughnessPlus1, sldSpacer)           =  0.712
#    C(spacerThickness, sldSpacer)          =  0.505
#    C(roughnessPlus1, spacerThickness)     =  0.469
#    C(roughnessSubstrate, spacerThickness) = -0.469
#    C(i0, sldSpacer)                       = -0.297
#    C(i0, roughnessSubstrate)              =  0.223
#    C(i0, roughnessPlus1)                  = -0.223
#    C(i0, spacerThickness)                 = -0.134

#[[Data]] 0
#q / A-1	I / cm-1	sI / cm-1	Imodel / cm-1
0.007118383512670783	1.053455482183914	0.0027276402387034185	0.9089999999999996
0.007830221655230929	1.0608535051598447	0.002609933032133512	0.9089999999999996
0.008542059738160527	1.043745242593069	0.0024787084353661702	0.9089999999999998
0.009253897756038621	1.0437942233532183	0.002381645984584795	0.9090000000000001
0.009965735703444254	1.0280946957903383	0.0022778148323191346	0.9090000000000004
0.010677573574956467	1.0258905028770395	0.002198350812018542	0.9089999999999999
0.01138941136515431	1.0135967828876684	0.0021158886202913506	0.909
0.012101249068616827	1.0147486207474627	0.0020540207563012934	0.909
0.012813086679923057	1.0004410965835167	0.0019821715867404	0.9089999999999999
0.013524924193652052	0.9954627287156331	0.001924646325378684	0.9089999999999997
0.014236761604382864	0.9764869839628868	0.0018580986749200386	0.909
0.014948598906694532	0.9733732842257934	0.0018105800376713758	0.909
0.015660436095166114	0.9572371935754064	0.0017543855501746006	0.9090000000000001
0.01637227316437665	0.9486740193406061	0.0017082913218866228	0.909
0.017084110108905197	0.9365982509147784	0.001661808451718138	0.909
0.01779594692333081	0.9307669234952544	0.0016233223126621587	0.9090000000000003
0.018507783602232538	0.9094074053793008	0.0015735953182774952	0.909
0.01921962014018943	0.9026069367078979	0.0015385653466631786	0.9090000000000003
0.019931456531780547	0.8876374003659411	0.0014984322159634414	0.9090000000000006
0.020643292771584935	0.8772646655341874	0.0014639164233084178	0.9090000000000001
0.021355128854181664	0.8576558146568714	0.0014233093877803887	0.9090000000000001
0.022066964774149787	0.8479799979982494	0.0013924212985594836	0.9082208290332345
0.022778800526068368	0.8290677835105962	0.0013553012116762552	0.9053832881581523
0.02349063610451646	0.8121741210387572	0.0013211201428714398	0.8997273140531485
0.024202471504073127	0.7905559722595572	0.0012842876255207286	0.8893027906767167
0.02491430671931743	0.7735725255579018	0.0012523176308698047	0.8714767991647514
0.025626141744828444	0.7486993368103821	0.0012149680214373082	0.8432111555450796
0.026337976575185225	0.7242497934484007	0.0011788862368893544	0.801667461801922
0.02704981120496684	0.6905978098835452	0.0011361021656014119	0.7450847021255557
0.027761645628752368	0.6609051247020821	0.0010972451873432557	0.6736849046924785
0.028473479841120874	0.6099635914431315	0.0010410223496305792	0.5902348594618647
0.029185313836651426	0.553671061654848	0.0009798183423199707	0.49992862187218573
0.02989714760992311	0.462536885600973	0.0008849840326225673	0.40948965049922637
0.030608981155515	0.3525400106448317	0.0007637197328873803	0.32572972895245617
0.03132081446800616	0.22442407414126805	0.0006024921340439394	0.25406187277101344
0.032032647541975684	0.14138315471381507	0.0004729512395033427	0.19749096129823407
0.03274448037200264	0.11441778940340717	0.00042089548979348156	0.1563810367775984
0.03345631295266612	0.11284857056682965	0.0004136089835533076	0.12895548348370056
0.034168145278545205	0.11382767492266192	0.0004111312169265364	0.11221549967360653
0.034879977344218986	0.11293675755782152	0.00040540104805360526	0.10288426376680875
0.03559180914426656	0.10790751830365738	0.0003923702227321599	0.09809028760483769
0.03630364067326699	0.10431252210514508	0.00038205870518293115	0.09569108455877838
0.037015471925799404	0.0982082131868942	0.0003672085667109556	0.0944692127658584
0.03772730289644286	0.09342049833394667	0.0003548290494066414	0.09370411753253298
0.03843913357977649	0.0873804176139061	0.00034005053883102504	0.09263984475874236
0.03915096397037938	0.08452057410716148	0.00033146087803733923	0.0910889564163946
0.039862794062830616	0.08075720004975978	0.00032116629751128504	0.08913160063155783
0.04057462385170931	0.07799070647920461	0.0003129105023357283	0.08683743952301017
0.04128645333159459	0.07565225987640287	0.00030558900484363883	0.08426146616720895
0.041998282497065546	0.07459709944870614	0.00030094158288418134	0.08144742600507089
0.042710111342701286	0.07241217506778969	0.00029409369705625803	0.07843134963994619
0.04342193986308093	0.07070524519416213	0.00028828802092552037	0.07524430969809878
0.044133768052783594	0.06919921899899702	0.0002829648206215891	0.07191440458440256
0.0448455959063884	0.06782891620482107	0.0002779896961402861	0.06846810813376435
0.045557423418474456	0.06457279876912765	0.0002691795356988749	0.06493112449790253
0.04626925058362089	0.0628178750681308	0.00026351764338857544	0.06132886480350565
0.04698107739640684	0.05945465028496628	0.0002544866968538293	0.05768663940182503
0.047692903851411415	0.05747695403643989	0.000248413298380938	0.05402964102377785
0.048404729943213765	0.05356680579630087	0.00023811232302787584	0.05038277972490381
0.049116555666393	0.050345189103306015	0.00022922808776157594	0.04677041924447796
0.0498283810155283	0.046856029692134475	0.00021962101810291498	0.04321605544620194
0.05054020598519876	0.04364511071695019	0.00021052682765260698	0.039741970177317225
0.05125203056998355	0.04025921181590436	0.00020084716518687585	0.03636888768410098
0.05196385476446181	0.03637371353695284	0.00018965490035029268	0.03311565530759897
0.05267567856321269	0.03306094505396818	0.00017964191063702873	0.029998965322977373
0.05338750196081532	0.029733092013123335	0.00016927443592174585	0.027033130338647904
0.054099324951848875	0.026082160784537668	0.0001575450981114305	0.02422992056733222
0.05481114753089252	0.0232392739581414	0.00014779019536729024	0.021598467503323608
0.05552296969252541	0.020150597326092874	0.00013677856218590216	0.019145235107889458
0.0562347914313267	0.01766867962741348	0.00012730732911714438	0.01687405655922651
0.05694661274187557	0.01512909591902911	0.00011710401832138278	0.014786232013849907
0.05765843361875119	0.012793481390431573	0.00010705561042907262	0.012880680698308
0.0583702540565327	0.011046006770461976	9.890139907131208e-05	0.011154139036343207
0.05908207404979933	0.009338554138702755	9.041874886021664e-05	0.009601395430574934
0.05979389359313022	0.007639353975138205	8.13203570522183e-05	0.008215551750620258
0.06050571268110459	0.006314408964293501	7.352283626415077e-05	0.006988301499791773
0.0612175313083016	0.005248039758581987	6.66609242133835e-05	0.0059102149882573245
0.061929349469300454	0.004250032342510843	5.966463711802611e-05	0.00497102256370235
0.06264116715868033	0.003375309112295975	5.288790290224746e-05	0.004159887962166353
0.06335298437102045	0.0027174956917139703	4.720550110405789e-05	0.0034656650578466595
0.0640648011009	0.002161042677937588	4.18772119972998e-05	0.002877132627919301
0.06477661734289819	0.0017220674818822117	3.7190993107961096e-05	0.002383203128967916
0.06548843309159422	0.0013985585541529282	3.3346306234842e-05	0.0019731028369495665
0.06620024834156733	0.0010862715912425857	2.9241448272246668e-05	0.0016365219762001539
0.06691206308739671	0.0008487616206750074	2.5720049111363862e-05	0.001363734611485454
0.06762387732366158	0.0006923118305541933	2.3115619209135126e-05	0.0011456890706469194
0.06833569104494118	0.0005251331272212272	2.003507845534931e-05	0.0009740704867396579
0.06904750424581477	0.0004648740861061062	1.8760791289099162e-05	0.0008413376916742426
0.06975931692086149	0.00037125850259994177	1.668682875941266e-05	0.0007407371615410671
0.07047112906466067	0.000329176028809804	1.5639625106136034e-05	0.0006662970175642158
0.0711829406717915	0.0003497191931289896	1.6046217068061576e-05	0.0006128042417710623
0.07189475173683324	0.0003166388572306009	1.5199151527699945e-05	0.0005757682920795401
0.07260656225436511	0.00030078960246599185	1.4747423581345275e-05	0.0005513742184158259
0.07331837221896642	0.0002974117726075014	1.4599369724432946e-05	0.0005364282108838693
0.07403018162521639	0.00028770698732821125	1.429627513927891e-05	0.0005282982734914222
0.0747419904676943	0.00033310859049765466	1.531634930912941e-05	0.0005248524317172809
0.07545379874097938	0.00031909016552825084	1.4926408369739623e-05	0.0005243965666771198
0.07616560643965092	0.0003253944115831037	1.5009324980180446e-05	0.0005256136381100413
0.07687741355828821	0.0003721073959724897	1.598338125267354e-05	0.0005275057259569457
0.07758922009147053	0.0003649485685295458	1.576337726568949e-05	0.0005293399968222144
0.07830102603377714	0.00035116277932421987	1.5399506584422583e-05	0.0005305993958643338
0.07901283137978733	0.00038985770376568474	1.616012174096804e-05	0.000530938583415225
0.0797246361240804	0.0003887372042804684	1.6072305319292934e-05	0.0005301453838096864
0.08043644026123564	0.0003883033360523906	1.5999760226843883e-05	0.0005281077947760161
0.08114824378583237	0.00038592356684707946	1.588822181002955e-05	0.0005247864210682505
0.08186004669244987	0.00040111463770041173	1.613519703811486e-05	0.0005201920462726915
0.0825718489756675	0.0004128625819881652	1.6307091554126258e-05	0.0005143679412307403
0.08328365063006452	0.00041741138239453955	1.6334569649184956e-05	0.0005073764246705931
0.08399545165022025	0.0003832015566385226	1.5592250208778625e-05	0.0004992891390422741
0.08470725203071407	0.00037910639812057696	1.5451223279205097e-05	0.000490180479213009
0.08541905176612526	0.0003875834007282503	1.5565723951334675e-05	0.00048012361017906325
0.08613085085103317	0.00037546699480720295	1.5264904067208477e-05	0.0004691885285888049
0.08684264928001716	0.000349362211105589	1.4671833778873594e-05	0.0004574416578294832
0.08755444704765654	0.0003933810209376753	1.551343308112762e-05	0.0004449465138998996
0.08826624414853067	0.00036146110734240275	1.4818460671550166e-05	0.00043176503559964755
0.08897804057721892	0.0003553319373503748	1.4641197411136452e-05	0.0004179592342763008
0.08968983632830065	0.00033072275939594417	1.4076495440317587e-05	0.0004035928823675459
0.09040163139635521	0.00029396071295201157	1.3225917749720752e-05	0.0003887330235202303
0.09111342577596197	0.00030557729495068515	1.3439274065473954e-05	0.00037345114785033014
0.09182521946170033	0.00029825854250570884	1.323308295907017e-05	0.00035782393206003533
0.09253701244814964	0.000276462480717079	1.269834229888884e-05	0.00034193349423255386
0.0932488047298893	0.00023062121532299107	1.155999697417122e-05	0.0003258671562003333
0.09396059630149874	0.00025734236796249666	1.2171876333855758e-05	0.0003097167418566976
0.09467238715755728	0.0002190882127023186	1.1194884712263825e-05	0.00029357746745549754
0.09538417729264437	0.00019553462163993763	1.054252025435977e-05	0.0002775464999461484
0.09609596670133941	0.00019487559677267187	1.0491749445519117e-05	0.00026172127212575257
0.09680775537822184	0.00018187973728925975	1.0104429849403318e-05	0.00024619764948034795
0.09751954331787104	0.00017239560646906037	9.807243398320455e-06	0.00023106804382450882
0.0982313305148664	0.0001835486689251106	1.0088747263259852e-05	0.0002164195641361693
0.09894311696378745	0.00016535861604537538	9.546984148662144e-06	0.00020233228628795393
0.09965490265921358	0.00014903328784190596	9.036470404489097e-06	0.0001888777116807613
0.10036668759572422	0.00015414724966925086	9.163102877758713e-06	0.0001761174710502166
0.10107847176789882	0.00012942198803372778	8.371612469616146e-06	0.00016410231484560302
0.10179025517031683	0.000138366088520225	8.631039463887637e-06	0.00015287141639411418
0.10250203779755773	0.00011562771058039397	7.867469195782695e-06	0.00014245199927712915
0.10321381964420098	0.0001288131345690397	8.280421905423931e-06	0.00013285928655888893
0.10392560070482604	0.00012226947851994694	8.044741063404616e-06	0.000124096757196097
0.10463738097401237	0.0001236971388663154	8.069111623888757e-06	0.00011615668446834439
0.10534916044633952	0.00011725993992890777	7.834759292994042e-06	0.00010902092283006234
0.1060609391163869	9.631792428990386e-05	7.081434630766165e-06	0.00010266190330649498
0.10677271697873404	0.00010512083043619538	7.378035900678525e-06	9.70437934468497e-05
0.10748449402796044	0.00010713634030351238	7.428568623651405e-06	9.21237758253845e-05
0.10819627025864563	0.00010862084573319909	7.46011031324789e-06	8.7853398989075e-05
0.1089080456653691	0.00010754407730718867	7.403639608297241e-06	8.417995637376234e-05
0.10961982024271036	0.00011155167229460454	7.520812211856703e-06	8.104785179220505e-05
0.11033159398524896	0.00010946742573261397	7.4311330693014254e-06	7.839991435394653e-05
0.11104336688756443	9.586332355231371e-05	6.9364266501385095e-06	7.617863081345722e-05
0.11175513894423629	0.0001003762732392881	7.079996426555661e-06	7.432726906637815e-05
0.1124669101498441	0.0001078282039177973	7.3198554416922915e-06	7.279087254370396e-05
0.11317868049896743	0.00011125365821050266	7.416910547366844e-06	7.151711133260976e-05
0.11389044998618579	0.00010234710619012447	7.0964949858433006e-06	7.045698175222074e-05
0.1146022186060788	0.00010675058803246742	7.230062127868123e-06	6.956535163956973e-05
0.115313986353226	0.00010331707181853772	7.095845625260773e-06	6.880135359973693e-05
0.11602575322220694	0.00010816437220805313	7.243222103159973e-06	6.812863282815973e-05
0.11673751920760128	9.800292855108863e-05	6.87845712615866e-06	6.751545974429006e-05
0.11744928430398857	8.073024171124974e-05	6.2284733696476185e-06	6.69347205426497e-05
0.11816104850594841	0.00010188509454288688	6.981051648049675e-06	6.636380086183312e-05
0.1188728118080604	0.00010094642134125322	6.933028682018259e-06	6.578437911552205e-05
0.11958457420490416	9.290838544707733e-05	6.63631324621981e-06	6.518214666831546e-05
0.12029633569105934	7.928143085204404e-05	6.116695185129172e-06	6.454647203925256e-05
0.12100809626110551	8.644955939983475e-05	6.373146073320306e-06	6.387002575819986e-05
0.12171985590962232	0.00010010614429549884	6.843115144910327e-06	6.314838147552783e-05
0.12243161463118944	9.035865542975529e-05	6.487373386752179e-06	6.237960752959279e-05
0.12314337242038649	8.20883015506238e-05	6.1701345806024845e-06	6.156386150623008e-05
0.12385512927179312	7.15811084183627e-05	5.7495329865894305e-06	6.0702998473671726e-05
0.12456688517998903	8.001902801682721e-05	6.066226858864217e-06	5.980020163297688e-05
0.1252786401395538	6.091039234243676e-05	5.281600844775254e-06	5.8859642167708725e-05
0.1259903941450672	7.479931384153307e-05	5.840845114659349e-06	5.7886173176439566e-05
0.12670214719110895	7.35869695313112e-05	5.7815383513953335e-06	5.6885060785492886e-05
0.1274138992722586	7.374347966143685e-05	5.77603510632948e-06	5.5861753912859306e-05
0.12812565038309592	6.714137719741593e-05	5.5004359387732365e-06	5.482169272107939e-05
0.12883740051820064	6.777453922045813e-05	5.515413781614211e-06	5.377015457900185e-05
0.12954914967215245	6.169811814534307e-05	5.252092600674814e-06	5.2712135360747336e-05
0.13026089783953104	5.433420113420202e-05	4.919187435309236e-06	5.165226314620838e-05
0.13097264501491618	5.9894250221911096e-05	5.154876303178701e-06	5.0594740843806986e-05
0.13168439119288758	5.4364016699060466e-05	4.901838307609604e-06	4.954331391883576e-05
0.13239613636802505	5.4160619381412624e-05	4.883498589100018e-06	4.8501259259891816e-05
0.1331078805349082	5.4398782197859655e-05	4.885154853267665e-06	4.7471391228088635e-05
0.1338196236881169	5.201399439305409e-05	4.768115048454649e-06	4.645608108283469e-05
0.1345313658222309	5.705148357699029e-05	4.984611263974701e-06	4.545728623679604e-05
0.13524310693182995	4.903577233450405e-05	4.612897433237503e-06	4.447658613405655e-05
0.13595484701149388	5.015888864496784e-05	4.657135894756194e-06	4.3515221943393954e-05
0.1366665860558024	4.955179481461933e-05	4.620728692156997e-06	4.2574137688848776e-05
0.1373783240593354	4.079180914399904e-05	4.185151312413225e-06	4.165402088077021e-05
0.1380900610166726	4.236316854611414e-05	4.257658636304433e-06	4.075534114368957e-05
0.13880179692239386	3.795448331578633e-05	4.023167185147028e-06	3.9878385747347307e-05
0.13951353177107895	3.442657198000845e-05	3.8251746644453824e-06	3.902329132202045e-05
0.14022526555730777	4.4478433793257795e-05	4.340650678347678e-06	3.819007137028569e-05
0.14093699827566017	3.504332790423792e-05	3.846504954984741e-06	3.73786394689904e-05
0.1416487299207159	4.208330572809944e-05	4.208330572809944e-06	3.65888282848278e-05
0.14236046048705486	4.4464533752598346e-05	4.3187773010206166e-06	3.582040470438991e-05
0.14307218996925694	4.515907078147002e-05	4.3454336120058465e-06	3.507308150690795e-05
0.14378391836190196	3.668026917297306e-05	3.910129831897235e-06	3.434652608879185e-05
0.14449564565956985	4.321424419816342e-05	4.237505277530751e-06	3.3640366788566956e-05
0.14520737185684046	3.935283044103455e-05	4.037515212577911e-06	3.2954197364761934e-05
0.14591909694829372	4.08847459604478e-05	4.109071575751636e-06	3.2287580154119004e-05
0.1466308209285095	2.8409513846320706e-05	3.42010356014129e-06	3.164004838972598e-05
0.1473425437920677	4.063996085230907e-05	4.084469746722461e-06	3.101110809470878e-05
0.14805426553354828	4.174806183486419e-05	4.133674084982904e-06	3.0400239892996855e-05
0.14876598614753114	3.999400350839396e-05	4.04000444108342e-06	2.9806900999815723e-05
0.14947770562859625	3.621645879193036e-05	3.838936954078388e-06	2.9230527575702414e-05
0.15018942397132354	3.651910183878106e-05	3.849451330473045e-06	2.8670537552897362e-05
0.15090114117029294	3.76301956822309e-05	3.902069518572687e-06	2.8126333975027045e-05
0.15161285722008444	3.792901800367249e-05	3.91207950187201e-06	2.759730883229908e-05
0.152324572115278	3.6215180965053704e-05	3.817415257491482e-06	2.7082847326427578e-05
0.1530362858504536	3.491289947896112e-05	3.7430557158926137e-06	2.6582332462902142e-05
0.15374799842019127	3.4018733402496243e-05	3.6898497057071603e-06	2.6095149843067116e-05
0.15445970981907092	3.712176948453058e-05	3.849348177837617e-06	2.562069251430234e-05
0.1551714200416727	3.622826239709068e-05	3.7977538131653014e-06	2.51583657324624e-05
0.1558831290825765	4.60615241556497e-05	4.276705152516908e-06	2.4707591495387862e-05
0.1565948369363624	3.6438130406390756e-05	3.7989377055119243e-06	2.4267812718263737e-05
0.15730654359761037	3.160529575119609e-05	3.533579487432987e-06	2.3838496939279343e-05
0.15801824906090053	3.546725647009801e-05	3.7385770934284457e-06	2.3419139465802314e-05
0.1587299533208129	3.105567154726004e-05	3.4940360312954843e-06	2.3009265895542905e-05
0.1594416563719276	3.215658347474592e-05	3.5511005864693833e-06	2.260843397247877e-05
0.16015335820882456	4.264205847313415e-05	4.084368446150521e-06	2.2216234762326348e-05
0.160865058826084	3.746725265671977e-05	3.823985461370869e-06	2.1832293155965313e-05
0.161576758218286	3.1538995783963386e-05	3.5043328648848206e-06	2.1456267730548966e-05
0.16228845638001058	3.6127776100521565e-05	3.74627586542772e-06	2.1087850016386284e-05
0.16300015330583792	3.333230293229531e-05	3.594314662446505e-06	2.072676323261004e-05
0.16371184899034805	3.5964290499621743e-05	3.7293231983360096e-06	2.0372760565901055e-05
0.1644235434281212	3.2411754895448145e-05	3.536412386065396e-06	2.002562307406825e-05
0.1651352366137375	3.465081509976907e-05	3.6525166165541623e-06	1.9685157300200923e-05
0.165846928541777	3.419176779103649e-05	3.6243201372168416e-06	1.9351192683658503e-05
0.1665586192068199	2.9901957242252936e-05	3.3857299461376675e-06	1.9023578851707676e-05
0.1672703086034464	2.8308900682906222e-05	3.2908428598211413e-06	1.8702182870587483e-05
0.16798199672623668	3.1304311908077556e-05	3.456982936731996e-06	1.838688652766713e-05
0.1686936835697709	3.047838998112553e-05	3.407587592127261e-06	1.8077583707664556e-05
0.16940536912862922	3.117742624494268e-05	3.4429707593149927e-06	1.777417791612043e-05
0.17011705339739192	2.5044208723477303e-05	3.0827289921704326e-06	1.747657999295356e-05
0.17082873637063914	2.7267504535586427e-05	3.2135062271913503e-06	1.7184706048403848e-05
0.17154041804295117	2.2679118229306056e-05	2.927861573625713e-06	1.6898475643386903e-05
0.17225209840890815	2.603145677644832e-05	3.1338191310980585e-06	1.6617810226573456e-05
0.17296377746309044	2.598276368629166e-05	3.127957171900167e-06	1.6342631831630297e-05
0.17367545520007827	2.2552086593168034e-05	2.9114618599189115e-06	1.6072862030219543e-05
0.17438713161445182	2.2135994097919502e-05	2.881860965086085e-06	1.5808421129679887e-05
0.17509880670079145	2.5841630642053422e-05	3.1109667499709546e-06	1.554922759888425e-05
0.17581048045367736	2.2057630833472457e-05	2.8716589370268213e-06	1.5295197701596137e-05
0.17652215286768996	1.9406999921270936e-05	2.691266666117998e-06	1.5046245313703109e-05
0.17723382393740947	1.4903058213744976e-05	2.3563804028757307e-06	1.480228189891837e-05
0.17794549365741621	2.3804980125869647e-05	2.975622515733706e-06	1.4563216616805969e-05
0.1786571620222905	1.745300471526534e-05	2.5457823844048922e-06	1.4328956537177452e-05
0.17936882902661275	1.8166235647132e-05	2.5951765210188575e-06	1.4099406935883792e-05
0.18008049466496323	2.4059727985249927e-05	2.984241974939025e-06	1.3874471648639465e-05
0.18079215893192238	1.9956829576178917e-05	2.7157805191845677e-06	1.3654053461613837e-05
0.18150382182207042	1.9188166007503656e-05	2.660919862391137e-06	1.3438054519965705e-05
0.18221548332998788	2.358056994661405e-05	2.9475712433267564e-06	1.3226376738143001e-05
0.18292714345025501	2.060242686600577e-05	2.7531150953092998e-06	1.3018922198501656e-05
0.18363880217745235	1.8000901660456284e-05	2.5715573800651835e-06	1.2815593527506723e-05
0.1843504595061602	1.9075727449732745e-05	2.6453274398764356e-06	1.2616294241380185e-05
0.18506211543095905	1.7217374885771824e-05	2.51141224132917e-06	1.2420929055478633e-05
0.18577376994642925	1.6827899764812495e-05	2.481138459302488e-06	1.2229404153871418e-05
0.18648542304715132	1.2055929335651292e-05	2.0986679191177106e-06	1.2041627417506777e-05
0.18719707472770566	1.7147898790835313e-05	2.5012781113319497e-06	1.1857508610982071e-05
0.1879087249826728	1.4575079918206696e-05	2.30452248102569e-06	1.1676959529266092e-05
0.1886203738066331	1.273703867766488e-05	2.15295248621403e-06	1.1499894106763741e-05
0.1893320211941672	9.4500646966785e-06	1.8533101651183828e-06	1.13262284918791e-05
0.19004366713985543	1.9966256495673718e-05	2.692249476657807e-06	1.1155881090747047e-05
0.19075531163827839	1.0877753624322294e-05	1.9859970116749654e-06	1.098877258409091e-05
0.1914669546840166	1.2313807049197635e-05	2.111800486655246e-06	1.082482592125875e-05
0.19217859627165051	1.3385113103290805e-05	2.2004990391486763e-06	1.066396629174371e-05
0.19289023639576078	1.2286198759264863e-05	2.1070657039935717e-06	1.0506115487822617e-05
0.19360187505092794	1.7326447813369455e-05	2.500857327287215e-06	1.0351191521865995e-05
0.19431351223173238	1.3702282788909133e-05	2.2228037867524275e-06	1.019910394817792e-05
0.19502514793275494	1.548924138933875e-05	2.3620871674107664e-06	1.0049747231608332e-05
0.19573678214857593	1.6193393753522117e-05	2.4139686146197282e-06	9.902992567948618e-06
0.19644841487377615	1.294204238096337e-05	2.1570070634938953e-06	9.758679488845216e-06
0.1971600461029362	9.338129272759766e-06	1.8313578223943864e-06	9.6166095185757e-06
0.1978716758306365	1.1841260397906155e-05	2.061298853628537e-06	9.476544582486811e-06
0.19858330405145797	9.321075331914824e-06	1.8280132694270012e-06	9.3382123112055e-06
0.199294930759981	1.3969380764154848e-05	2.2368911515644127e-06	9.201318725877512e-06

File: data/monolayers/magneticStructure/ML_Ac_CoFe_C_AH/XRR/DLFit/fit_sld.dat
#File generated by ModelExp v0.3.9
#Generated at 2018-08-30 13:31:58.828370

#[[Data]] 0
#r / nm	SLD / 1e-6 A-2
-18.768	20.053
-18.554073578595318	20.053
-18.340147157190636	20.053
-18.126220735785957	20.053
-17.91229431438127	20.053
-17.698367892976588	20.053
-17.484441471571905	20.053
-17.270515050167226	20.053
-17.056588628762544	20.053
-16.842662207357858	20.053
-16.628735785953175	20.053
-16.414809364548496	20.053
-16.200882943143814	20.053
-15.986956521739131	20.053
-15.773030100334449	20.053
-15.559103678929768	20.053
-15.345177257525084	20.053
-15.131250836120401	20.052999999999997
-14.917324414715718	20.052999999999997
-14.703397993311038	20.052999999999994
-14.489471571906353	20.05299999999999
-14.27554515050167	20.052999999999976
-14.061618729096988	20.05299999999995
-13.847692307692308	20.052999999999898
-13.633765886287625	20.052999999999802
-13.419839464882944	20.05299999999961
-13.205913043478262	20.052999999999244
-12.991986622073577	20.052999999998544
-12.778060200668895	20.05299999999722
-12.564133779264214	20.052999999994732
-12.350207357859531	20.052999999990117
-12.136280936454849	20.052999999981605
-11.922354515050166	20.052999999966072
-11.708428093645484	20.052999999937967
-11.494501672240801	20.05299999988757
-11.280575250836119	20.052999999798022
-11.066648829431438	20.05299999964036
-10.852722408026754	20.05299999936533
-10.638795986622073	20.052999998889984
-10.42486956521739	20.052999998076142
-10.210943143812708	20.052999996695885
-9.997016722408025	20.052999994377355
-9.783090301003345	20.052999990520373
-9.56916387959866	20.052999984166938
-9.35523745819398	20.052999973805214
-9.141311036789297	20.052999957077283
-8.927384615384614	20.052999930349966
-8.713458193979932	20.052999888095375
-8.49953177257525	20.05299982201317
-8.285605351170567	20.052999719812185
-8.071678929765884	20.052999563558807
-7.857752508361202	20.052999327499197
-7.64382608695652	20.05299897528399
-7.429899665551838	20.05299845658431
-7.215973244147155	20.052997703214455
-7.002046822742473	20.0529966251083
-6.788120401337791	20.052995106890936
-6.574193979933108	20.05299300642197
-6.360267558528426	20.052990157667836
-6.146341137123744	20.0529863817247
-5.932414715719062	20.052981511933712
-5.718488294314381	20.052975442017118
-5.5045618729096955	20.05296821026321
-5.290635451505014	20.0529601382749
-5.076709030100332	20.05295204995784
-4.8627826086956505	20.052945605534315
-4.648856187290969	20.05294379665252
-4.434929765886284	20.052951662239238
-4.221003344481602	20.05297730056976
-4.00707692307692	20.053033270808168
-3.793150501672238	20.053138496371062
-3.5792240802675566	20.053320801830775
-3.3652976588628745	20.053620233128285
-3.15137123745819	20.054093325471353
-2.937444816053508	20.05481849171243
-2.7235183946488264	20.055902702942145
-2.5095919732441443	20.05748961876148
-2.2956655518394626	20.05976929324418
-2.081739130434781	20.06298953008888
-1.8678127090300962	20.067468883522125
-1.6538862876254143	20.0736111978163
-1.4399598662207325	20.08192144713127
-1.2260334448160506	20.093022480315636
-1.0121070234113687	20.107672096674268
-0.798180602006687	20.126779686142967
-0.5842541806020023	20.151421471930043
-0.37032775919732047	20.18285321002887
-0.15640133779263862	20.22251904558858
0.057525083612043205	10.149055120537717
0.27145150501672505	10.210286490408873
0.48537792642140687	10.285215960309378
0.6993043478260915	10.376003606636145
0.9132307692307734	10.484936023344488
1.1271571906354552	10.614384722788403
1.341083612040137	10.766753625477717
1.555010033444819	10.944416174094567
1.7689364548495008	11.149643277318763
1.9828628762541853	11.384523990557314
2.196789297658867	11.650881527015105
2.410715719063549	11.950187811339067
2.624642140468231	12.283480285053793
2.8385685618729126	12.651284996597584
3.0524949832775974	13.053550114992278
3.266421404682279	13.489593863461744
3.480347826086961	13.958070462580107
3.694274247491643	14.456957006146125
3.908200668896325	14.983563292085366
4.1221270903010065	15.534565540659207
4.336053511705691	16.106063716245075
4.549979933110373	16.693660903510565
4.763906354515055	17.292561958109818
4.977832775919737	17.89768754107986
5.191759197324418	18.503798733615465
5.4056856187291	19.105626780556552
5.619612040133785	19.698002173802724
5.833538461538467	20.275977285441932
6.0474648829431485	20.834937094613203
6.26139130434783	21.370693197837458
6.475317725752513	21.879557203950103
6.689244147157194	22.35839072884018
6.903170568561876	22.804630447480736
7.117096989966558	23.21628795179366
7.331023411371239	23.59192542485305
7.544949832775927	23.930609304341875
7.758876254180609	24.231845112689044
7.9728026755852905	24.495497434778247
8.186729096989973	24.72169959991593
8.400655518394654	24.910757962396378
8.614581939799336	25.06305577830665
8.828508361204019	25.178961560311244
9.0424347826087	25.258746480014423
9.256361204013382	25.302514906358926
9.470287625418063	25.310151546800537
9.684214046822746	25.281287923006836
9.898140468227433	25.215290089555367
10.112066889632114	25.11126861511831
10.325993311036797	24.968110911956938
10.53991973244148	24.78453504232155
10.75384615384616	24.55916317267329
10.967772575250843	24.290611915407894
11.181698996655523	23.977595924858903
11.395625418060206	23.619040336930777
11.609551839464888	23.21419700121123
11.82347826086957	22.762758994378913
12.037404682274252	22.26496766641455
12.251331103678933	21.721706493266698
12.46525752508362	21.134576317772915
12.679183946488303	20.505947166682613
12.893110367892984	19.83898272907906
13.107036789297666	19.137634743094317
13.320963210702349	18.406605914924878
13.53488963210703	17.651281518278125
13.748816053511712	16.8776314087113
13.962742474916393	16.092085740316875
14.176668896321075	15.301389092587849
14.390595317725758	14.512438907968507
14.604521739130439	13.732115022642551
14.818448160535121	12.967107581085063
15.03237458193981	12.223750720653225
15.24630100334449	11.507869086864776
15.460227424749172	10.824643514064642
15.674153846153853	10.17850112967854
15.888080267558536	9.573033787650795
16.10200668896322	9.010947200920677
16.3159331103679	8.494041527647923
16.52985953177258	8.023222577396911
16.743785953177262	7.598541341550969
16.957712374581945	7.219258303084117
17.171638795986627	6.883928010974067
17.385565217391314	6.590498756763275
17.599491638795996	6.336421882350834
17.81341806020068	6.1187652713785035
18.02734448160536	5.934325901590956
18.24127090301004	5.7797369142782875
18.455197324414723	5.651565428653073
18.669123745819405	5.546398226295656
18.883050167224088	5.46091338517591
19.09697658862877	5.391936890017648
19.31090301003345	5.336484130146926
19.524829431438132	5.2917869730753395
19.738755852842814	5.255307740506881
19.9526822742475	5.224741895084163
20.166608695652183	5.198011565302742
20.380535117056866	5.173252197660607
20.594461538461548	5.148794642808636
20.80838795986623	5.123144875772816
21.02231438127091	5.094963342342993
21.236240802675592	5.0630456389694185
21.450167224080275	5.026305896119074
21.664093645484957	4.983763867536066
21.87802006688964	4.9345363503530155
22.09194648829432	4.877833190921322
22.305872909699	4.812957783255506
22.51979933110369	4.7393116532940205
22.73372575250837	4.656402452716002
22.947652173913053	4.563854468806238
23.161578595317735	4.46142059800909
23.375505016722418	4.348994634741043
23.5894314381271	4.226622696196624
23.80335785953178	4.094512638567766
24.01728428093646	3.9530404181256102
24.231210702341144	3.802752507095715
24.445137123745827	3.644363681452407
24.65906354515051	3.4787497451249094
24.872989966555195	3.306935029599799
25.086916387959878	3.1300747945102416
25.30084280936456	2.9494329373379253
25.51476923076924	2.7663556824379607
25.728695652173922	2.582242145742878
25.942622073578605	2.398512848220586
26.156548494983287	2.216577367970141
26.37047491638797	2.037802371075313
26.58440133779265	1.8634812426846976
26.79832775919733	1.6948064544708
27.012254180602014	1.5328456592190975
27.226180602006696	1.3785223082192286
27.440107023411382	1.2326013557715496
27.654033444816065	1.0956803628096146
27.867959866220748	0.9681860544379556
28.08188628762543	0.850376139694219
28.29581270903011	0.7423459800831468
28.50973913043479	0.6440395079038128
28.723665551839474	0.5552636544221577
28.937591973244157	0.4757054562899764
29.15151839464884	0.4049509674184725
29.365444816053518	0.34250511052487354
29.5793712374582	0.28781165261504477
29.79329765886289	0.2402725743197701
30.00722408026757	0.19926621536061634
30.221150501672252	0.1641637078952374
30.435076923076934	0.13434334657615588
30.649003344481617	0.10920268008864108
30.8629297658863	0.08816823621272579
31.07685618729098	0.07070290519470203
31.29078260869566	0.05631110031736993
31.504709030100344	0.04454188773128967
31.718635451505026	0.034990329233501205
31.93256187290971	0.027297312580072227
32.14648829431439	0.021148156059030875
32.360414715719074	0.01627027019820899
32.57434113712375	0.012430142872096386
32.78826755852844	0.009429888096440488
33.00219397993312	0.007103566749102726
33.216120401337804	0.0053134523177829004
33.43004682274248	0.003946379095234323
33.64397324414717	0.002910276048187717
33.857899665551855	0.0021309583661924744
34.071826086956534	0.0015492214224556084
34.28575250836122	0.0011182590603256175
34.49967892976589	0.0008014098798535513
34.713605351170585	0.000570221361624536
34.92753177257526	0.0004028118380117913
35.14145819397994	0.00028250397826585323
35.35538461538462	0.00019670000165140526
35.56931103678931	0.00013596766955914464
35.78323745819399	9.330666275825399e-05
35.99716387959867	6.356671252324874e-05
36.21109030100336	4.29913883694664e-05
36.42501672240804	2.8864396732328454e-05
36.638943143812725	1.9238340115609323e-05
36.852869565217404	1.2728925217483862e-05
37.06679598662209	8.360455389944336e-06
37.28072240802676	5.451014541623953e-06
37.494648829431455	3.528005071278559e-06
37.70857525083613	2.26663115766813e-06
37.92250167224081	1.4455320663405683e-06
38.13642809364549	9.15093226388903e-07
38.35035451505018	5.750283792777287e-07
38.564280936454864	3.586701324736542e-07
38.77820735785954	2.2206437086237196e-07
38.99213377926423	1.3646965781621855e-07
39.20606020066891	8.324587924847244e-08
39.419986622073594	5.040281072284797e-08
39.63391304347827	3.0290619018851894e-08
39.84783946488296	1.8068369811940176e-08
40.06176588628763	1.0697525739108223e-08
40.275692307692324	6.286335274419542e-09
40.489618729096996	3.666550248230269e-09
40.70354515050168	2.122561016041475e-09
40.91747157190636	1.2195550728414262e-09
41.13139799331105	6.954686833208785e-10
41.34532441471573	3.9362806905033493e-10
41.55925083612041	2.2111752736426148e-10
41.7731772575251	1.232775986598645e-10
41.98710367892978	6.82130455500465e-11
42.201030100334464	3.746003209232143e-11
42.41495652173914	2.0417305677091283e-11
42.62888294314383	1.1043827324538381e-11
42.8428093645485	5.928807114306475e-12
43.056735785953194	3.1592211350217267e-12
43.270662207357866	1.6711960049327346e-12
43.48458862876255	8.773143751186416e-13
43.698515050167245	4.576095497541358e-13
43.91244147157192	2.3738098346801767e-13
44.1263678929766	1.2218450264143282e-13
44.34029431438128	6.28921963336318e-14
44.55422073578597	3.197549375884984e-14
44.76814715719065	1.6093625997831706e-14
44.98207357859533	8.470329472543003e-15
45.19600000000001	5.293955920339377e-15
