Repository: DomiDre/PhDThesis

# PhDThesis

Color palette:
- #0EA8DF #MatNat Blau
- #EE292F #Medizin Rot
- #FAAB2D #HumWis Orange
- #76C152 #Wiwi Gruen
- #7F0128 #Rechtswis Bordeaux
- #793394 #Philo Violett

Sample Translation
- Ol-CoFe-C : DD67
- Ac-CoFe-C : AH11
- Ac-CoFe-C-YF : YF45

File: data/monolayers/nanoparticles/Ac_CoFe_C/sas/sphereModel/sans/fit_result.dat
#File generated by ModelExp v0.4.1
#Read datafile: ../../experimental_data/AH11_nuclear_SA.dat
#Read datafile: ../../experimental_data/AH11_nuclear_LA_scaled.dat
#Started Fit at 2018-11-09 14:17:42.476268
#Finished Fit at 2018-11-09 14:17:42.599899
#[[Fit Statistics]]
#    # fitting method   = leastsq
#    # function evals   = 26
#    # data points      = 195
#    # variables        = 7
#    chi-square         = 555.883967
#    reduced chi-square = 2.95682961
#    Akaike info crit   = 218.274204
#    Bayesian info crit = 241.185201
#[[Variables]]
#    r:            55.64451 (fixed)
#    d:            14.6100000 +/- 0.43826974 (3.00%) (init = 14.58)
#    sldCore:      6.7138e-06 +/- 0.01365697 (203417.29%) (init = 6.710772e-06)
#    sldShell:     1.0402e-06 +/- 0.05995787 (5764304.17%) (init = 1.054002e-06)
#    sldSolvent:   5.664e-06 (fixed)
#    sigR:         0.1298975 (fixed)
#    sigD:         0 (fixed)
#    i0:           0.13540000 +/- 3517.29405 (2597706.09%) (init = 0.1366)
#    bg:           0.00454000 +/- 3.0794e-04 (6.78%) (init = 0.00452)
#    dTheta_sa:    0.00296962 +/- 8.7270e-05 (2.94%) (init = 0.00296)
#    wavelength:   5.9984 (fixed)
#    dWavelength:  0.04247 (fixed)
#    dTheta_la:    0.00351819 +/- 1.0682e-04 (3.04%) (init = 0.00351)
#[[Correlations]] (unreported correlations are < 0.100)
#    C(sldCore, i0)          = -1.000
#    C(sldCore, sldShell)    = -1.000
#    C(sldShell, i0)         =  1.000
#    C(d, bg)                =  0.726
#    C(sldShell, dTheta_la)  =  0.459
#    C(i0, dTheta_la)        =  0.459
#    C(sldCore, dTheta_la)   = -0.459
#    C(d, i0)                = -0.309
#    C(d, sldCore)           =  0.309
#    C(d, sldShell)          = -0.309
#    C(d, dTheta_sa)         =  0.245
#    C(i0, bg)               = -0.182
#    C(sldCore, bg)          =  0.182
#    C(sldShell, bg)         = -0.182
#    C(dTheta_sa, dTheta_la) =  0.145

#[[Data]] sa
#q / A-1	I / cm-1	sI / cm-1	Imodel / cm-1
0.00740308	0.908194	0.019155	0.8847160232833166
0.00823259	0.852831	0.0435052	0.8605794684568455
0.00828552	0.851737	0.0183605	0.8590630649648765
0.00910142	0.885244	0.0322642	0.8348165203313326
0.00915549	0.829087	0.019679	0.8332340385400617
0.00996969	0.825072	0.0276484	0.8085278022735978
0.0100348	0.797115	0.0183771	0.8065810341240511
0.0108374	0.779549	0.0246629	0.7817137015852305
0.010915	0.771824	0.0171984	0.7793447512204331
0.0117058	0.793026	0.0222302	0.7543521454030688
0.011795	0.743266	0.0158922	0.751575111827007
0.0125735	0.729599	0.0199002	0.7265048512752977
0.0126602	0.736059	0.0164508	0.7237568058618714
0.013442	0.667119	0.0180817	0.6981700830420362
0.0135403	0.682852	0.0152877	0.6950040913512885
0.01431	0.632569	0.0167061	0.6694460771427813
0.0144208	0.660689	0.014753	0.665829026464546
0.0151754	0.612222	0.0163932	0.6404680487589159
0.01528	0.641939	0.0143498	0.6370171698810609
0.0160463	0.623162	0.0150056	0.6110523374974375
0.0161662	0.62037	0.0137099	0.6070667264571651
0.0169116	0.598139	0.014762	0.5816603829497479
0.0170404	0.546276	0.0123529	0.5773616097559836
0.0177827	0.528184	0.0130365	0.5520159046821489
0.0179113	0.512694	0.0128663	0.5474439688816948
0.0186478	0.526085	0.0133876	0.522617220014947
0.0187855	0.510078	0.0119053	0.5177573264026897
0.0195189	0.50166	0.0117785	0.49317903145644326
0.019672	0.483107	0.0116542	0.48784656140107624
0.0203838	0.449167	0.0112494	0.4642242970343586
0.0205461	0.466031	0.0105918	0.45865021477343487
0.0212551	0.418692	0.0102049	0.43544926350440577
0.0214169	0.416679	0.010997	0.42997455898225445
0.0221199	0.408756	0.0102797	0.4073888383108582
0.0222907	0.40295	0.0101466	0.4017350528841001
0.0229911	0.377243	0.00936632	0.37944472034344695
0.0231776	0.363502	0.00972111	0.37363408247557384
0.0238557	0.327794	0.00905207	0.35272204775319244
0.0240355	0.32855	0.00940106	0.3472779943122173
0.0247238	0.321524	0.00853287	0.3267082358370801
0.0249152	0.313615	0.00903573	0.3211181373950834
0.0255914	0.286788	0.00806878	0.3016179899209681
0.0257956	0.28421	0.00838192	0.2958910643790934
0.0264559	0.283309	0.00784833	0.2776010152472678
0.0266692	0.280527	0.00783948	0.2718801074263929
0.0273269	0.229277	0.00716245	0.2544516427559385
0.0275398	0.23445	0.0078428	0.2490186150831636
0.0281912	0.226982	0.00701663	0.23260475722047827
0.0284133	0.224616	0.0074113	0.2272411611671046
0.0290622	0.222518	0.00678866	0.21177307829658853
0.0292997	0.210121	0.00718856	0.20638059295686464
0.0299263	0.191512	0.00645909	0.19235440782267793
0.030157	0.178619	0.00690369	0.18741423959797462
0.0307973	0.174899	0.00594441	0.1739792517549223
0.0310434	0.181638	0.0066845	0.1691167382956614
0.0316612	0.159532	0.00587022	0.15734407884004392
0.0319164	0.140416	0.00609866	0.1524034948622779
0.0325321	0.138857	0.0054114	0.14159684737768077
0.0327867	0.127238	0.0063736	0.13702675354403124
0.0333959	0.122358	0.00541835	0.12725454131538225
0.0336597	0.117867	0.00592945	0.12292597655043998
0.0342666	0.12126	0.00497351	0.11408915949185203
0.0345459	0.111762	0.00590317	0.10995249341912655
0.0351302	0.100189	0.00485432	0.10229784579139381
0.0354188	0.100128	0.00525346	0.09844064787648678
0.0360009	0.0841305	0.00458454	0.09164880168377079
0.0362887	0.0873674	0.00545866	0.08822563529686925
0.0368643	0.0775758	0.00445526	0.08230467604347592
0.0371612	0.0738039	0.00516066	0.07923665768500376
0.0377348	0.0804352	0.00433789	0.07406458024790721
0.0380474	0.0732676	0.00494596	0.07127045991654364
0.038598	0.0676563	0.00419992	0.0670167567841925
0.0389036	0.0647767	0.00493994	0.06466975342721237
0.0394684	0.0652882	0.0040067	0.06099053639090642
0.0397894	0.0507876	0.00483133	0.05893604777522949
0.0403314	0.053451	0.00410785	0.056034805138970474
0.0406616	0.0588684	0.00469395	0.054306513973724824
0.0412017	0.0552315	0.00393117	0.05200643411685956
0.0415475	0.0480993	0.0046044	0.05059089266974315
0.0420645	0.0542925	0.00382899	0.048916848331542764
0.0424032	0.0548364	0.0044745	0.04799102183726862
0.0429346	0.0473124	0.00369811	0.04663280488425983
0.0432888	0.0494344	0.0045999	0.04598703253576908
0.0437972	0.0457473	0.00367529	0.0451407801218248
0.0441605	0.0522951	0.00443758	0.044788397823689124
0.0446672	0.0509476	0.00360867	0.04434204969768492
0.0450298	0.0399775	0.00449552	0.044263727325716797
0.0455334	0.0403926	0.00356754	0.04420158573309042
0.0459081	0.0396826	0.00449758	0.04436187967475448
0.0463993	0.0353481	0.00357922	0.04462711467347561
0.0467788	0.045507	0.00449394	0.04503107507882402
0.0472639	0.046867	0.00342271	0.04556612671422296
0.0476556	0.0494264	0.00444801	0.04619212975111833
0.0481311	0.047887	0.00344781	0.04697886304836034
0.0485268	0.0592272	0.00443759	0.04778221161500928
0.0490007	0.0517018	0.00340559	0.04878390978949999
0.0493956	0.0508333	0.00457084	0.04974583275876723
0.0498538	0.0550649	0.00332144	0.05091294511258993
0.0502664	0.0404303	0.00455131	0.0520598188497936
0.0507243	0.053882	0.00330994	0.05336607555306858
0.0511351	0.0422603	0.00460172	0.054632788926211144
0.0515854	0.0469411	0.00337267	0.05606335140625656
0.0518592	0.0520329	0.00763396	0.05696414174685055

#[[Data]] la
#q / A-1	I / cm-1	sI / cm-1	Imodel / cm-1
0.0324174	0.14445151225026417	0.003082848388666355	0.13040819012250585
0.0326772	0.14295828899319293	0.0026243678131373945	0.1272936070722767
0.0358422	0.09825013589560859	0.0022833506952055637	0.09372892812913479
0.0361019	0.09409455660678741	0.0025231862487405696	0.09137327200798387
0.0392692	0.06359695448848697	0.0017895898188877693	0.06786489753868864
0.0395867	0.06823600456589586	0.002266381076843683	0.06605573104162503
0.042696	0.05127472487159954	0.00152239999705109	0.05334488859536833
0.0430771	0.04829747668149313	0.0021417910672597252	0.05234863967633361
0.0461236	0.04389276895289116	0.0013683839471162118	0.04862900526866475
0.046565	0.045731488138008994	0.0020759843658614504	0.04858315555961767
0.04955	0.050420914083503306	0.001293739977391689	0.050937391522080024
0.0499863	0.05602819522276559	0.0027298476597940676	0.05155446710244969
0.0529764	0.057306590332489624	0.001262551641314231	0.0569720291009987
0.0534746	0.059274086054112496	0.002725377446243826	0.05798398816349277
0.0564011	0.0654415193374782	0.0012381717843363725	0.06372377300903312
0.0569621	0.06427169883763792	0.002760580377951982	0.06474231808634819
0.059825	0.07170256920846337	0.0012200158400707739	0.0688992141080879
0.0603747	0.06972570323151402	0.004025306950089696	0.06941936706779005
0.0632469	0.06961403385840317	0.0011429906219742954	0.07117468359074383
0.0638653	0.0670320557049124	0.003998442685965646	0.07114315020871453
0.0666675	0.07036554552871502	0.0010999132371660974	0.07010255226046828
0.0673423	0.07324083846361783	0.004083849554468828	0.06943341336371658
0.0700857	0.06509774272233554	0.0010322410812670484	0.06595096509762344
0.0735023	0.05742015094979481	0.0009980267544786572	0.05954925047520141
0.0769162	0.049520509915710324	0.0009202450387044454	0.05191547070495517
0.0803281	0.0427057553240115	0.0008550547109822328	0.044099253004127516
0.0836874	0.03549693421472981	0.0008240666748580837	0.0369975773065947
0.087093	0.02898486465976949	0.0007896477498341239	0.030962386203791856
0.0904961	0.026493064468090338	0.0007535095119062247	0.02637654238619586
0.0934204	0.02255609581500504	0.0014536274808935198	0.023596816341366983
0.0939991	0.023526733914923943	0.0008779327481385005	0.023180725468516784
0.0968322	0.022598562843732337	0.00114342045020028	0.021587104860336645
0.0975169	0.021099837785368492	0.0009365269319047502	0.02132460872638718
0.100234	0.02130082546383899	0.0010270057734745534	0.020571560098450587
0.101002	0.02226484420907773	0.0009722370609195686	0.020455931321531638
0.103639	0.022164694232423267	0.0009226692698989997	0.020203434318168317
0.104491	0.021431837107119163	0.0010221315213918855	0.0201825040685698
0.107046	0.02287270728626545	0.0008653903605042638	0.020148246450089842
0.107919	0.02031815217359251	0.0011369042542943505	0.020151502847249925
0.110422	0.022269658285208757	0.0008365514655100387	0.02012481149162037
0.111354	0.023615364495122013	0.001143480626151918	0.020098273335795322
0.113828	0.02506259613201288	0.000789810224903546	0.019941839748637138
0.114844	0.022640170216007668	0.0012228784960558329	0.019842308040504426
0.117217	0.02127039362543927	0.0007446241028186667	0.019519989188543013
0.118236	0.018436364200231	0.0013653149735826803	0.019339005016111525
0.120603	0.021849458211486008	0.0007142429841496081	0.018838606429748852
0.121697	0.018615430639176273	0.0014239951229941268	0.018566473522072555
0.124007	0.01996526320005898	0.0006747151208315927	0.017935760555585486
0.125185	0.017985388425527733	0.0015838912230604772	0.01758348242864553
0.127368	0.01974501921706436	0.0006527818461160397	0.01690575347197718
0.128536	0.01636820270808247	0.001829873320227066	0.016527833279803797
0.130768	0.01485546524955152	0.0006260044072936377	0.015811396329110473
0.133148	0.014933522055390364	0.0011231153648047576	0.015053132739749318
0.134273	0.014825807101958568	0.0006886269411938171	0.01471291669909293
0.136668	0.013544145297717053	0.0009187062536554198	0.014009891108402185
0.137819	0.011519482422038188	0.0007063556362027867	0.013700285761916961
0.140207	0.01148406457621704	0.0008120426600643846	0.013091164667828713
0.141313	0.013742554006831642	0.0007561091130169808	0.01283741160761578
0.14367	0.010628104646990882	0.0007693701734450643	0.012338438478517113
0.144769	0.010930015992922617	0.0007991942347332465	0.01213319803445719
0.147036	0.010410955427223355	0.0007175861880913179	0.011747174481000227
0.14823	0.009446420888113434	0.0008401989878357456	0.011565625379011495
0.150405	0.01100007799375814	0.0006645900871402944	0.011269226647937962
0.151629	0.010710115872508787	0.0009285579165949917	0.011119730103201287
0.153757	0.009704747651930308	0.0006333020309144078	0.010882924884969558
0.155062	0.011646711576929694	0.0009690563320472809	0.010753863126152672
0.157126	0.008473960316516356	0.0006026965419113853	0.01056553474581764
0.158525	0.00744980860246234	0.0010586411309070356	0.010441552742726587
0.160475	0.009843582168923403	0.0005797686446809033	0.010283033586333349
0.162237	0.008309585406335243	0.0009919661764922715	0.01014223414430634
0.163867	0.007988013717346963	0.0005699909121962009	0.010013747673277491
0.166174	0.009986714968176345	0.0007543648700759345	0.009838076387909733
0.167466	0.00858647215295014	0.0006582234714570073	0.00973613854508993
0.169664	0.009887940441845036	0.0006963122698744256	0.00956630477529751
0.17097	0.007949208825105055	0.0006925555711793183	0.009465308991604082
0.173113	0.009836962814243237	0.000641873665396997	0.00929449083261065
0.174495	0.007772282930725186	0.0007352306367679945	0.009184849801072502
0.176549	0.008171481597326322	0.0006278561072911803	0.009019316121491823
0.177987	0.008177817265377337	0.0007582169906372103	0.008905861544100226
0.179931	0.008250380866488093	0.0006005620149411447	0.00875062772888892
0.181424	0.008903805735630207	0.000813273688103605	0.008632405599274763
0.183267	0.007843651609367704	0.000567466960853218	0.008488194710843451
0.184799	0.0072459840577003415	0.0009121642680559311	0.00837133885265513
0.186586	0.00918448356719829	0.0005426048366058044	0.008236383644909074
0.188728	0.007463889775145603	0.000720159999508515	0.008080435263753332
0.190097	0.006079584990538914	0.000595797798884329	0.007981794902214666
0.192283	0.006571334270759099	0.0006306353766003982	0.007831577573729731
0.193637	0.00794514265008724	0.0006584168941587005	0.007740590158683394
0.195729	0.006496518369744182	0.0005844993341360922	0.007604261847672834
0.197166	0.006695141992971764	0.0006964455166244809	0.007515304917110025
0.19914	0.007799800533752735	0.0005681099838792913	0.007394776524305701
0.200204	0.004366487402747401	0.0010867862831445212	0.007330270694831513
