Repository: DomiDre/PhDThesis

# PhDThesis

Color palette:
- #0EA8DF #MatNat Blau
- #EE292F #Medizin Rot
- #FAAB2D #HumWis Orange
- #76C152 #Wiwi Gruen
- #7F0128 #Rechtswis Bordeaux
- #793394 #Philo Violett

Sample Translation
- Ol-CoFe-C : DD67
- Ac-CoFe-C : AH11
- Ac-CoFe-C-YF : YF45

File: data/monolayers/nanoparticles/Ac_CoFe_C/vsm/rescale/fit_result.dat (part 1 of 2)
#File generated by ModelExp v0.4.3
#Read datafile: 
#Started Fit at 2018-11-15 13:05:01.914995
#Finished Fit at 2018-11-15 13:05:02.073540
#[[Fit Statistics]]
#    # fitting method   = leastsq
#    # function evals   = 25
#    # data points      = 855
#    # variables        = 3
#    chi-square         = 5775.64441
#    reduced chi-square = 6.77892536
#    Akaike info crit   = 1639.30962
#    Bayesian info crit = 1653.56292
#[[Variables]]
#    Ms:            0.03285063 +/- 1.8373e-04 (0.56%) (init = 0.032)
#    mu:            11310.6230 +/- 231.771082 (2.05%) (init = 10050.66)
#    chi:          -0.03060095 +/- 1.5232e-04 (0.50%) (init = -0.031)
#    sigMu:         0.3795 (fixed)
#    orderHermite:  50 (fixed)
#    T:             300 (fixed)
#[[Correlations]] (unreported correlations are < 0.100)
#    C(Ms, chi) = -0.912
#    C(Ms, mu)  = -0.786
#    C(mu, chi) =  0.639

#[[Data]] 0
#B / T	M / kAm-1	sM / kAm-1	Mmodel / kAm-1
1.9990314453125	-0.031671444678342	0.00109555340703453	-0.028925437818428212
1.9872896484375	-0.029886652839277703	0.000909633097576657	-0.02856969531144317
1.97555927734375	-0.030566303727159096	0.000680833391355314	-0.028214341318803134
1.96407841796875	-0.030465363542953802	0.00101633623720222	-0.027866587623423623
1.953803125	-0.030900423707179197	0.00111962641186044	-0.027555385966487538
1.94180263671875	-0.0300586552129208	0.0009681881360351581	-0.027191977652167618
1.9278107421875	-0.0283021605775135	0.0008107876334646159	-0.026768324012182196
1.916824609375	-0.0289572032581995	0.00103634087098672	-0.026435726502193287
1.9055712890625	-0.0280134081738521	0.0010140400085964498	-0.026095082976548382
1.89433818359375	-0.0279392504663784	0.00105183549722873	-0.02575509542728563
1.8851171875	-0.028210462722011997	0.0007563933854553111	-0.02547604097774772
1.86986005859375	-0.0266716092684167	0.000984594981211781	-0.025014382914096488
1.8586255859375	-0.0258084424880165	0.0008322820182232061	-0.024674499287851037
1.8478798828125	-0.026074020055848898	0.0009955424805480082	-0.024349447108916816
1.8356189453125	-0.0257023690985314	0.000825542217278277	-0.02397861385008135
1.822642578125	-0.0250508321019371	0.000729786957694775	-0.02358620628802588
1.81211787109375	-0.0254147833219547	0.000814453799580709	-0.023267986591553838
1.8021611328125	-0.024782822868113	0.0009129679078666121	-0.022966981063642318
1.7909212890625	-0.0244628356415797	0.000983328462601438	-0.022627234708472325
1.7744072265625	-0.0242027273354114	0.00106424819122965	-0.022128161331233444
1.76390810546875	-0.023508846004442	0.00081652105168935	-0.02181092726040404
1.75267412109375	-0.023523920633521298	0.000959462817532613	-0.02147154279784038
1.74142939453125	-0.022631965442524802	0.0008326291203299471	-0.021131890478827707
1.7304048828125	-0.022625542147803202	0.000889678213159499	-0.020798945962715573
1.71744560546875	-0.021837336373287	0.0008405319579722241	-0.020407643267428728
1.70595068359375	-0.0213953351524275	0.000926829276018391	-0.02006062340633514
1.69419560546875	-0.0207007450089949	0.000977173439109416	-0.01970581615510513
1.68168271484375	-0.021180892683133	0.000855020547882319	-0.019328211020298317
1.66772265625	-0.0194291625926774	0.00078912413183493	-0.01890702815852468
1.65821455078125	-0.0187404610021527	0.0008036713023180021	-0.018620221154148082
1.64674189453125	-0.019070854345410802	0.0009733364927536841	-0.01827421830718147
1.63471538085938	-0.018519906269514	0.00087005082738742	-0.017911588141661043
1.62100810546875	-0.0183483171040414	0.000707807464386191	-0.017498376280259936
1.60899775390625	-0.018947339247189797	0.000872947589327315	-0.017136406378803468
1.59826416015625	-0.017458487690418502	0.0009551873029662491	-0.01681298629646434
1.58825068359375	-0.0174893346735672	0.0009433533762537039	-0.01651132587482309
1.57426484375	-0.017262882817446902	0.000713203106290943	-0.016090097630246797
1.5605687011718798	-0.017044411375775798	0.000906209234879462	-0.01567771182752379
1.54930869140625	-0.015578514887681999	0.000786098301177546	-0.01533876619787284
1.53780375976562	-0.0146345933263417	0.00102005112927019	-0.014992533024691966
1.52231416015625	-0.0145638138415389	0.000874275576239768	-0.014526523104452002
1.51155107421875	-0.014923578625707099	0.000857363869988664	-0.014202808353688721
1.5013138671875	-0.0141937935769563	0.00085528577129178	-0.013894985256374531
1.4900704589843798	-0.0141109914415992	0.000742452937431097	-0.01355699285624097
1.4748187011718799	-0.0127733108712487	0.0008282436584443759	-0.013098651762641397
1.4615759765625	-0.0124890260206363	0.000932755781335721	-0.012700827316534019
1.4513494140625	-0.012896298825317	0.000807526343985679	-0.012393703942275923
1.4393769042968798	-0.012972955439504299	0.000895786497611869	-0.012034251476382936
1.4263712890625	-0.0120107726199581	0.0006703073733574109	-0.011643913521975184
1.4153763671875	-0.0115090584025186	0.000867226227558546	-0.01131403218402676
1.40514375	-0.0109991357497776	0.0009291101237033651	-0.011007114745221175
1.39389814453125	-0.0109778471906254	0.0008237494733446811	-0.010669918870918851
1.3799041503906202	-0.009516651087142879	0.0008702774868425981	-0.010250471184193637
1.3679100097656298	-0.010218256634984	0.00081117118789624	-0.009891108918559495
1.355905078125	-0.009162921042262361	0.000799126882604874	-0.00953155921280277
1.34465776367188	-0.00894049373376313	0.00109769610958263	-0.009194826839589249
1.3333931640625	-0.008082459880880999	0.000937995728471689	-0.008857702874380355
1.32013442382812	-0.00769097315411701	0.000865911741661312	-0.008461064605910777
1.309166796875	-0.00749024906918632	0.000820372192007606	-0.008133104690404923
1.2996547363281201	-0.007999697221044011	0.000735387095796252	-0.007848774592373244
1.28917158203125	-0.00722152080987315	0.0008493933668077791	-0.007535532357334021
1.27568955078125	-0.0069987025884004	0.000728036675692891	-0.007132864543452938
1.2654202636718799	-0.00594910492799086	0.000895379914664591	-0.006826293223462683
1.25296474609375	-0.0061085969756603	0.000707192335310606	-0.006454624790543033
1.2402005371093798	-0.00608062425245199	0.000728730695304525	-0.006073942711355945
1.225944921875	-0.00531822445881724	0.000664396907829261	-0.005649024716795938
1.21547431640625	-0.00490642937661779	0.000569770562012146	-0.005337095838665165
1.20523271484375	-0.00455043503526387	0.000552293146406725	-0.005032131765130274
1.19399287109375	-0.00375685941054206	0.0006056254529234291	-0.004697609662733138
1.18148681640625	-0.0044824150322996	0.0006718537719715101	-0.004325613207092113
1.1684884765625	-0.00347026188329761	0.000622274170126394	-0.003939216332468583
1.1567518066406202	-0.00259329318173828	0.000648440569950881	-0.0035905440799656116
1.14449765625	-0.0020698196979257503	0.000652206719148918	-0.003226727937248257
1.1337755371093798	-0.00193861761391725	0.000505094035840714	-0.0029085947105232934
1.1192854980468798	-0.0017411960666191	0.000535801135843119	-0.0024789681157890778
1.10905209960938	-0.0013194272120473	0.0006026996948186899	-0.002175767000207378
1.09728188476562	-0.0005023153701494151	0.000630987714263693	-0.0018272616915254308
1.08703212890625	-0.000744661343201694	0.00062563248025639	-0.0015239817228768493
1.07254790039062	-9.012614717170719e-05	0.0006873704420353531	-0.0010957459784749907
1.0618123046875	-0.000391367151717934	0.0005317458564395949	-0.000778605015357467
1.05131259765625	-0.000158096115676551	0.0006987240864821819	-0.0004686572362699176
1.03932197265625	0.000656894790888354	0.000584033153636721	-0.00011497862724162144
1.02430888671875	0.0011922008007674	0.000536179663407842	0.00032741405950499625
1.01333764648438	0.00200856479338267	0.000628899709903905	0.0006503861468204891
1.00134116210938	0.00222026324905319	0.000638074754069587	0.0010032194571877005
0.99010986328125	0.0021591402328037	0.000552657598652499	0.001333234167393043
0.97562744140625	0.00285343264660705	0.000597076596738177	0.0017583135022904497
0.9653921875	0.00278969183251998	0.000432832315262371	0.0020584050610208023
0.95563486328125	0.00352156587379506	0.0004893351180452019	0.0023442224049594756
0.944122509765625	0.00362928609139864	0.000515655787219108	0.002681109782901314
0.930646533203125	0.004117697199300611	0.000535699873375746	0.003074974823934172
0.917135888671875	0.0051576955061999295	0.00048022242634545496	0.0034693069826110187
0.90640869140625	0.0047734023540983595	0.000567837050921582	0.003781993634908897
0.8978890625	0.00463702243310222	0.000561364416949346	0.004030066798188816
0.8876193359375	0.00490480375862872	0.000518111006668853	0.004328776604685711
0.874607275390625	0.0059942851932114	0.00053368240263201	0.004706726563450978
0.863121533203125	0.00617407333980172	0.0005458002195080431	0.005039836022336708
0.8498671875	0.0065573606764612	0.000687868335487644	0.00542362157969363
0.83812333984375	0.0066035987470072005	0.000517017343314497	0.0057630936119627205
0.8236349609375	0.00788153068258015	0.00044785561953420696	0.006181118141742537
0.812389038085938	0.00704134172667189	0.000650895472765366	0.00650496713181126
0.8036236328125	0.00740445179489727	0.000464015669921962	0.0067569908841884005
0.7926228271484379	0.00854244673418192	0.0005740082224636359	0.007072779880505999
0.779429931640625	0.00824640325973918	0.000477749888258873	0.007450718989666403
0.768178271484375	0.00912267245234894	0.00038907180677594396	0.007772347676705246
0.757443896484375	0.00898661940426086	0.0005410713533234551	0.008078561648420673
0.7484323486328129	0.00919378337819685	0.00053283618947738	0.00833513622465296
0.738439404296875	0.00975072978939689	0.000526872530709863	0.008619105313373895
0.72219541015625	0.010082500778926199	0.000563021724034748	0.009079421422765046
0.710706689453125	0.0110432095877489	0.000475504995603672	0.00940396978438094
0.6994530029296879	0.0105749064226953	0.000521376150632055	0.009721018145135613
0.6884832763671871	0.010775319599457801	0.0006322945621426739	0.01002920682307348
0.67422001953125	0.010734172422618999	0.000531746662301284	0.010428587594602221
0.663972827148438	0.011285153512109599	0.000546988138405202	0.010714532313675772
0.6527380859375	0.0123016773246516	0.000429353253180385	0.011027037434569193
0.6404921630859379	0.0121556482829926	0.00045522405257252	0.011366419361552041
0.626985375976563	0.0124190362724212	0.000496318146651183	0.011739143199064262
0.614030517578125	0.013547870577769001	0.00053618412700625	0.01209495857411439
0.6040123046875	0.0131492342627726	0.000418660486428906	0.01236892223077253
0.5942566650390629	0.0132213855032339	0.000575666198187706	0.012634649142792428
0.5795134033203121	0.0143926653731098	0.00049338711594578	0.013034134865947521
0.569256640625	0.014200748707269999	0.000522599124515909	0.013310475320020297
0.5587916015625	0.0144221689334206	0.000527866459759599	0.01359100770247814
0.545785034179687	0.014757140814461401	0.00048793503844386007	0.013937548119287914
0.534822412109375	0.015102850834331	0.000496114738144662	0.014227686969380947
0.52081533203125	0.0150651958581368	0.000431581139333561	0.014595625398676208
0.510317163085937	0.0152586960874911	0.000448443933767838	0.014869208307043242
0.49982180175781205	0.0156095649035094	0.00048023831452882894	0.01514071734089265
0.490088989257812	0.0150025829592598	0.000374403793645622	0.015390600066428065
0.479068408203125	0.015913522485644198	0.00047494302569985904	0.015671194821919456
0.46909162597656207	0.0160338464783512	0.0005350466631765609	0.015922919840846955
0.457595263671875	0.0168667801919849	0.000540272604363703	0.01621009122061355
0.448342211914063	0.0167227250151374	0.0005556939309361	0.016438821366115526
0.43855693359375	0.0168308424686022	0.000405419292415058	0.016678212437135027
0.424032373046875	0.0169033607034006	0.000482051887806904	0.0170284446639215
0.41131232910156207	0.0178304028885328	0.000352580885850185	0.01732970732720436
0.400077917480469	0.0174647650853305	0.00046005434722704296	0.017591140938533055
0.38981380615234396	0.0177636457837363	0.000375060198225168	0.01782585539717791
0.37556868896484397	0.0180226376284136	0.000483272951204454	0.018144436854247135
0.36384560546875	0.0177502644814436	0.000479948293412106	0.018399746883739476
0.355093298339844	0.0184486430273246	0.000450046264767856	0.01858592354914128
0.344065551757812	0.0184035178410697	0.000450264827032409	0.0188146161428516
0.328872229003906	0.0186980231119761	0.000549550211654746	0.01911781457779197
0.317614794921875	0.0186405378183994	0.000391860595517361	0.019332557281085377
0.30634647216796895	0.018110836991801302	0.000430000016856611	0.019538037692137713
0.295636779785156	0.0187333890950319	0.000386480920992719	0.019723583371773844
0.284886743164062	0.0191512043292437	0.000452581429756391	0.019899203608737728
0.274100830078125	0.0187586569960722	0.00048065563420154504	0.020063489976669218
0.26413665771484396	0.019038060389357202	0.00045418388815411203	0.020203426871472658
0.253626428222656	0.0188539735465315	0.000428659492306757	0.02033725778229758
0.242123510742187	0.0192137173838242	0.00047049315193320603	0.02046547650307353
0.23240283203125	0.0192353633934296	0.000406331333162631	0.020557034101885308
0.21840172119140602	0.019686558476906698	0.000470575484552453	0.020657782808907163
0.2084	0.0194249415573932	0.000414147249375423	0.020703881522267098
0.195903869628906	0.019997853549535802	0.000574446934470388	0.0207260283854899
0.184168896484375	0.0195016572529784	0.00033151993867166303	0.020704999549846417
0.172661163330078	0.0191316980795659	0.00042776578167725096	0.020637890172908974
0.16039873046875	0.0192683291925251	0.000417796021252433	0.02050614650086545
0.149888244628906	0.0196066527686351	0.00036633625975082896	0.02033439774334874
0.146136975097656	0.0194252789392714	0.000404585729892319	0.02025801905993758
0.130145294189453	0.019515643098959302	0.000429212788841857	0.019827480030756545
0.118896575927734	0.019241514884222998	0.00045111157026731	0.019403366542860463
0.10740462036132802	0.0183485660923989	0.000389770444393163	0.018841105117194754
0.0964105712890625	0.0186431286275981	0.000382386359765103	0.018154382363463416
0.0864394470214844	0.0184541781489873	0.000531290116182634	0.01737881935754144
0.0736789825439453	0.0183753465783951	0.000449011382935345	0.016126794065187442
0.0624350524902344	0.017434593088342498	0.000348653170736022	0.01472880116757187
0.053926657104492196	0.0169200580659058	0.000446842844979161	0.01345139934761289
0.043420065307617196	0.016416437660783	0.000368645233386444	0.01157155942689584
0.029683769226074203	0.0141282104473025	0.00044401929564164	0.008547770523316851
0.018691626739501997	0.0121774155400834	0.000451025143805926	0.005651172966021086
0.00845637397766113	0.00876755644670097	0.000417423672923881	0.002631050028447595
-0.0015482394695282	0.00365910426944776	0.000455992337329522	-0.0004853748788406106
-0.0132923107147217	-0.00205842602551612	0.000380944552731857	-0.004089711037658787
-0.025543913269043	-0.00835964333455921	0.000537944892754756	-0.007505071099016672
-0.0357671798706055	-0.0110614537777535	0.000416665832801716	-0.009969387836241638
-0.046005097961425795	-0.0122475680411581	0.00039748403598945304	-0.01206727001870832
-0.0574513427734375	-0.013841273293605499	0.000345308902730696	-0.014005495422025806
-0.0714318695068359	-0.0150751230725578	0.00037027716338601	-0.015871400271826007
-0.0839199981689453	-0.0153542972049409	0.00048039875285074	-0.017156428398400373
-0.0941087951660156	-0.0159782703740558	0.000473154758539235	-0.01798928703147866
-0.10435983276367199	-0.017055667949910203	0.000444457279989592	-0.018666766472288914
-0.11431986694335901	-0.0173438520245241	0.0005002122474917639	-0.01919653469514388
-0.127266333007812	-0.017489197983080698	0.000436069253122933	-0.01972950671964557
-0.137768933105469	-0.017676541988866798	0.000407228857160558	-0.020055368802677505
-0.148957580566406	-0.017975107095947702	0.0014378879545638502	-0.020316234277834327
-0.158716674804687	-0.01804402425145	0.000378821284873169	-0.020482575443666138
-0.170655603027344	-0.0184201937207618	0.00046223828514876497	-0.020620881219650503
-0.183102130126953	-0.018293271614611303	0.000356632214567866	-0.020700833036923705
-0.193089105224609	-0.0183073407068448	0.000463524657563216	-0.020724939686103505
-0.203817401123047	-0.0181716395223046	0.00046036195758729397	-0.020716873669743847
-0.215041015625	-0.0178911845190779	0.000434695279816633	-0.02067585715181633
-0.229475463867187	-0.0182319125817819	0.00042374048863498803	-0.0205812935277326
-0.23967862548828103	-0.0177587258638522	0.00044335136329337697	-0.020490032345569984
-0.24392596435546898	-0.017925845461322202	0.000463146140343635	-0.020446744922569392
-0.257434802246094	-0.018350587470266102	0.000438747060764845	-0.02029049947982948
-0.271158642578125	-0.017636147491206	0.00043028207453847797	-0.020106050271830246
-0.28287984619140605	-0.0178472782089534	0.00040086743247466004	-0.01993071547905459
-0.294107531738281	-0.018479506340484002	0.000404052225490122	-0.019749241998369346
-0.304120422363281	-0.0181395482304456	0.0004953827433425741	-0.01957742010829347
-0.317114306640625	-0.0186268938317112	0.00043664550628450503	-0.019341892177929705
-0.329157629394531	-0.0177995850827075	0.00040108468691348704	-0.019112255846237984
-0.337623205566406	-0.0172358506041534	0.000434700130263673	-0.01894494673834131
-0.346641796875	-0.017924673495439202	0.000474767284315844	-0.01876180656782918
-0.357878527832031	-0.017409670826968197	0.000433926627419862	-0.018527108304404245
-0.37189735107421895	-0.0174546425646982	0.000385410522622659	-0.018225091484749295
-0.38440618896484396	-0.0168748066067791	0.00045742251623959	-0.01794781368907685
-0.394676733398438	-0.0166899620898543	0.000506119778942084	-0.017715165823272937
-0.404174047851562	-0.017267386259227403	0.000559503024470162	-0.017496349894994254
-0.41369611816406293	-0.0164077838569715	0.000524075671688799	-0.017273660651234684
-0.42920246582031296	-0.0169788570876654	0.00044097013840880303	-0.016904507642525796
-0.43945549316406296	-0.016036607806265802	0.000580745034110457	-0.016656341068373055
-0.450711596679687	-0.0160509175379094	0.00046660074144032804	-0.016380464129287953
-0.462224609375	-0.016079043684951402	0.000425454519640581	-0.016094839545150688
-0.47495686035156204	-0.0152623997472658	0.00048354198826207903	-0.015775206049510333
-0.48546572265625	-0.015492724440710998	0.000469693864771255	-0.015508625873693492
-0.495482177734375	-0.0151518824259597	0.000484856524992248	-0.015252366532883185
-0.505961938476562	-0.015242705743781101	0.00048009258411626604	-0.014982125433436364
-0.518955712890625	-0.0150911403638314	0.000448381587915192	-0.01464422768362707
-0.53496181640625	-0.0146220010416466	0.000478068282657641	-0.014224009126165577
-0.546711328125	-0.0139807882964511	0.000540103418369712	-0.013912949386127468
-0.555934228515625	-0.0141775721674482	0.000551217406462291	-0.0136673444871004
-0.568684423828125	-0.0136620095815778	0.000380809839640283	-0.013325852281803531
-0.5807040283203121	-0.013442154132204	0.00048190532982419603	-0.013001970874045574
-0.590936645507812	-0.0135749650820719	0.000557900774520038	-0.012724833801171079
-0.601438110351562	-0.012416290996476701	0.000503913422893436	-0.012439142216454584
-0.6136793701171871	-0.0128361939499121	0.000440860297974569	-0.012104579248223127
-0.628161767578125	-0.0120811274804954	0.000500166747072583	-0.011706749718488809
-0.637909716796875	-0.0117312051757801	0.000445541836053498	-0.011437815651491469
-0.648893041992188	-0.0118341319339323	0.00047201482855149297	-0.011133742191773544
-0.660185693359375	-0.0118241981172363	0.000433137539500867	-0.010819994052144306
-0.674402001953125	-0.0108678296046066	0.000522772451891276	-0.010423501844280984
-0.686388427734375	-0.011064535044430699	0.000514019846798344	-0.01008796055470355
-0.697143505859375	-0.010481890058280999	0.000466314222007481	-0.009785974152455572
-0.70838095703125	-0.009827678411671589	0.000567397758068942	-0.009469563451523413
-0.7206375	-0.0102378816915274	0.000545084385860037	-0.009123481785333634
-0.733625708007812	-0.009422735736659249	0.000516321912153684	-0.008755683746558066
-0.7451403076171871	-0.009062433484596519	0.000429698001763964	-0.008428750673342263
-0.756381884765625	-0.00952028939369154	0.000488569936274218	-0.008108822749892972
-0.772614379882813	-0.00826326050431346	0.000526509654328141	-0.007645620413350745
-0.784088037109375	-0.00829028157227992	0.0005499486288757919	-0.007317376515742598
-0.793104541015625	-0.007418807292784499	0.00047890897627596	-0.007058963914773949
-0.805826025390625	-0.007658006401269019	0.0006812949292932621	-0.006693700649666793
-0.817063818359375	-0.00726970428916488	0.000465529827289243	-0.006370415242507678
-0.83057158203125	-0.00689475277002608	0.00051428988739978	-0.005981090241183495
-0.843317431640625	-0.00577242203180661	0.000541115821204898	-0.00561301962050826
-0.85431943359375	-0.00619413818011125	0.00066940246843612	-0.0052947802671947895
-0.8645634765625	-0.00576967948207778	0.00047475136901801296	-0.0049980435698694405
-0.87805595703125	-0.005416708010906631	0.0005181505380671901	-0.004606614120562461
-0.888780859375	-0.00471929459375126	0.0004991678236910051	-0.004295010047961907
-0.9003369140625	-0.00435876005050665	0.000534778757669463	-0.003958815139225757
-0.9111138671875	-0.00449601940558806	0.00048797983185262003	-0.0036448878055988093
-0.925350830078125	-0.0042751534295813595	0.000519035576073055	-0.003229605810672012
-0.935350634765625	-0.00376405943775028	0.0005451252905164979	-0.0029375477179397376
-0.947094677734375	-0.00328279713830668	0.000396722824782942	-0.002594170730776814
-0.955848583984375	-0.0028060043313361	0.0006008408696515769	-0.0023379647628735886
-0.97033525390625	-0.00279785223102179	0.000411983577776744	-0.0019135118425360302
-0.9830751953125	-0.00209884882464444	0.000437429882432639	-0.0015397781036817285
-0.99482548828125	-0.00231114897763563	0.000538766775000811	-0.0011947102684522412
-1.00555864257813	-0.0012281529084838302	0.0005561903634714579	-0.0008792162946477111
-1.01606030273438	-0.0013570549351917401	0.000527674429477361	-0.0005702621173183688
-1.03129321289062	-0.0005614834958863691	0.000586825620588346	-0.00012166760042175984
-1.0432870605468798	-0.000829230465855834	0.000582314798460845	0.00023190020139522705
-1.05552348632813	0.000468646104641131	0.00052689202620446	0.0005929341093023691
-1.06926435546875	0.0007318060871762229	0.000571542040213374	0.0009987223002104403
-1.0813037109375	0.000374980859254535	0.000669370801242261	0.0013545692548063912
-1.09250473632813	0.00108085950224	0.000653647575626246	0.0016858864573855714
-1.10249936523438	0.00120883670923499	0.000658272812093231	0.001981715763935854
-1.1122645996093798	0.0014565467569904202	0.000554710589394029	0.0022709291119264313
-1.1244756347656202	0.00167939291714932	0.000580995498194902	0.0026328137441048796
-1.13599267578125	0.00246556232808635	0.000607370777243903	0.0029743634184486306
-1.1492270996093799	0.00298870922765533	0.0007110938796898909	0.0033671131791930056
-1.1602185546875	0.00325136511223024	0.000630222818465655	0.0036935119462907784
-1.17346850585938	0.00423845976553993	0.0005932745407448939	0.004087226082769929
-1.184974609375	0.00369642838942838	0.0005683793533006131	0.004429335973238115
-1.19645146484375	0.00422852998415364	0.000768170431029189	0.004770767604098267
-1.20595122070312	0.00484535079241479	0.000581412128030803	0.005053522032350051
-1.22121176757813	0.00473295901367065	0.000731069894573901	0.0055080017244231935
-1.2326826171875	0.00499154894655113	0.000620324254505363	0.00584982299042628
-1.2431837890625	0.0059149327695197	0.000791086048433691	0.006162897525975569
-1.2544026855468702	0.00614798743245093	0.000804858354587821	0.006497522802896789
-1.26739848632812	0.00661002107910558	0.0007690179202881139	0.006885339869545988
-1.2811267578125	0.007205671904733151	0.000652586869121155	0.007295232541361392
-1.2911488769531299	0.007764140367677101	0.000744109983683204	0.007594605598807785
-1.30437348632812	0.008270950870622691	0.000741552933059921	0.007989812975268212
-1.31638432617188	0.0085214521857037	0.000777965288994079	0.008348912796657379
-1.32837534179688	0.008819975389902101	0.000823670621064009	0.008707572219495877
-1.33840068359375	0.0089226480483452	0.000815022429987442	0.00900755083771168
-1.3503996582031201	0.00868687358312816	0.000926658287501298	0.009366717425086393
-1.36339873046875	0.010199402129814098	0.000835335112340973	0.009755979214578797
-1.37464521484375	0.010198139470614301	0.000775303924882724	0.010092889188396466
-1.3853931640625	0.0101318337744432	0.000948325463452872	0.010414974480563055
-1.396649609375	0.011575968490306	0.000902775749913227	0.01075241034954491
-1.4068837890625	0.0113321563212866	0.000743971605429031	0.011059299156267376
-1.41963076171875	0.011990345875127999	0.000735195059331515	0.011441664975460293
-1.432385546875	0.011730823027490801	0.000773742572630431	0.011824402379697396
-1.4418552734375	0.0123301896235384	0.00073991052403873	0.012108650497600307
-1.4550917480468701	0.0126790518921356	0.000711801266857917	0.012506083952395504
-1.46881708984375	0.013849028710731199	0.0006458416837144949	0.012918340899425555
-1.4800958984375	0.0143471582934767	0.000808186942974077	0.013257220923913057
-1.49004833984375	0.0136913313991663	0.000629490012735022	0.013556328014515229
-1.5015696777343799	0.015370610658678199	0.000843480155729351	0.013902676332218034
-1.5130494628906201	0.015063861335175099	0.000652877813249951	0.01424786966026366
-1.5288025878906202	0.0157971056640938	0.000813832102022303	0.014721709982555467
-1.53954150390625	0.0155047294156392	0.000947343548323209	0.015044823679556084
-1.54980190429687	0.0167774254995279	0.000859152627567864	0.015353611042243136
-1.5600260253906202	0.0163350029849089	0.00100493685443198	0.015661374493416536
-1.5700255859375	0.0168387982285063	0.0008976993516540561	0.015962442595110357
-1.58126254882812	0.0172403340042788	0.0011268223947409701	0.016300840943606225
-1.59273662109375	0.0177629049809876	0.000795279175507101	0.016646459328412078
-1.6044751464843798	0.0175849328667898	0.000853086170124685	0.017000124877869033
-1.6195080566406201	0.0193571616746947	0.0010026321008763499	0.017453163062886703
-1.62997563476562	0.0195677248518904	0.000681292719736318	0.01776869452758864
-1.6399798828125	0.0196410374157378	0.0008266941453478191	0.018070316615473543
-1.651241015625	0.0201100074700221	0.000773722632587023	0.018409898511944675
-1.6634796875	0.0197698463420483	0.000924795925397798	0.01877903537449796
-1.67919990234375	0.0204209827229885	0.000848254439377782	0.019253295859705845
-1.69094326171875	0.0213301260473878	0.000778045166420431	0.01960766168710669
-1.701198046875	0.0216110907646345	0.0008242027177028281	0.01991716489497758
-1.71266689453125	0.022056662144816698	0.00092577632546975	0.020263371182086452
-1.7251583984375	0.0221292959832937	0.0008350125806697481	0.020640519926996642
-1.73591455078125	0.0230377141978952	0.0008144299098484189	0.020965333054198933
-1.7474046875	0.023402874450953903	0.000789203277354298	0.021312369921609023
-1.75865849609375	0.0230461321724438	0.000997670786491076	0.021652326878977383
-1.77188994140625	0.0246833391485368	0.000871135270113278	0.022052096437406098
-1.783633984375	0.0241641782112377	0.000752643359800232	0.022406989918931884
-1.7941515625	0.0242429059687174	0.0007449184636797799	0.022724870675060946
-1.80562060546875	0.0246231509947054	0.000946504716943534	0.02307156095241787
-1.8188951171875	0.025306872643101903	0.0008970178611442899	0.023472894859516286
-1.830902734375	0.0261113530511424	0.000911285492042775	0.023835987148786868
-1.84335810546875	0.0263397234238581	0.0009671933073646159	0.0242126787535731
-1.85439384765625	0.0273653588701018	0.00107584549929201	0.024546486083844965
-1.86485458984375	0.0262699703093509	0.00100058117623988	0.024862943486690686
-1.87883681640625	0.0283631276358241	0.000970160522565213	0.025285995999729888
-1.89209814453125	0.0271865245572354	0.00101054802621492	0.02568730246650508
-1.90333671875	0.028744027532804098	0.00099260540883188	0.0260274466699386
-1.91608564453125	0.0291911994173764	0.00105904162185866	0.026413356333910253
-1.92907216796875	0.0285593489715574	0.00110358408150645	0.0268065154140767
-1.93882119140625	0.0294987405123948	0.000887776866463949	0.02710169848778453
-1.9495673828125	0.0299197023791888	0.000895674909503479	0.027427110491193007
-1.96029521484375	0.0302702566175469	0.000986597973133992	0.027752004070501705
-1.9727927734375	0.030600255620180896	0.00106130919979535	0.02813054048387463
-1.98452294921875	0.032053378220164803	0.000921136852025022	0.028485878467593262
-1.99552939453125	0.0304932068133255	0.000852450594063193	0.028819331408464287
-1.99875849609375	0.030480022389145402	0.000946168316368353	0.02891716777016693
-1.98430498046875	0.0307253202776613	0.000995230375349717	0.028479275228997028
-1.97281787109375	0.0301330957416304	0.000978522495546436	0.028131300712212794
-1.96055439453125	0.0304824350949078	0.00109419951510972	0.02775985381473213
-1.94930302734375	0.0299992096407511	0.00136699605769765	0.02741910492740917
-1.93578671875	0.0288926894075698	0.0013524563883297398	0.027009816661107362
-1.9253119140625	0.0301758662572085	0.00124747112789631	0.02669267013504935
-1.9145703125	0.0278366664928913	0.000960684881948518	0.026367484328598062
-1.901121484375	0.0285507584490461	0.000867824156773717	0.025960397351922043
-1.88439228515625	0.0272003613391475	0.0009349053146003259	0.025454104595001886
-1.87513486328125	0.0275268001171373	0.0010120632369598301	0.025173981055135866
-1.86409501953125	0.026647406816812397	0.000890484566336338	0.024839963656275534
-1.85440595703125	0.0264219349685703	0.0009571051954083091	0.02454685239171986
-1.838885546875	0.0261224306470205	0.00104795317927256	0.02407740684957433
-1.82838359375	0.024730401826035902	0.000958071875488783	0.023759807385660095
-1.81492275390625	0.0255798758895312	0.00109279722910871	0.02335278924361984
-1.80439931640625	0.0250064941927004	0.000894756252046393	0.023034640811405174
-1.7913947265625	0.0236027007605824	0.001139406264007	0.02264154422273365
-1.7799154296875	0.0242994169391253	0.0008028254328578659	0.022294612433006247
-1.7704080078125	0.0235838799329233	0.000990166206328978	0.022007318083215002
-1.7586626953125	0.0236489331449977	0.0010534836816097702	0.02165245374024735
-1.7474044921875	0.022220987410801	0.000949440479872495	0.021312364022069992
-1.7319208984375	0.022495513003857798	0.00108783815318554	0.020844726886787672
-1.7206796875	0.0213046298092305	0.0010321975261097	0.02050528828050708
-1.71095341796875	0.0211491839423457	0.0007567128037826449	0.02021164298797594
-1.6999576171875	0.0218144612229893	0.0011018355908340499	0.019879724298756354
-1.6852107421875	0.0201988064872115	0.000851926842538084	0.019434669357214614
-1.6737228515625	0.0201433873025181	0.000794853016607098	0.019088045162861687
-1.6612416015625	0.019919210840582	0.000752310103218992	0.018711525395543348
-1.650008203125	0.020202999729594003	0.000898325851782972	0.018372719444547138
-1.63624404296875	0.0183014114836971	0.0010175854280059101	0.017957676818810428
-1.62523754882812	0.019012007297107298	0.00110889830272963	0.01762586348058589
-1.6152810058593798	0.0177928552160907	0.00110555700996534	0.017325761723980204
-1.604243359375	0.017908723754776798	0.000814482417357565	0.016993140667290046
-1.5885154296875	0.0172316291706637	0.000948391015789653	0.01651930069571967
-1.5747935546875	0.0163664905414462	0.0010081397676458	0.016106019268018787
-1.56553154296875	0.0171830617908682	0.000971078448513377	0.015827127561911597
-1.5540566894531298	0.0155683500924278	0.000861162520445256	0.015481679159859034
-1.54207431640625	0.0158844444005066	0.000811860889447433	0.015121042402169639
-1.52806845703125	0.014644140218519	0.000766449890364236	0.014699624198523893
-1.51555502929687	0.015035793293456	0.0008785831569373151	0.01432322349388579
-1.5028185546875	0.0145286977986073	0.0008650303584680641	0.013940225130548475
-1.48908598632812	0.0142042622898375	0.000864710131700284	0.013527402608589596
-1.47760366210938	0.0136000074841709	0.00105261736460752	0.013182331638664321
-1.46708022460938	0.0129703386673138	0.000687401387295314	0.012866164073012824
-1.45634970703125	0.013247918444095999	0.00080243057040394	0.01254386216310168
-1.44535029296875	0.012371779491472501	0.0007504888960113951	0.01221357709966165
-1.430887890625	0.012659238943785001	0.000880947077183568	0.011779454678565802
-1.4203923828125	0.0110270444035257	0.00077057058918739	0.011464515395032043
-1.41114599609375	0.010738768152310101	0.000823830612862327	0.011187135380972081
-1.40142348632812	0.0109941173928655	0.0010202155025121498	0.01089555152068538
-1.38516005859375	0.0099887270576959	0.000919827996073982	0.010407987854960651
-1.3721498046875	0.0101419103676206	0.000865220803563345	0.010018124149405463
-1.361168359375	0.009693212673489741	0.0009562284112172821	0.009689178399829676
-1.35192485351562	0.00981665648590448	0.000799162436296648	0.009412381448684663
-1.33739956054687	0.00863681478272171	0.000720778438773237	0.008977590613693756
-1.3256373046875	0.00840976923299828	0.000973632640390568	0.008625662477536697
-1.3149126953125	0.008323556091597399	0.000946636134692594	0.008304905718353912
-1.30265512695313	0.00755875457309328	0.0008257333188805639	0.007938450236136964
-1.28964892578125	0.00794456136412633	0.0008838704419854701	0.007549792974829959
-1.275633984375	0.006694813632807751	0.000786522737288666	0.0071312053744580425
-1.26566391601562	0.006895073140765631	0.0007605119653448759	0.006833565588132112
-1.25366303710938	0.00590307072162817	0.0008496259286247399	0.0064754565728532
-1.24191455078125	0.00588315573601667	0.000799170628688342	0.006125049919078342
-1.22969736328125	0.0057322267256228205	0.000582559963138644	0.005760848522653232
-1.2196945800781298	0.005256795163850509	0.000699248306760297	0.005462803820665253
-1.20770981445313	0.00464678885763616	0.000707548433180319	0.005105879214995911
-1.19472836914062	0.00421539506822852	0.0005597205809709639	0.00471949425403323
-1.18021079101562	0.00410728675048948	0.000542186395308499	0.004287670187927313
-1.16798466796875	0.00466905109695011	0.000728825311804192	0.003924244891550327
-1.15771782226563	0.0033056648215826602	0.000592788532261452	0.003619234385821228
-1.1459737792968798	0.00264149304799158	0.0006333956730913891	0.003270540218603471
-1.1327353027343798	0.0015735258350337798	0.0006730891065391029	0.002877740233044157
-1.1202673339843798	0.0024496552299023704	0.00063772737295494	0.0025080680830185526
-1.1097690917968799	0.00109948719251687	0.000711496721296132	0.0021970044858307253
-1.09900556640625	0.00174818662492897	0.0007509608839188711	0.001878282701500443
-1.08477822265625	0.000801851882602271	0.00044255860643812597	0.0014573171935340287
-1.0707898925781298	0.0007680340539544631	0.000772413621427875	0.0010437969282544868
-1.060303515625	-0.000118119515938652	0.000779850331402901	0.0007340522417597639
-1.04779946289062	-0.00017808782899223798	0.000499293511745614	0.0003650014955644404
-1.03179575195312	-0.0009135638304741781	0.000601518620450411	-0.00010685948134803169
-1.02056884765625	-0.0011786634382801	0.000635912711349629	-0.0004375443901160486
-1.0100520996093798	-0.00134739321107229	0.00059286421780507	-0.0007470523618454093
-0.999596826171875	-0.00150406900223257	0.000550198658818792	-0.0010544942826869082
-0.9838357421875	-0.00174441340150969	0.000599474072532553	-0.0015174538041666102
-0.970085302734375	-0.0031857092313199503	0.0007601698179895839	-0.0019208400733649253
-0.959610009765625	-0.0034109056727799	0.000533204661605656	-0.002227811388131478
-0.950381298828125	-0.00268775094961661	0.000675958072429744	-0.0024980043754190585
-0.935621142578125	-0.00388972086282758	0.000567071141108428	-0.002929643023095105
-0.924122265625	-0.00426752072877007	0.00057284364269658	-0.0032654669133793217
-0.91388310546875	-0.00453930382788828	0.000623398717312067	-0.003564160860552796
-0.9006056640625	-0.004530077090702161	0.000478527313405628	-0.003950991198214404
-0.8855705078125	-0.0055167298850944	0.000528966740561157	-0.00438832656238276
-0.876571826171875	-0.0053811729608355	0.000462146133676351	-0.004649702468757882
-0.866093408203125	-0.00542302680155176	0.00052545140866716	-0.004953692424426347
-0.855344140625	-0.00609713477542223	0.0005540112282217689	-0.005265115877397045
-0.841836376953125	-0.00671968125416849	0.000496099499060326	-0.0056558232019337275
-0.829089013671875	-0.0076550933432211095	0.000570212512959254	-0.006023859537510598
-0.818604296875	-0.00753472361713992	0.0006875894075903979	-0.006326055142668988
-0.8068355712890629	-0.00783943264321481	0.000650624905360203	-0.006664681802193997
-0.795350439453125	-0.007702425544272029	0.000679524816823913	-0.0069945348379635355
-0.781885131835938	-0.00791043745986038	0.000566692659256052	-0.007380450329565157
-0.7706420166015621	-0.00898765678664072	0.000656363386597312	-0.0077019781634160775
-0.759893139648438	-0.00873011937145719	0.000561680959086462	-0.00800874874905342
-0.74914931640625	-0.009586085971435591	0.000540541150931638	-0.00831473979600621
-0.737388427734375	-0.0087220221373313	0.000546275509031863	-0.008648936495056249
-0.732889184570312	-0.00994342219701338	0.000559860237788785	-0.008776568611421138
-0.71890830078125	-0.0101983106376993	0.000591503405675754	-0.009172368159017823
-0.707926391601562	-0.00966451502156709	0.000493035736175561	-0.00948237948279753
-0.697643359375	-0.010812638274978201	0.000508503942982557	-0.009771918678179729
-0.682161059570312	-0.0113131713987623	0.0005022817620072361	-0.01020642450062452
-0.672419677734375	-0.0114489833500533	0.0005116265805832019	-0.010478886546460078
-0.660181811523437	-0.0113546146848392	0.000521423943273896	-0.010820102089714002
-0.646933032226563	-0.0117172930936773	0.00056330995474873	-0.011188084788476035
-0.6342003173828129	-0.012483812948065	0.000539432101988069	-0.011540259846892335
-0.624956030273437	-0.0130144384094907	0.000630511640595773	-0.01179499198782899
-0.612952124023437	-0.0127113661384992	0.000458307376286339	-0.012124500106327346
-0.60145283203125	-0.013395984253767099	0.00047083900645251796	-0.012438740840229248
-0.586702856445313	-0.013787114549030201	0.000558395449952256	-0.012839652678008281
-0.575205981445313	-0.013579804643524	0.00045991793684582	-0.013150349546468848
-0.564235034179687	-0.0135601535720187	0.00051809359687783	-0.013445271415596378
-0.5544980712890629	-0.0143412616204142	0.0004953658508855329	-0.013705669271800763
-0.541734057617188	-0.0144110669050179	0.000536613610936857	-0.014044975666739314
-0.52698623046875	-0.014764439570067	0.00046554715252582603	-0.014433925468319415
-0.516511376953125	-0.0149119871149573	0.0005826430682451551	-0.014708020991398549
-0.505005932617188	-0.015269457066297298	0.00057093828229031	-0.015006864654715842
-0.49374528808593704	-0.0152396080575691	0.000516408748373844	-0.01529694886473355
-0.480752490234375	-0.0160087107634128	0.000434975455149978	-0.015628484433295516
-0.4705138671875	-0.0156330764110064	0.00042840088293909603	-0.015887173892995807
-0.458261767578125	-0.0154022334063542	0.000505049588658469	-0.016193530862154144
-0.44601682128906295	-0.016092323502715	0.000543470192567014	-0.016495949054190516
-0.433251025390625	-0.0159469114836685	0.000445259363574733	-0.016806885735989787
-0.421747412109375	-0.0166558648670157	0.00045328994294555996	-0.01708295224301397
-0.41173107910156204	-0.0172360117772184	0.00048278567750709004	-0.017319875988656176
-0.401253930664063	-0.0169359017957363	0.000388669171598588	-0.01756398979734108
-0.38776044921875	-0.017228728544164802	0.00038808622788471197	-0.01787230741882912
-0.377280981445313	-0.01689219022138	0.000417560041771893	-0.018106609751874267
-0.366519287109375	-0.0183345339875458	0.000449304609470976	-0.01834209861174692
-0.356770166015625	-0.0179018352082521	0.000513685488068095	-0.018550562591993926
-0.343509790039063	-0.017672917657181302	0.0004884172559182409	-0.018825957594379116
