Repository: DomiDre/PhDThesis

# PhDThesis

Color palette:
- #0EA8DF #MatNat Blau
- #EE292F #Medizin Rot
- #FAAB2D #HumWis Orange
- #76C152 #Wiwi Gruen
- #7F0128 #Rechtswis Bordeaux
- #793394 #Philo Violett

Sample Translation
- Ol-CoFe-C : DD67
- Ac-CoFe-C : AH11
- Ac-CoFe-C-YF : YF45

File: data/monolayers/nanoparticles/Ac_CoFe_C_2/sas/superballModel/backup/sans/fit_result.dat
#File generated by ModelExp v0.6.6
#Read datafile: ../../experimentalData/YF45_nuclear_SA.dat
#Read datafile: ../../experimentalData/YF45_nuclear_LA_scaled.dat
#Started Fit at 2018-12-29 11:08:56.075289
#Finished Fit at 2018-12-29 12:08:15.226684
#[[Fit Statistics]]
#    # fitting method   = leastsq
#    # function evals   = 21
#    # data points      = 196
#    # variables        = 4
#    chi-square         = 463.014533
#    reduced chi-square = 2.41153403
#    Akaike info crit   = 176.490181
#    Bayesian info crit = 189.602640
#[[Variables]]
#    r:              42.89598 (fixed)
#    d:              14.5 (fixed)
#    pVal:           2.164725 (fixed)
#    sldCore:        6.132e-06 (fixed)
#    sldShell:       7.8e-08 (fixed)
#    sldSolvent:     5.664e-06 (fixed)
#    sigR:           0.1503024 (fixed)
#    i0:             0.03115352 +/- 2.5750e-04 (0.83%) (init = 0.02121)
#    bg:             0.00401967 +/- 3.7799e-04 (9.40%) (init = 0.00448148)
#    orderHermite:   10 (fixed)
#    orderLegendre:  10 (fixed)
#    i0Oleic:        0.45508218 +/- 0.12767696 (28.06%) (init = 0.40822)
#    rOleic:         19.6172056 +/- 0.95232063 (4.85%) (init = 20.3698)
#[[Correlations]] (unreported correlations are < 0.100)
#    C(i0Oleic, rOleic) = -0.989
#    C(bg, i0Oleic)     = -0.906
#    C(bg, rOleic)      =  0.866
#    C(i0, rOleic)      = -0.301
#    C(i0, i0Oleic)     =  0.227
#    C(i0, bg)          = -0.201

#[[Data]] sa
#q / A-1	I / cm-1	sI / cm-1	Imodel / cm-1
0.00740339	0.572395	0.015709	0.4988076535769066
0.00823293	0.522995	0.035215	0.48926216560419816
0.00828587	0.550813	0.0150384	0.48865065637205385
0.0091018	0.50236	0.0251741	0.4787087739697471
0.00915587	0.506366	0.0157267	0.4780312242444395
0.00997011	0.490206	0.0219127	0.4672965852838961
0.0100352	0.490376	0.0146018	0.4664214946555091
0.0108379	0.457732	0.0194012	0.4551510180080046
0.0109154	0.484276	0.0138222	0.4540453516271695
0.0117062	0.430771	0.0172593	0.4423131674227249
0.0117955	0.453212	0.0129032	0.4409757305217817
0.0125741	0.430919	0.0158147	0.42887709860008166
0.0126608	0.445777	0.0128127	0.4275155354033144
0.0134426	0.438011	0.0148576	0.41480377367268684
0.0135409	0.416602	0.0122999	0.413200271598842
0.0143106	0.397567	0.0135112	0.4003009349605321
0.0144214	0.406038	0.0118159	0.39845118904012716
0.0151761	0.379438	0.0135504	0.385482682331494
0.0152806	0.388308	0.0116107	0.3836816734983702
0.0160469	0.373129	0.0120575	0.37011094864564054
0.0161669	0.366213	0.0109929	0.3680070416648644
0.0169123	0.355821	0.0120664	0.3546847114706657
0.0170411	0.340773	0.0100897	0.3524022189260133
0.0177834	0.316238	0.0106179	0.33893977841817746
0.017912	0.317495	0.0104672	0.33663258496839243
0.0186486	0.342685	0.010929	0.3231768866248746
0.0187863	0.310004	0.00990945	0.3206935864121224
0.0195197	0.321742	0.00990061	0.3072402810511319
0.0196728	0.307458	0.00973976	0.3044857170660083
0.0203847	0.284637	0.00955855	0.29151144827881376
0.020547	0.275086	0.00887249	0.2886078553897071
0.021256	0.262585	0.008594	0.2757326220323561
0.0214178	0.268208	0.00925073	0.2728570139071651
0.0221208	0.27318	0.00877262	0.26022554760645494
0.0222916	0.255156	0.00856212	0.2572260078244577
0.0229921	0.249488	0.00800604	0.24480623092471776
0.0231786	0.237191	0.00832454	0.2416010272608088
0.0238567	0.216049	0.00764909	0.22987117393768214
0.0240365	0.22257	0.00821539	0.22683897791636531
0.0247248	0.20661	0.00745952	0.21512358526173625
0.0249163	0.21519	0.0077712	0.21196649636723158
0.0255925	0.197197	0.0070798	0.20079287021839937
0.0257967	0.192854	0.00732008	0.19753777324943506
0.026457	0.178577	0.0068589	0.18698290707642484
0.0266703	0.185276	0.00684064	0.18369250655630898
0.027328	0.159407	0.00636083	0.17352156506364816
0.0275409	0.154188	0.00698034	0.17035701305350567
0.0281924	0.151241	0.00639674	0.16067232422539565
0.0284145	0.150458	0.00650278	0.15750319712816652
0.0290635	0.140927	0.0059013	0.14825345441521356
0.0293009	0.139236	0.00648045	0.14503320635517833
0.0299276	0.142277	0.00581811	0.13656214504778336
0.0301582	0.120468	0.00627961	0.13357849343825337
0.0307986	0.122598	0.0053803	0.12530339333738108
0.0310447	0.107237	0.00597061	0.12229002512715145
0.0316625	0.119179	0.00533771	0.11478869996666193
0.0319178	0.112014	0.00567963	0.11185322431482017
0.0325335	0.104699	0.00504167	0.10481181920660099
0.0327881	0.0979752	0.00570807	0.10206096099589704
0.0333972	0.0815325	0.00483363	0.09554201946920828
0.0336611	0.0871641	0.00542112	0.0928812330314496
0.034268	0.0771967	0.00458938	0.08682584700425237
0.0345474	0.0775673	0.00550163	0.0842172587746615
0.0351316	0.0736988	0.0045936	0.07883772742223524
0.0354202	0.0798417	0.00495839	0.0763536309404899
0.0360024	0.0682051	0.00425157	0.07141010202381111
0.0362902	0.0677355	0.00507504	0.06913551838590441
0.0368658	0.0546836	0.00429752	0.06466465394423564
0.0371628	0.0614468	0.00488765	0.06252467576547391
0.0377364	0.0521356	0.00410512	0.05847084119587536
0.038049	0.0494219	0.00487894	0.056439459446962596
0.0385996	0.0553044	0.00396936	0.05294485615641494
0.0389052	0.047469	0.00474683	0.05115788341863132
0.0394701	0.0452988	0.0038495	0.047933347196190024
0.039791	0.050437	0.0045614	0.046263660319185954
0.0403331	0.0365373	0.00380305	0.04352936100278625
0.0406633	0.0372787	0.00444438	0.0420178971545197
0.0412034	0.0330201	0.0036689	0.03962173823504697
0.0415492	0.0258949	0.00436208	0.038243017575192266
0.0420662	0.0294532	0.0036438	0.03625900152598392
0.0424049	0.0322641	0.00435253	0.035095551515726076
0.0429364	0.031469	0.00351023	0.03334358978405717
0.0432906	0.0285457	0.00434673	0.03229828232335764
0.043799	0.0229415	0.00349323	0.03091497859740863
0.0441624	0.0429905	0.00425325	0.030016215884372047
0.044669	0.026985	0.00341297	0.028873843040398858
0.0450316	0.0245777	0.00432597	0.028151100047673794
0.0455353	0.0215931	0.0033757	0.027245685212013492
0.04591	0.0271427	0.00424574	0.02665200483997846
0.0464013	0.0238369	0.00335385	0.025971365975356795
0.0467807	0.0150726	0.00420046	0.02551851632535037
0.0472659	0.0235827	0.00320791	0.025026298917126287
0.0476576	0.026598	0.00420581	0.024697335739197603
0.0481331	0.0249485	0.00330976	0.024374946756839683
0.0485288	0.0140444	0.00413886	0.024168053550269162
0.0490028	0.0244017	0.00313529	0.023988595106103128
0.0493976	0.0289451	0.00435789	0.02389305338804131
0.0498559	0.019616	0.00306434	0.02383864392773506
0.0502685	0.0171965	0.00410737	0.023839562503442567
0.0507264	0.0217608	0.00304999	0.023890249147481613
0.0511372	0.0226056	0.00417431	0.023974428165254205
0.0515875	0.0210278	0.00312248	0.024101547151718198
0.0518614	0.0225928	0.0068725	0.024191048649467438

#[[Data]] la
#q / A-1	I / cm-1	sI / cm-1	Imodel / cm-1
0.0291233	0.14065956764062615	0.002110688696827464	0.14751973379275093
0.0324133	0.09895247521686777	0.0025850643201533433	0.10640012630480074
0.0326731	0.09785899220996241	0.00223674871894429	0.10413400099516804
0.0358377	0.0719198043938761	0.002038176675103826	0.07335755454457665
0.0360974	0.07134847671589709	0.002293417272258128	0.07161337918829967
0.0392643	0.0491333206497432	0.0016494744137812401	0.049501289693833266
0.0395818	0.04482076809279237	0.0020524297790774824	0.048093935961224035
0.0426907	0.03370128381785565	0.0013978013909026123	0.03451763237282228
0.0430718	0.033749510544811144	0.001983983932371661	0.03353118226006291
0.0461178	0.026453520271299734	0.001259491264345219	0.02667174655876716
0.0465592	0.02153628536603347	0.0018797591841348636	0.026169918991276398
0.0495438	0.023388845020028016	0.0011443660722974469	0.02411593163735461
0.0499801	0.022971309881306367	0.0023620178571253044	0.024059166385350602
0.0529698	0.025828807927653404	0.0011001109581500505	0.024928082865214314
0.053468	0.02263183154842356	0.00233015039245079	0.025155474097167865
0.056394	0.027170129889661616	0.0010526493254368072	0.027423870416649787
0.056955	0.026204993591035314	0.0023686286152409504	0.027807108921333288
0.0598175	0.03348224335389379	0.0010307194893470623	0.03022388342361575
0.0603672	0.02958928911114934	0.003454684190401298	0.030571437576742026
0.063239	0.03708059333054825	0.0009832578566338192	0.03244986094674635
0.0638573	0.032128456373332025	0.003429341518197233	0.03269409146213871
0.0666591	0.03629985334086944	0.0009500923107168309	0.033538893675710585
0.0673338	0.03545025486938786	0.003431611011230433	0.03360109057798673
0.0700769	0.037015689268424544	0.0009137374393630355	0.033387105067580185
0.0734931	0.03490824147642101	0.0008986246789374093	0.0320314793279374
0.0769066	0.03271826666502839	0.0008551243431548424	0.02984163874634044
0.080318	0.029779617049615414	0.0008026182463814416	0.027102169358074586
0.083677	0.023562237726390288	0.000783502065858993	0.02427522994593566
0.0870821	0.02054312426707296	0.0007623717102695796	0.021514602055673755
0.0904848	0.01608890032683754	0.0007250858309783009	0.019019909826684365
0.0934087	0.016510131988302656	0.0013917923923033445	0.0173278772594899
0.0939874	0.015408654176393977	0.000844666622416632	0.017066413644752226
0.0968201	0.013088957206399136	0.0010977297097780946	0.015723167621682528
0.0975047	0.013380982503133217	0.0008961230786621779	0.015493188139529638
0.100221	0.014302190357063867	0.0009741111119848622	0.01459212156809602
0.10099	0.013227018032585457	0.000930930568402428	0.014410404890335418
0.103626	0.011707575253729143	0.0008853687764480378	0.013820461311715203
0.104478	0.01099414636423955	0.0009749621718723122	0.013686666649234036
0.107033	0.013263295534858575	0.0008248171549406532	0.013315873675866891
0.107905	0.01207559418081734	0.0010836055542722337	0.013224075199711123
0.110408	0.011387181294080064	0.0007963143856191483	0.012976223018324014
0.11134	0.012342517509153909	0.0010972397056004718	0.012904671379734998
0.113814	0.01246536241614037	0.0007421560291450618	0.012706547543117194
0.11483	0.012475936190499595	0.0011589028629002533	0.012635880109895924
0.117203	0.012897683645835894	0.000716027630943897	0.012446391985387677
0.118222	0.013341782168923403	0.0013100390637210333	0.012367586624637997
0.120588	0.013018379411692428	0.0006866798193301059	0.012145398677532863
0.121682	0.0161891362691372	0.001381536690831347	0.012044378292614068
0.123992	0.011774972319563563	0.0006493586941242966	0.011781512740211953
0.125169	0.013292695785515937	0.0015221936795026172	0.01164931888212646
0.127352	0.01238661788513995	0.0006312302588651611	0.011360544547808918
0.12852	0.013042879620573563	0.0017957363625193522	0.011211672604219984
0.130752	0.011161005681566853	0.0006089350687833289	0.010885737197922046
0.133131	0.00976329025630944	0.0010961823281645492	0.010514073623901284
0.134256	0.01076831461430713	0.0006729682989211905	0.010356096013457815
0.136651	0.009950007637677243	0.0009032324375199666	0.009963669620379272
0.137802	0.008569812010910968	0.0007000001960533754	0.009795741140143867
0.140189	0.010694384159437742	0.0007986260018184947	0.009408765722437202
0.141295	0.00871665852603642	0.0007447143667461234	0.009250434571507538
0.143652	0.006940419171847737	0.0007602105339493279	0.008883957328345236
0.144751	0.00715349362003293	0.0007922361754110044	0.008733670760339894
0.147018	0.006000780283586858	0.0007140383859140393	0.00840608543250045
0.148211	0.006815708810360505	0.0008280881477403977	0.008254012589575099
0.150386	0.006663068210748778	0.0006548286881281793	0.00796770738750571
0.15161	0.008225149949622786	0.0009128863794755855	0.007825822629225312
0.153738	0.007474016528149804	0.0006208069243850294	0.007573647126558064
0.155042	0.005592993649030546	0.0009518116236207703	0.007438885159663724
0.157106	0.0064420161506893074	0.0005946828244661244	0.0072215875717284205
0.158505	0.007101811074140515	0.001053818458211486	0.007091822974160452
0.160455	0.007506545928292335	0.0005717282778856315	0.006915024328312796
0.162217	0.007171778512766324	0.000976836222937606	0.006768248036267574
0.163846	0.006010116152655248	0.0005641168796598924	0.006646212933959325
0.166154	0.006086625576880545	0.000741812166564274	0.006468035945548427
0.167445	0.007723187950753201	0.0006436608911606419	0.006386179075706377
0.169643	0.006295289987467132	0.000685772881773278	0.006241701453488065
0.170948	0.005919259062246578	0.000677421319342393	0.006166411012604573
0.173091	0.005992561967906028	0.0006364870580689553	0.006040069073703698
0.174473	0.004760820413830389	0.0007274026051163591	0.005967179722266965
0.176527	0.00547516913572359	0.0006200160404492174	0.005859259858114294
0.177965	0.004718843389280712	0.0007448106482687441	0.005789876037915738
0.179909	0.006263955509792839	0.000591213251025975	0.005697360889419238
0.181401	0.004533381106332784	0.0008041260837981963	0.005629972366840359
0.183244	0.006184729571179318	0.0005617270347234169	0.005548940610756672
0.184776	0.0024441924173690807	0.0009024673432777137	0.005485952802929804
0.186563	0.00618950066448775	0.0005370970177180351	0.005414593009370298
0.188705	0.005521788305113902	0.0007149126565256924	0.005328328582391442
0.190073	0.005789665852112157	0.0005903441383530337	0.005279826585949813
0.192259	0.004913701717248667	0.0006267505890939474	0.005198391732333761
0.193613	0.0053744088029882295	0.0006523098947239082	0.0051530908695492945
0.195705	0.004545055240950532	0.0005772300791782371	0.005083223912320577
0.197142	0.005502635159364018	0.0006887421351583811	0.005038175266663748
0.199115	0.004819758460177426	0.0005654983475782076	0.0049761976913237785
0.200179	0.005635649802177279	0.0010579362126164206	0.0049447262874100905

File: data/monolayers/nanoparticles/Ac_CoFe_C_2/sas/superballModel/backup/sans/fit_sld.dat
#File generated by ModelExp v0.6.6
#Generated at 2018-12-29 12:08:15.279963

#[[Data]] sa
#r / nm	SLD / 1e-6 A-2
0.0	6.132000000000001
4.28959813	6.132000000000001
4.28959813	0.078
5.73959813	0.078
5.73959813	5.664000000000001
14.289598130000002	5.664000000000001
14.289598130000002	5.664000000000001
5.73959813	5.664000000000001
5.73959813	0.078
4.28959813	0.078
4.28959813	6.132000000000001
0.0	6.132000000000001
0.0	0.078
1.9617205583978023	0.078
1.9617205583978023	5.664000000000001
11.961720558397802	5.664000000000001

#[[Data]] la
#r / nm	SLD / 1e-6 A-2
0.0	6.132000000000001
4.28959813	6.132000000000001
4.28959813	0.078
5.73959813	0.078
5.73959813	5.664000000000001
14.289598130000002	5.664000000000001
14.289598130000002	5.664000000000001
5.73959813	5.664000000000001
5.73959813	0.078
4.28959813	0.078
4.28959813	6.132000000000001
0.0	6.132000000000001
0.0	0.078
1.9617205583978023	0.078
1.9617205583978023	5.664000000000001
11.961720558397802	5.664000000000001
