Repository: DomiDre/PhDThesis

# PhDThesis

Color palette:
- #0EA8DF #MatNat Blau
- #EE292F #Medizin Rot
- #FAAB2D #HumWis Orange
- #76C152 #Wiwi Gruen
- #7F0128 #Rechtswis Bordeaux
- #793394 #Philo Violett

Sample Translation
- Ol-CoFe-C : DD67
- Ac-CoFe-C : AH11
- Ac-CoFe-C-YF : YF45

File: data/monolayers/nanoparticles/Ac_CoFe_C_AH/sas/cubeModel/saxs/fit_result.dat
#File generated by ModelExp v0.4.0
#Read datafile: ../../experimental_data/AH11.xye
#Started Fit at 2018-10-29 23:05:02.160455
#Finished Fit at 2018-10-29 23:05:02.674671
#[[Fit Statistics]]
#    # fitting method   = leastsq
#    # function evals   = 19
#    # data points      = 98
#    # variables        = 5
#    chi-square         = 6621.40372
#    reduced chi-square = 71.1978895
#    Akaike info crit   = 422.883329
#    Bayesian info crit = 435.808166
#[[Variables]]
#    a:              90.0669397 +/- 0.00000000 (0.00%) (init = 90)
#    sldCore:        4.1749e-05 (fixed)
#    sldSolvent:     6.461e-06 (fixed)
#    sigA:           0.10694704 +/- 0.00000000 (0.00%) (init = 0.10675)
#    i0:             0.04286474 +/- 0.00000000 (0.00%) (init = 0.0428)
#    bg:             0 (fixed)
#    orderHermite:   15.0000000 +/- 0.00000000 (0.00%) (init = 15)
#    orderLegendre:  15.0000000 +/- 0.00000000 (0.00%) (init = 15)

#[[Data]] 0
#q / A-1	I / cm-1	sI / cm-1	Imodel / cm-1
0.013369647792895773	30.80652	0.07459181682169455	30.354132627510975
0.015798632898359533	29.312265	0.04716710840364552	28.67270845609895
0.01822761800382329	27.08825	0.03343871644179729	26.81953866826386
0.020656603109287047	24.979633	0.02939579153072692	24.836689557619884
0.023085588214750808	22.72847	0.02652974470912255	22.767247493310023
0.02551457332021457	20.644352	0.024053346455213186	20.65386651525898
0.02794355842567833	18.524305	0.021768166702536968	18.537412738363646
0.030372543531142084	16.416037	0.01965894189408485	16.45576159994439
0.03280152863660584	14.392772	0.01771449608370029	14.442792852150825
0.035230513742069605	12.553432	0.015967333927033135	12.527615166301269
0.03765949884753336	10.7857	0.014318442239226003	10.734038223082454
0.04008848395299712	9.133841	0.012776664318806875	9.080296158861156
0.04251746905846088	7.6686535	0.011713129757059097	7.579013104705531
0.04494645416392464	6.3076773	0.010712074793998628	6.237390044155197
0.04737543926938839	5.1127334	0.009598088651323198	5.057582908163373
0.049804424374852156	4.09482	0.008523049416691313	4.037235099581748
0.05223340948031592	3.2144973	0.007481841150574757	3.17012366290319
0.05466239458577968	2.4901388	0.006523716762731881	2.4468770528207657
0.05709137969124343	1.8832152	0.005618731040414553	1.855723693126102
0.05952036479670719	1.4018819	0.004614180356075586	1.383233896617924
0.06194934990217095	1.0202427	0.003800173661666373	1.0150227759248298
0.06437833500763471	0.73242575	0.003147080444348645	0.7363879966822812
0.06680732011309846	0.523861	0.0026199752563886665	0.5328630782586873
0.06923630521856224	0.37541083	0.002200294825303066	0.39067393055024885
0.07166529032402598	0.28076667	0.0018891522016883982	0.29709298545276264
0.07409427542948975	0.22339673	0.0016783317710164156	0.24069127887059
0.07652326053495351	0.18965119	0.001541869513857193	0.21149390083176073
0.07895224564041725	0.17703946	0.00146970638252562	0.20104819588834147
0.08138123074588102	0.17717189	0.0014439587652414307	0.20241689900223697
0.0838102158513448	0.18635158	0.001448973388358439	0.2101100552925194
0.08623920095680854	0.1962302	0.0014548536815961093	0.21997018772184548
0.0886681860622723	0.20577608	0.0014598572934422305	0.2290248896712742
0.09109717116773607	0.20811419	0.0014465168235611547	0.23532000716598445
0.09352615627319981	0.2094128	0.0014308747908436765	0.23774503089083612
0.09595514137866357	0.20954281	0.0014092919880233001	0.2358604324540448
0.09838412648412734	0.20387985	0.001375006116032081	0.22973462972732045
0.10081311158959111	0.19388093	0.0013278089849134227	0.21979620584367668
0.10324209669505485	0.18264593	0.0012787652701247373	0.20670505922342863
0.10567108180051861	0.16696179	0.0012190462952265146	0.19124441925671526
0.10810006690598238	0.15173386	0.0011576934524217648	0.17423418355068737
0.11052905201144612	0.13476315	0.001091541495879883	0.15646484823400003
0.11295803711690988	0.11944717	0.0010294911186683223	0.13865041790925559
0.11538702222237365	0.10372328	0.0009674533002630106	0.12139808170561785
0.11781600732783742	0.09041265	0.0009143524509511753	0.10519209723871467
0.12024499243330117	0.07893044	0.0008842456029766007	0.09038919660825291
0.12267397753876493	0.06886841	0.0008522260033206663	0.07722287480183156
0.12510296264422868	0.060590692	0.0008162754457376584	0.06581409739013722
0.12753194774969243	0.052318785	0.00075992044686591	0.056186230022284414
0.1299609328551562	0.04726763	0.0007203844166343876	0.04828231038219961
0.13238991796061997	0.043206222	0.0006932625594007604	0.04198312323669275
0.1348189030660837	0.038865823	0.00066712880266601	0.037124876682621065
0.13724788817154748	0.03559789	0.0006529602158735163	0.03351559471600223
0.13967687327701125	0.034009226	0.0006385365089628919	0.030949625680088407
0.142105858382475	0.03271865	0.0006275894354864756	0.029219910955832422
0.14453484348793874	0.030115176	0.0006106660456366261	0.028127860541868242
0.1469638285934025	0.030599607	0.0006062654534876547	0.02749084223051996
0.14939281369886626	0.030242965	0.0006135891626507635	0.02714741150299051
0.15182179880433003	0.028659483	0.0006111725761273652	0.026960494098571722
0.1542507839097938	0.02861063	0.0006110877591015729	0.02681878732218297
0.15667976901525757	0.026829451	0.0006052815473466144	0.02663667468470167
0.1591087541207213	0.025959747	0.0005994991877238927	0.026352956461986172
0.16153773922618508	0.024973974	0.0005936256441758623	0.02592869089433376
0.16396672433164883	0.023979453	0.0005857359421878594	0.025344421204830353
0.16639570943711257	0.0228665	0.0005647782481032523	0.024597035995761348
0.16882469454257634	0.021496953	0.0005504803042303175	0.023696477909440745
0.1712536796480401	0.020498784	0.0005369999063723926	0.022662480186592168
0.17368266475350386	0.020207532	0.0005263887831632203	0.021521474898721284
0.17611164985896763	0.018275099	0.000515182201152193	0.02030378171342163
0.1785406349644314	0.01710259	0.0005032453767407742	0.0190411532437323
0.18096962006989514	0.017033953	0.000498270766543666	0.01776472318942197
0.1833986051753589	0.015442975	0.0004888953310639009	0.016503377187813015
0.18582759028082266	0.014002629	0.00048088901135660475	0.01528254391711211
0.18825657538628643	0.014447985	0.0004767047397883592	0.014123385706856223
0.19068556049175017	0.012834389	0.0004629170163767201	0.013042353714848035
0.19311454559721394	0.012085749	0.00045638639525221163	0.012051062495506287
0.19554353070267771	0.011248222	0.00045137758074308306	0.011156432261887365
0.19797251580814146	0.010637423	0.00044286353080174267	0.010361043988941788
0.2004015009136052	0.010289783	0.00043718560219113564	0.009663652302039843
0.20283048601906897	0.009584371	0.00043372710111954857	0.009059803374616949
0.20525947112453272	0.009260798	0.00042963420195621507	0.00854250932514988
0.20768845622999646	0.008538581	0.0004241201370733723	0.008102936352289066
0.21011744133546026	0.007983014	0.0004184129492437542	0.007731070586248234
0.212546426440924	0.008527258	0.00041789511908562027	0.007416332903760487
0.21497541154638777	0.007060468	0.00040990449536703103	0.007148121338433734
0.21740439665185152	0.007053213	0.00040743518203562425	0.006916266861520585
0.21983338175731526	0.006891271	0.00040352503164471914	0.0067113949191572085
0.22226236686277906	0.0065816734	0.00040046352951223716	0.006525190970030062
0.2246913519682428	0.0064078365	0.0003974856765087897	0.006350573221041408
0.22712033707370655	0.0058574323	0.0003925110537390714	0.0061817797231465965
0.22954932217917035	0.006355852	0.0003911107787134161	0.0060143799405734475
0.2319783072846341	0.005286135	0.00038570228104366466	0.005845222871379554
0.23440729239009783	0.0056980234	0.00038293678068924487	0.005672334845231627
0.2368362774955616	0.004807189	0.0003797189399383992	0.0054947803569589376
0.23926526260102535	0.0046654474	0.0003756355196334519	0.005312498835533649
0.2416942477064891	0.005034929	0.0003757879436848044	0.00512612923422345
0.2441232328119529	0.004638491	0.000371780602582253	0.004936832899905586
0.24655221791741663	0.004043814	0.0003686565521897383	0.004746123476582486
0.24898120302288038	0.003687691	0.00037143038086750747	0.004555710750246528

File: data/monolayers/nanoparticles/Ac_CoFe_C_AH/sas/cubeModel/saxs/fit_sld.dat
#File generated by ModelExp v0.4.0
#Generated at 2018-10-29 23:05:06.960139

#[[Data]] 0
#r / nm	SLD / 1e-6 A-2
0.0	41.749
9.006693973299344	41.749
9.006693973299344	6.461
19.006693973299342	6.461
