Repository: DomiDre/PhDThesis

# PhDThesis

Color palette:
- #0EA8DF #MatNat Blau
- #EE292F #Medizin Rot
- #FAAB2D #HumWis Orange
- #76C152 #Wiwi Gruen
- #7F0128 #Rechtswis Bordeaux
- #793394 #Philo Violett

Sample Translation
- Ol-CoFe-C : DD67
- Ac-CoFe-C : AH11
- Ac-CoFe-C-YF : YF45

File: data/monolayers/nanoparticles/Ol_CoFe_C/sas/Backup/sphereModel/sanspol/fit_result.dat
#File generated by ModelExp v0.4.0
#Read datafile: ../../experimental_data/dd67_rfm_la_scaled.dat
#Read datafile: ../../experimental_data/dd67_rfp_la_scaled.dat
#Read datafile: ../../experimental_data/dd67_rfm_sa.dat
#Read datafile: ../../experimental_data/dd67_rfp_sa.dat
#Started Fit at 2018-10-29 16:02:52.205048
#Finished Fit at 2018-10-29 16:02:52.278346
#[[Fit Statistics]]
#    # fitting method   = leastsq
#    # function evals   = 5
#    # data points      = 581
#    # variables        = 1
#    chi-square         = 711.058252
#    reduced chi-square = 1.22596250
#    Akaike info crit   = 119.364091
#    Bayesian info crit = 123.728842
#[[Variables]]
#    r:               62.55219 (fixed)
#    d:               18.21 (fixed)
#    sldCore:         6.43514e-06 (fixed)
#    sldShell:        7.8e-08 (fixed)
#    sldSolvent:      5.664e-06 (fixed)
#    sigR:            0.09738589 (fixed)
#    sigD:            0 (fixed)
#    i0:              0.167 (fixed)
#    bg:              0.01604 (fixed)
#    dDead:           0 (fixed)
#    magSldCore:      2.8800e-07 +/- 9.5640e-09 (3.32%) (init = 2.9e-07)
#    magSldShell:     0 (fixed)
#    magSldSolvent:   0 (fixed)
#    xi:              1 (fixed)
#    sin2alpha:       0.9974654 (fixed)
#    polarization_p:  1 (fixed)
#    dTheta_la:       0.00129 (fixed)
#    wavelength:      5.9984 (fixed)
#    dWavelength:     0.04247 (fixed)
#    polarization_m: -1 (fixed)
#    dTheta_sa:       0.0006941378 (fixed)

#[[Data]] p_la
#q / A-1	I / cm-1	sI / cm-1	Imodel / cm-1
0.0183245	3.4289030934067286	0.07170325693362495	3.263391282623118
0.0188237	3.1412534480131717	0.11683676804364387	3.132542794688149
0.0203989	2.8408293077433466	0.05814226236944929	2.731480853993102
0.0209157	2.550007530042022	0.1053964599808321	2.600613544913606
0.0224677	2.2484056604329985	0.046675390922271645	2.2273933588647914
0.0230022	2.074557336151181	0.09347388464846534	2.1026740120660596
0.024532	1.8650160759835845	0.0411717843511169	1.7674626349542661
0.0250566	1.5931669161772295	0.10026431096257342	1.6598792356843046
0.0265953	1.378845966136682	0.03308559786695501	1.3614732972105528
0.0271495	1.209459258840587	0.08899765350305949	1.2613044752721558
0.028656	1.0429008212714719	0.027525511866905855	1.0121863680122247
0.029242	1.002084332931954	0.08347160989850834	0.924900228917586
0.0307151	0.7767761137787826	0.02399825547882928	0.7224339298194348
0.0313369	0.6393634685572458	0.06845917138082717	0.6481024354615119
0.0327739	0.5029867093603323	0.01943219023419261	0.49284582071997385
0.0341878	0.35367555918708377	0.036694005824097514	0.36881775846356724
0.0349263	0.32513926326395204	0.01794550036615634	0.3153647644778264
0.0362745	0.26411569036443616	0.0308130100705281	0.23411603693621091
0.0370067	0.19177989821345195	0.016315161904995948	0.19951380826803053
0.0383836	0.1475892582999533	0.024128321500012286	0.14931902528399657
0.0391096	0.13512166077703783	0.015474245963679257	0.1306005733991163
0.0404498	0.1445813203745116	0.02268427059199371	0.10800002575467542
0.0411821	0.07930794983903866	0.013975434939670215	0.10178253584961758
0.0425997	0.08340713566461062	0.020818042400412847	0.09971484639538893
0.0432543	0.11047187167326077	0.014087448175361856	0.10297424787721625
0.0446508	0.10337024972353968	0.020578112284668125	0.11593157050192072
0.045328	0.14995331354286978	0.01460272625267245	0.12495741731275058
0.0467237	0.15823352448824124	0.0196477061067014	0.14735648589357997
0.047389	0.17373055134789767	0.015240247477453124	0.1594561345522957
0.0487543	0.16404824072936378	0.01981069696999484	0.1855791083656605
0.0494357	0.19252350104440566	0.014829159762121251	0.198955620049468
0.0508291	0.18066282097658076	0.018624371066276756	0.22564521988218114
0.0515174	0.22821643693018456	0.015438656186567713	0.23824316595805362
0.052882	0.26028849984026736	0.019257851905733172	0.2609876113912923
0.0535548	0.2642497967709434	0.016414022396972455	0.27114745371044857
0.0549339	0.2817618583540167	0.01886180817831077	0.2885526304710141
0.0556159	0.3168134905266262	0.016786081709384906	0.29567548276627637
0.0570296	0.3221356236207702	0.01800077627601799	0.3063417893039296
0.0577005	0.32356695161329957	0.01704982430884919	0.3097121575844196
0.0591419	0.2913281153515347	0.015552474700808493	0.3126986042084913
0.0598004	0.31733358268006784	0.019535606905364558	0.31219467133291307
0.0612131	0.3095863587349176	0.014770101363870936	0.30789502589046885
0.0618988	0.3404875695574177	0.020840823296390042	0.303982983530745
0.063281	0.31154207716314847	0.014043347799375815	0.2934704417508672
0.0639993	0.2950487084756592	0.019802100405475143	0.286455448907392
0.0653341	0.28901649915218836	0.013274041240508195	0.2712862555893055
0.066094	0.27879518393826946	0.020978024466124394	0.26183750633460207
0.0673857	0.2433885136509965	0.012473958980660064	0.24398616702548637
0.0681403	0.256648714422628	0.021306241299486398	0.23302270310238055
0.0694502	0.21611333374290417	0.01158567596883985	0.21348003348963968
0.0703076	0.1812981070945863	0.02017493340869437	0.20046451057263862
0.0715135	0.18335354567124568	0.011195048077064852	0.1822753224834235
0.0726119	0.16903080952497973	0.01708687550192908	0.16617841000584446
0.0736501	0.15098748025458925	0.011142007273978327	0.15144634855559072
0.0747595	0.1129218925613742	0.015333348271201436	0.1366194357938808
0.075728	0.11960830044479395	0.010603088644238567	0.12469425036998634
0.0768578	0.13276620209864104	0.01530635505860959	0.11172679484170912
0.0778055	0.11193328764160912	0.010555033848573465	0.10214469326206606
0.0789485	0.0718234369056103	0.013521794229965843	0.09179681226168035
0.0798677	0.08842856093185561	0.010385165733664267	0.08462492328912141
0.0810331	0.06830314373479468	0.012824698813063673	0.07694031925597879
0.0819554	0.05683661615019782	0.009857938431671294	0.07201656163059927
0.083146	0.06362549508269236	0.0125692089155383	0.06704435323403651
0.084026	0.05446396434276165	0.009788908018578135	0.06433897196032833
0.0852029	0.0736577718428231	0.01243166388322316	0.0619388938942609
0.0860807	0.05299042721844052	0.009660905172879857	0.06099891291483427
0.0872574	0.0477237419654486	0.011869104701054236	0.06065422328205018
0.0881232	0.04036654415255695	0.00965067526110142	0.060985981689789415
0.089334	0.04914655935910353	0.011590661976261275	0.062178205581208956
0.0901864	0.06405265837367606	0.009692110702086355	0.06342529441442621
0.0914374	0.07300494873319735	0.011133926503329812	0.06570678875692433
0.0922852	0.04725247829847885	0.009716782842257882	0.0674679564461866
0.0935789	0.061985614434915105	0.010109645840808002	0.0703247779025061
0.0943991	0.054870495878898085	0.010683896350723712	0.07216894611360422
0.0956463	0.05470269093947362	0.009586716821074879	0.07488473642056137
0.096479	0.07521907989089033	0.011320471953407222	0.076581125931366
0.0977136	0.07207333903619788	0.009354179750817095	0.0788264141208023
0.0985745	0.07597471791217163	0.011644218573218982	0.0801680896798674
0.0997775	0.05533522615683287	0.008826608586243335	0.08166099439800673
0.100664	0.08965013275010444	0.012602907448455509	0.08246163666032588
0.101829	0.08826608586243335	0.008823169960435456	0.08308378871535214
0.102845	0.10057378728528249	0.012010948015629224	0.0832336210147393
0.103929	0.08580394381834713	0.009013154036320744	0.08297376443675503
0.105009	0.07493788626545106	0.010811641299486398	0.08228031889817845
0.106025	0.07710740125328681	0.009184311635907896	0.081293621100879
0.107108	0.06415581714791242	0.010263610311355762	0.07988295973861227
0.10812	0.08316651782370432	0.009149753446538718	0.07828766865008874
0.109232	0.08713477797164132	0.010445857479173322	0.07624735040639465
0.110201	0.09021234806969258	0.009251966598677906	0.074263370041101
0.111318	0.0791821821001155	0.010266361212002065	0.07178889697382732
0.112269	0.08402866727938466	0.009272168525299192	0.06955599701773316
0.113384	0.06358749826751531	0.009717384601774261	0.06684861637443608
0.114347	0.06253141031627062	0.008833743734794682	0.06447287103525748
0.115485	0.09242080549480254	0.01010913004693682	0.06162776711633628
0.116398	0.07388962118791931	0.008980744988081489	0.059405931618962404
0.117534	0.05405751877227042	0.009676464954660506	0.05668380454123963
0.11846	0.07192092194726366	0.008778553790578233	0.05455765105794227
0.119606	0.04533673389526454	0.009225661111247634	0.05205846062914714
0.120521	0.05272401968397513	0.008573052915734894	0.05016944382319196
0.121756	0.03213008972059077	0.008346103612414911	0.04783482082900768
0.122662	0.03789743889120979	0.00901014523873885	0.04625420205933122
0.12385	0.04992067999410218	0.008201741504435653	0.04440332144141744
0.12476	0.052232640056029296	0.009689273835794853	0.04315757200329061
0.125903	0.04820394605951884	0.00790123999508515	0.04174851995904085
0.12687	0.048653632349544146	0.009687296625955326	0.040713427682244625
0.12798	0.036100155147076894	0.007525286438945274	0.0396899903446616
0.128947	0.03557447522669747	0.010049641820460522	0.03893467613501469
0.130167	0.05407032765340476	0.011193328764160912	0.03814531767283717
0.131047	0.03308551190130981	0.013203291514511096	0.03767020455692756
0.131885	0.02905466876366943	0.023401911798097953	0.03730413865191607

#[[Data]] m_la
#q / A-1	I / cm-1	sI / cm-1	Imodel / cm-1
0.0183211	2.6006670847565925	0.06156971264345219	2.516196259538985
0.0188202	2.5767514422627973	0.10502164976777333	2.4083575089344222
0.0203951	2.157393831862974	0.05036082409751063	2.0787718773132022
0.0209119	2.0094899393015995	0.09326756709999262	1.971671080910161
0.0224636	1.7435380227557564	0.04116224216450004	1.6677137846113526
0.0229979	1.5950581603715628	0.08248601377632517	1.5668133396375248
0.0245274	1.3092051969626226	0.03490781164819502	1.2973948177553605
0.025052	1.1877615299928734	0.08791964431228959	1.2115709210250187
0.0265904	0.9762602531147864	0.028551597807976805	0.9759100979912033
0.0271445	0.9129551519917432	0.0793890154424594	0.8975522024135901
0.0286507	0.6962306025114885	0.02355544644041973	0.7053390965594334
0.0292366	0.6464221076843684	0.07088469206005947	0.6388971849634414
0.0307094	0.5070331122797533	0.02073903997247684	0.48747377665801056
0.0313311	0.46362475973754697	0.061699606733344806	0.43299348003762095
0.0327678	0.3285142744943848	0.017193129039392525	0.32210101911511474
0.0341815	0.2323960865996609	0.03330850678495073	0.2374793413340509
0.0349199	0.2332505851129187	0.01660821878947239	0.20266455389336244
0.0362678	0.18826820160715604	0.028729632659179716	0.15310411788432435
0.0369999	0.13165294699334038	0.015361802899761629	0.13385491890469461
0.0383765	0.1490162880102229	0.024169499044061633	0.11011822909333917
0.0391023	0.10361697112525496	0.01495484153539921	0.10362547793739184
0.0404423	0.1254264553117244	0.02221782100115499	0.10137979287761822
0.0411745	0.09188953780748532	0.014186910426854743	0.10477747364417628
0.0425919	0.11264766215319587	0.021546085449585924	0.1186926917633846
0.0432463	0.12790656417565677	0.014368641800801121	0.12807260480375227
0.0446425	0.1046966996289288	0.020615851202909593	0.1520684803005328
0.0453196	0.175816077900376	0.015001434915095964	0.16540695988039833
0.0467151	0.2000317404959084	0.020476586857690514	0.19468897622164566
0.0473802	0.19737798102867815	0.015606461125992187	0.2091992997388749
0.0487453	0.22118702612242894	0.020921974865455977	0.2386871145156709
0.0494265	0.266386043054088	0.015875619561103876	0.253004725409396
0.0508196	0.26775375646917166	0.02015516131029907	0.2803152426345146
0.0515078	0.31071938593861353	0.016558874509129334	0.2925508611276768
0.0528722	0.3116297621212494	0.020097306431081513	0.313778731431932
0.0535449	0.31497038709360337	0.017113524851940138	0.3227871753547605
0.0549237	0.3402339709040867	0.01977476333030251	0.3371517286999864
0.0556056	0.31654613737006365	0.016767255233086774	0.3424783520100045
0.0570191	0.32542810783181386	0.01805562235765365	0.3490328610639163
0.0576898	0.33224260452657706	0.01716665162067186	0.3502620333365423
0.059131	0.32193016572874944	0.015935451650160963	0.348543781857424
0.0597893	0.3612044303934338	0.02021009335757993	0.3458230383276197
0.0612018	0.30063561575700987	0.014667372417860567	0.3367994738321748
0.0618873	0.295733854667879	0.02012550316270612	0.3306351709372113
0.0632693	0.2891763952522547	0.013786568417172488	0.3157310781151191
0.0639875	0.2930990076425921	0.019765908868847222	0.30655653860379384
0.065322	0.2969992689651783	0.01336791572506328	0.2875702301129833
0.0660817	0.2390661610104932	0.020273536003735288	0.2761713180766436
0.0673732	0.2446393137886123	0.012490034556311896	0.25521934266105784
0.0681277	0.2552947555107758	0.021285867441574718	0.24263657826446874
0.0694373	0.20447702400904333	0.011459564367335905	0.22061494294809178
0.0702946	0.17105616012582017	0.019966208822156148	0.20621018563402738
0.0715003	0.19015428786277738	0.011272331192096922	0.1863588592650383
0.0725985	0.1361841961516723	0.016500503836040598	0.16906787191169184
0.0736364	0.1247971867888826	0.010832101123043275	0.15343790145938685
0.0747457	0.14173585751849213	0.015835989398668076	0.13792666934594275
0.075714	0.11508908647678961	0.01054867239082889	0.12560732447025952
0.0768436	0.10942652942766569	0.014909279743444819	0.11235865206150014
0.0777911	0.07877212597252599	0.010140421541788514	0.1027235597140584
0.0789339	0.052972202501658766	0.013203893274027474	0.09245828563478059
0.0798529	0.0631428839505566	0.010062966495466051	0.08547163039047741
0.0810181	0.057256730258275386	0.012639184950728627	0.07813584032597605
0.0819403	0.07963178242449562	0.010144977720983953	0.0735684271319622
0.0831307	0.05675529264984149	0.012451521947263658	0.06913314450534258
0.0840104	0.04659123055562382	0.009679903580468385	0.06685597428619638
0.0851871	0.04519600813407712	0.011964784464158454	0.0650684000128375
0.0860648	0.050487193595950164	0.009625573292703905	0.06458575518274717
0.0872413	0.06831552278770305	0.012192163595704422	0.0648586248348967
0.0881069	0.057215724645516434	0.009865847271029416	0.0656288519465898
0.0893175	0.05902564533949328	0.011735600054063353	0.06739874906039527
0.0901697	0.05687590245005284	0.009602448534145923	0.06902257798144001
0.0914204	0.07915140639913498	0.011223244808689454	0.07179840919094056
0.0922681	0.07161239124665177	0.010032276760130734	0.07385281590558644
0.0935616	0.07041385822131571	0.010219595901014917	0.0770823639663113
0.0943817	0.06250940311110019	0.010790235853832354	0.07911572746747439
0.0956286	0.0812424347529059	0.009929805711055955	0.08203800574118515
0.0964611	0.09921638974762245	0.01165384672548104	0.08383174216957563
0.0976955	0.09976141193817119	0.009677496542402872	0.08614355604872728
0.0985562	0.08057886593763056	0.011702589246307718	0.08748720828627012
0.0997591	0.08587168474676235	0.009171072926547563	0.08892022929860642
0.100646	0.12006993595950163	0.013059900818322562	0.08963585797723314
0.101811	0.09161186877349912	0.00885927553141818	0.09009562889864842
0.102826	0.10083168422087337	0.012018598958051754	0.09006453305695841
0.10391	0.08477957719018013	0.00900163463986435	0.08957580607821795
0.10499	0.10048696198363355	0.011158168815275355	0.08862089825328145
0.106005	0.08324732553018947	0.009255147327550194	0.08737123994448429
0.107088	0.07419299394981939	0.010397200923991842	0.08566258759009834
0.1081	0.08441121440051115	0.009163336018479837	0.08377812462097965
0.109212	0.09976141193817119	0.010609192205047552	0.08141442336697381
0.110181	0.08514252414420172	0.00919385382252476	0.07914677035746497
0.111297	0.07175122576364486	0.010172400761801783	0.07635314306973569
0.112248	0.08377446686653725	0.009271308868847222	0.07385161874294072
0.113363	0.08484628653085298	0.009982760548497284	0.07084256622085881
0.114326	0.06706988058879906	0.008882314324330967	0.06822047178658369
0.115463	0.07056266475315165	0.009827076765045585	0.06509895222545552
0.116377	0.07266323529353944	0.008969053660334701	0.06267140880761844
0.117512	0.053470115518639574	0.009668298218366796	0.059715979438260625
0.118438	0.06276042279507532	0.008674879222470696	0.05741603101816942
0.119584	0.0686281798392844	0.009523188209274322	0.05472423321628685
0.120498	0.05967399823556877	0.008649777254073183	0.052700795224457836
0.121734	0.055072773042046545	0.00860877164131423	0.05020620364997241
0.122639	0.04167098685277566	0.009053643855208513	0.048528022538633225
0.123827	0.048386623055562385	0.008183774684589487	0.04656972598222682
0.124736	0.03766705096208193	0.009497054653134445	0.045260304831181715
0.125879	0.05767727419457892	0.008000659263755438	0.04378421557442675
0.126847	0.05124635620868454	0.00971772846435505	0.04270505722619343
0.127956	0.04013942291794658	0.007567710484849975	0.0416474805455894
0.128924	0.05026944261666626	0.010254755849900474	0.04087154944910291
0.130143	0.0508343228712555	0.011146477487528568	0.04007028873507741
0.131023	0.047194107625390114	0.01346161827832797	0.03959358405036065
0.131861	0.047316694635440984	0.023991979986729906	0.03923172030469747

#[[Data]] p_sa
#q / A-1	I / cm-1	sI / cm-1	Imodel / cm-1
0.00312962	8.91202	0.986166	6.430506858979002
0.00346862	7.77555	2.02533	6.397422170462988
0.00352627	8.08628	1.0098	6.391816008075632
0.00385747	3.02342	1.65088	6.357785393697937
0.00391894	6.38639	0.810858	6.35147146164069
0.00424634	5.44931	1.87355	6.315874435331967
0.00430999	8.33471	0.808402	6.308936680324967
0.00463524	9.56477	2.24448	6.271397730522307
0.0046968	6.80929	0.749921	6.2642625704674275
0.0050279	9.18252	1.58626	6.223652928386092
0.0051026	7.22604	0.724379	6.214427184187656
0.00541655	8.13908	1.43384	6.1734045404591695
0.00548887	6.23941	0.667561	6.163915187978045
0.00580523	8.3998	1.46541	6.120092765420166
0.00587556	5.68577	0.622922	6.109957540489857
0.00619396	5.72653	1.22922	6.063662501937598
0.00627305	6.81768	0.603973	6.051694052372278
0.00658537	8.6125	1.31767	6.003354533273919
0.0066629	6.75658	0.622245	5.991395679029835
0.006976	6.86281	1.07455	5.940483181834136
0.00705313	5.52138	0.574114	5.927994872192052
0.00736456	5.33248	0.96361	5.874994479361232
0.00745058	6.09982	0.538054	5.860428599075915
0.00775315	3.20213	0.803308	5.8065502667372355
0.00783704	5.70625	0.527453	5.791739667590889
0.00814178	6.93712	1.08286	5.735200701459787
0.0082283	5.38928	0.494749	5.71932940152957
0.00853323	6.30875	0.962701	5.660677331970572
0.00862433	6.25675	0.511824	5.643368211242002
0.00892406	6.77493	0.914732	5.583615443588822
0.00901378	5.89703	0.501908	5.5660051439454925
0.00931256	5.86694	0.861801	5.504507566261895
0.00940643	4.83225	0.435058	5.485518557242928
0.00970109	5.27852	0.840686	5.422944240244567
0.00979824	5.70643	0.461202	5.402738451447141
0.0100896	7.43988	0.992653	5.3391672066824505
0.0101847	5.58253	0.455863	5.3188747342324705
0.0104782	4.63362	0.782042	5.253221409674917
0.0105774	6.11111	0.457592	5.230886805744067
0.0108721	5.60149	0.740456	5.164028953492425
0.0109745	5.17143	0.425343	5.140469334683986
0.0112605	5.03239	0.710372	5.074120443137153
0.011361	5.31504	0.428611	5.050516279357862
0.011649	5.95581	0.769993	4.982607036566784
0.0117497	5.31283	0.419999	4.958316979085397
0.0120112	4.71225	0.646155	4.895444593889661
0.012142	4.26727	0.364987	4.863615432150173
0.0124114	4.15297	0.623243	4.797833805864776
0.0125322	5.33269	0.400253	4.767897448622923
0.01282	5.4107	0.67917	4.695972735617391
0.0129276	5.10026	0.39852	4.669489598568221
0.0131876	4.99368	0.616533	4.604892765975543
0.0133142	4.17297	0.361775	4.57193555308677
0.0135753	4.85405	0.604885	4.505656902307859
0.0137008	5.30187	0.398103	4.472882373354576
0.013963	4.51696	0.591833	4.40608482017726
0.0140991	4.59076	0.356308	4.370286044598652
0.0143554	5.0861	0.617709	4.30437660655572
0.0144857	5.31343	0.377858	4.269736821591341
0.014747	4.44819	0.549125	4.202068684418298
0.0148743	3.83277	0.330051	4.16794908842746
0.0151326	3.95198	0.48983	4.100659651072669
0.0152683	4.33776	0.341613	4.064159156436516
0.0155152	3.66438	0.463021	3.9994974124020075
0.0156581	3.40835	0.308007	3.9617489740256793
0.0159099	3.57274	0.46885	3.8947709899496328
0.0160506	4.28769	0.328988	3.8574882993288777
0.0163009	2.90514	0.432274	3.7907341509392656
0.0164399	3.86302	0.316901	3.7538201510537066
0.016688	4.17323	0.477177	3.686848898751534
0.0168283	3.72545	0.309229	3.650282112136816
0.0170788	3.63442	0.442873	3.58265720667184
0.0172199	3.19699	0.295627	3.5459366208890186
0.0174699	3.44136	0.4052	3.4784610142161916
0.0176161	3.47346	0.303229	3.440511616483047
0.0178657	3.7287	0.398502	3.3732155360650418
0.0180093	3.55491	0.308142	3.3354150444687507
0.0182588	3.36881	0.38678	3.269062052217861
0.0183958	3.11161	0.295084	3.2331281030296823
0.0186429	3.55673	0.359665	3.1680870959219036
0.0187863	3.05967	0.299957	3.1302937128106576
0.0190308	3.76413	0.35502	3.066281666558163
0.0191832	3.26845	0.30298	3.0263822630474317
0.0194264	2.43817	0.310488	2.9631612313563735
0.0195754	3.47354	0.305006	2.92443081357222
0.0198172	2.23991	0.267646	2.8620677224666102
0.0199661	2.52561	0.270605	2.8236988236112324
0.0202045	2.88108	0.307352	2.7579874260508372
0.0203526	2.6486	0.277011	2.7196452299294944
0.0205939	2.84157	0.298413	2.6579165030132965
0.0207442	2.64371	0.273768	2.6188458561958905
0.0209823	2.55502	0.266277	2.557775901872116
0.021141	2.58553	0.273806	2.5167922762351824
0.0213776	2.69418	0.273839	2.4566813569763846
0.0215325	2.57821	0.269664	2.417184591907094
0.0217684	2.53174	0.274213	2.358388092692574
0.0219189	2.19496	0.254455	2.320953989457845
0.0221512	2.36023	0.247908	2.264975258073913
0.0223054	2.11518	0.254898	2.228226630115913
0.0225435	2.06229	0.226724	2.173923651741942
0.0227044	2.20696	0.258866	2.138776734673081
0.0229379	1.52529	0.203565	2.083213259635079
0.0230961	2.14634	0.257708	2.050210954842138
0.023325	2.49451	0.245207	2.0020676181274135
0.0234853	1.94748	0.24337	1.9709149384871063
0.0237147	1.84752	0.21406	1.9256750129356275
0.0238717	1.47558	0.226233	1.8969865995718993
0.0241045	2.01615	0.221156	1.853643290102569
0.0242656	2.09808	0.254928	1.8243511241036674
0.0244961	1.42602	0.189469	1.7825739609743514
0.0246596	1.67	0.235792	1.7526531788184474
0.0248791	1.11592	0.234337	1.711757928380061
0.0250497	1.49803	0.290596	1.6790574099611155
0.0252421	1.50575	0.459255	1.640774786381191
0.0279819	0.949257	0.145501	1.0461841184451859
0.0281742	0.908284	0.198643	1.0150040396004598
0.0283828	1.08327	0.147029	0.9820263694755096
0.0285642	0.680999	0.179112	0.9562325318712869
0.0287807	0.895833	0.138519	0.925812248620433
0.0289585	0.840217	0.167238	0.9021279603143738
0.0291933	0.970338	0.144561	0.8719339999505293
0.0293531	0.72287	0.164412	0.8518387264109173
0.0295909	0.999512	0.152481	0.8225818672308469
0.029733	0.732787	0.154605	0.8051912564046357
0.0299761	0.637426	0.148285	0.7759540444828058
0.0301155	0.785285	0.136187	0.7591109590447364
0.030339	0.816416	0.194356	0.7324011862502515
0.030508	0.780477	0.124062	0.7122307766506621
0.0307258	0.441015	0.161995	0.6865839346323579
0.0309153	0.696197	0.114919	0.6641664480607089
0.0311149	0.534798	0.166177	0.640815528474067
0.0313163	0.411373	0.105708	0.6174671912711357
0.0314949	0.689752	0.171707	0.5972204160210296
0.0317223	0.748416	0.122279	0.5718343461299658
0.0318891	0.432572	0.154594	0.5534326298619233
0.0321225	0.46081	0.111213	0.5282604508034086
0.0322678	0.542728	0.151394	0.5128207394626154
0.0325172	0.383409	0.109848	0.48695154172619687
0.0326553	0.537421	0.130017	0.47315017436207013
0.0328938	0.386657	0.128974	0.4496807317996209
0.0330394	0.455891	0.107898	0.4359279979919887
0.0332494	0.388765	0.16124	0.41625446085116063
0.0334377	0.641846	0.10401	0.399350077429966
0.0336531	0.432798	0.145641	0.38068901678013345
0.03385	0.473663	0.101315	0.3642087649838627
0.0340442	0.509899	0.155428	0.34852049804393154
0.0342529	0.379831	0.0985229	0.3303978756151289
0.0344268	0.339617	0.146121	0.31746027203613164
0.03466	0.12495	0.0875442	0.300833244064654
0.0348147	0.388924	0.139408	0.29010897342721736
0.035054	0.184362	0.0952146	0.27417512570513874
0.0351937	0.414509	0.117184	0.2654674711886286
0.0354539	0.295607	0.101829	0.24949444165399692
0.0355909	0.131477	0.10015	0.24136002019211258
0.0358001	0.147014	0.129254	0.22951891394018747
0.0359702	0.249626	0.0834501	0.22014911728160735
0.0361893	0.33453	0.163078	0.20879730787868298
0.0363787	0.100843	0.0763751	0.19930046144280686
0.0365803	0.403075	0.162773	0.1897832791062295
0.0367817	0.323392	0.0856972	0.18065025355887251
0.0369655	0.262859	0.126854	0.17274435486053696
0.0371951	0.188084	0.0806103	0.16335137798651495
0.037362	0.303424	0.121508	0.15708391159560758
0.0375948	0.285975	0.0944444	0.14840549698584113
0.0377457	0.0276355	0.0906121	0.14334687832086682
0.0379901	0.0579701	0.0882504	0.13538756059046902
0.038131	0.116224	0.0852412	0.13105513848581707
0.0383865	0.0327629	0.0903738	0.12369085699773769
0.0385194	0.181655	0.0904711	0.12009179115080368
0.0387265	0.0505086	0.108416	0.1147898165345484
0.0391174	0.105205	0.122018	0.10597224223237452
0.039315	0.0971851	0.0727591	0.10179095835466279
0.0395016	0.00484906	0.101681	0.0983362352024745
0.0397152	0.0585309	0.0713795	0.09453995083858165
0.0398825	0.0365003	0.102477	0.091833911514572
0.0401233	0.00365111	0.0632184	0.088233315275365
0.0402821	0.192437	0.107887	0.08604914021073272
0.0405229	0.0403875	0.075204	0.08302789268845726
0.0406738	0.120434	0.0951327	0.0812820592526166
0.0409177	0.135692	0.0848951	0.07874259610612963
0.0410624	0.092354	0.0786977	0.0774238135007398
0.0412757	0.0338928	0.114285	0.07548360478930823

#[[Data]] m_sa
#q / A-1	I / cm-1	sI / cm-1	Imodel / cm-1
0.00313078	8.15343	0.95652	5.188651158518201
0.00346991	10.9674	2.36249	5.160348250076532
0.00352757	6.20617	0.917642	5.155553278658249
0.0038589	3.47977	1.71298	5.1264465190762545
0.00392039	6.9459	0.838493	5.121046477978372
0.00424792	5.87683	1.9216	5.090606543478746
0.00431158	4.75542	0.639343	5.0846753739687
0.00463695	7.69158	2.0369	5.052583819731555
0.00469854	4.4413	0.636425	5.04648349209246
0.00502976	4.50066	1.18627	5.011776679774335
0.00510448	5.64314	0.650687	5.003893078399256
0.00541855	8.38304	1.45433	4.968843792845654
0.0054909	4.2746	0.575312	4.9607363321202405
0.00580738	5.87166	1.24827	4.923307564886189
0.00587774	4.49443	0.565608	4.914651779166245
0.00619625	5.0237	1.15978	4.87512633676353
0.00627537	5.42938	0.547651	4.864909126891333
0.00658781	6.77418	1.18056	4.823653438882429
0.00666536	4.03729	0.503945	4.813449242076486
0.00697858	5.17015	0.943979	4.770015846711646
0.00705575	5.14196	0.555944	4.7593616918503345
0.00736728	3.63717	0.815776	4.714169694957217
0.00745333	4.18115	0.454889	4.701750916221189
0.00775602	2.42173	0.723137	4.655829423722205
0.00783994	4.50833	0.476047	4.6432079992338915
0.00814479	6.01064	1.01396	4.595044677841376
0.00823134	5.56895	0.502895	4.581526483599184
0.00853639	4.07306	0.793976	4.5315876448467
0.00862753	4.19482	0.428892	4.516851484719395
0.00892736	4.59953	0.765439	4.466007325724725
0.00901712	4.53427	0.445552	4.451023233036183
0.009316	5.5059	0.836039	4.39872504582209
0.00940991	4.32565	0.413323	4.382577885565584
0.00970468	3.88678	0.737621	4.329395655020274
0.00980186	4.72513	0.424702	4.312226753805799
0.0100934	3.73761	0.73417	4.258219511350151
0.0101885	4.35828	0.408637	4.2409936479078025
0.0104821	4.04884	0.736709	4.185269928979252
0.0105813	4.28446	0.390385	4.166327663364202
0.0108761	4.40842	0.6619	4.109619319292899
0.0109785	4.15815	0.386779	4.089652856944373
0.0112647	4.66603	0.686106	4.033399129009031
0.0113652	4.66258	0.404087	4.013410372126511
0.0116533	2.64113	0.534592	3.9558978757592596
0.011754	4.23338	0.380363	3.9353447108883284
0.0120157	4.81076	0.653176	3.8821188641479965
0.0121465	3.9585	0.352872	3.8552068965697788
0.012416	4.14226	0.621767	3.799587561187512
0.0125368	4.49115	0.370418	3.77429892796089
0.0128247	4.18943	0.606262	3.713547638430257
0.0129324	3.57747	0.343325	3.6911727530861684
0.0131924	2.99766	0.496445	3.6366762604718317
0.0133191	3.73748	0.344899	3.6088652871475735
0.0135803	3.21709	0.508082	3.552987869873203
0.0137059	3.71704	0.340086	3.525358446437075
0.0139682	2.4318	0.462327	3.4690951499355824
0.0141043	3.15072	0.303594	3.438970516125295
0.0143607	4.10821	0.563509	3.3835145730029925
0.014491	3.57528	0.31713	3.354396583679083
0.0147524	3.345	0.483296	3.2975238218298335
0.0148798	3.94655	0.333948	3.2688536514973534
0.0151382	3.51981	0.465308	3.212363263690024
0.0152739	3.46312	0.308755	3.1817510489035716
0.0155209	2.76672	0.411643	3.1275304962467603
0.0156639	2.89842	0.288105	3.0958905950271833
0.0159157	2.6222	0.411544	3.0398172282611147
0.0160565	3.4248	0.298399	3.0086075380855553
0.016307	2.57841	0.411025	2.9527506001298187
0.0164459	3.36405	0.299271	2.9219338741760836
0.0166942	2.92979	0.409853	2.8659768108125117
0.0168345	2.94829	0.279755	2.8354644958916517
0.0170852	2.56437	0.382273	2.779040121321023
0.0172263	2.66669	0.275017	2.748443345016642
0.0174764	2.85294	0.375531	2.6922480172073033
0.0176226	2.75019	0.27575	2.660674681095329
0.0178723	2.62322	0.343342	2.6047155072422283
0.0180159	2.31323	0.257447	2.5738689428673274
0.0182656	2.08151	0.317267	2.5182076749505318
0.0184026	2.29158	0.261399	2.488413389014908
0.0186498	2.70674	0.320147	2.434498775055841
0.0187933	2.34727	0.269042	2.4031911990809114
0.0190378	2.25483	0.287901	2.350241426196829
0.0191903	2.44058	0.268593	2.317249029508096
0.0194336	2.12419	0.294129	2.2650274878317465
0.0195826	2.48894	0.265341	2.233081599618699
0.0198245	2.02813	0.256927	2.1816646536325135
0.0199735	2.38333	0.264266	2.1500564706997296
0.020212	2.67803	0.297635	2.0960456636209996
0.0203601	2.16109	0.254593	2.0645499242036474
0.0206015	1.84611	0.25076	2.013880419482559
0.0207519	2.06403	0.246783	1.981830792569831
0.0209901	2.04821	0.24326	1.9318056670475172
0.0211488	1.86605	0.240076	1.8982815452285837
0.0213856	1.89746	0.237181	1.849128257189434
0.0215405	1.5277	0.218076	1.8168885935158574
0.0217764	1.95463	0.247544	1.7689511163124003
0.021927	2.10993	0.250929	1.7384365251352631
0.0221594	1.95403	0.229661	1.6928655955605976
0.0223137	1.77577	0.238143	1.6629666552051385
0.0225519	2.00584	0.224376	1.6188420715430158
0.0227129	1.54323	0.225048	1.589739629581129
0.0229464	1.6694	0.210726	1.5453491579327177
0.0231047	1.43193	0.220823	1.5186263253177434
0.0233336	1.66246	0.209687	1.479724231150018
0.023494	1.47237	0.218904	1.4545639132223154
0.0237235	1.68784	0.206456	1.4180966878487788
0.0238806	1.14209	0.207895	1.3949984738741152
0.0241134	1.56608	0.201944	1.3601982399271888
0.0242746	1.62201	0.230301	1.336708785218024
0.0245052	1.13171	0.175488	1.3032807318052804
0.0246687	1.3668	0.218892	1.2794056949385202
0.0248883	1.05777	0.230742	1.2468269430611543
0.025059	1.07689	0.258195	1.2208353781048067
0.0252515	1.50891	0.459884	1.1904652574816175
0.0279923	0.765304	0.136259	0.7249553825870063
0.0281847	0.85916	0.195616	0.7009404677450295
0.0283933	0.654666	0.126668	0.675629581197802
0.0285748	0.845178	0.191257	0.6558881645604514
0.0287913	0.517598	0.119375	0.6327175895894378
0.0289693	0.922121	0.172159	0.6147228297920473
0.0292041	0.552147	0.122722	0.5918998355688383
0.029364	0.570991	0.154054	0.5767647315275503
0.0296019	0.805751	0.142672	0.55482018738857
0.029744	0.256684	0.124502	0.5418343296065572
0.0299872	0.603158	0.146324	0.5200714640889116
0.0301266	0.452474	0.118003	0.5075899585073796
0.0303502	0.731885	0.188105	0.48785471313862205
0.0305193	0.505245	0.110594	0.4729078262582307
0.0307372	0.21904	0.141691	0.45422835866124467
0.0309267	0.501641	0.10536	0.43786643463394176
0.0311264	0.253222	0.14029	0.42088832947774674
0.0313279	0.45518	0.107955	0.40398336742980084
0.0315066	0.34514	0.144908	0.3893978398153663
0.031734	0.311674	0.0996391	0.3712003908495141
0.0319009	0.238594	0.138544	0.35801815425595934
0.0321344	0.133932	0.0917042	0.34025971096833907
0.0322798	0.326711	0.13666	0.32928784776970743
0.0325292	0.287792	0.103731	0.31113792285168695
0.0326674	0.349014	0.116947	0.30149237739362766
0.032906	0.543414	0.140386	0.2851891869143138
0.0330516	0.274718	0.0972231	0.2756987994591419
0.0332617	0.0497817	0.128115	0.2622920562605145
0.0334501	0.27063	0.0847876	0.2507268664556809
0.0336655	0.286412	0.132799	0.23821375585621718
0.0338626	0.379512	0.0963265	0.22728411614405378
0.0340568	0.263273	0.134435	0.21686037147253978
0.0342656	0.172554	0.0862772	0.2048674289573343
0.0344396	0.209442	0.136117	0.1964948162563799
0.0346728	0.223794	0.0935428	0.18586283538090703
0.0348276	0.195868	0.125319	0.17908003966423588
0.035067	0.223466	0.0978529	0.1691465738379222
0.0352067	0.215601	0.103372	0.16378498897750757
0.035467	0.0570072	0.0837703	0.1541046444683746
0.035604	0.072226	0.0956821	0.1492197094753128
0.0358134	0.0908634	0.123009	0.14224436867416929
0.0359835	0.124062	0.0764005	0.13681657046507287
0.0362027	0.107775	0.141989	0.13037810008346892
0.0365938	0.0662745	0.130512	0.11994533784482585
0.0367953	0.16374	0.0764418	0.11511695913834186
0.0369792	0.143669	0.117142	0.11106014515285272
0.0372088	0.0982603	0.0748402	0.10641747927513985
0.0373758	0.14567	0.107933	0.10342258416688838
0.0376087	0.120721	0.0842511	0.09942611907858531
0.0377597	0.0267403	0.0904587	0.09721130754580688
0.0381452	0.0782457	0.082378	0.09218932541459145
0.0384007	0.212001	0.104136	0.08951483025947872
0.0385336	0.272745	0.0960366	0.08827968317871078
0.0387408	0.125653	0.116777	0.08663125542939025
0.03892	0.0292512	0.0710325	0.08547245878030348
0.0391318	0.201942	0.131259	0.08443263717820801
0.0393295	0.0367281	0.0690727	0.08358294374178091
0.0395163	0.180761	0.119191	0.08312387851714839
0.0401381	0.0791884	0.0686337	0.08281039260819176
0.040297	0.0494346	0.0952955	0.08301169062087552
0.0405379	0.0928574	0.0787791	0.08360486156522384
0.0406888	0.104566	0.0938244	0.08405673079213186
0.0409328	0.0786913	0.0809747	0.08505995090689984
0.0410776	0.0627373	0.0760431	0.0857450480023672
0.0412909	0.128814	0.123748	0.08687791431037108
