Repository: DomiDre/PhDThesis

# PhDThesis

Color palette:
- #0EA8DF #MatNat Blau
- #EE292F #Medizin Rot
- #FAAB2D #HumWis Orange
- #76C152 #Wiwi Gruen
- #7F0128 #Rechtswis Bordeaux
- #793394 #Philo Violett

Sample Translation
- Ol-CoFe-C : DD67
- Ac-CoFe-C : AH11
- Ac-CoFe-C-YF : YF45

File: data/monolayers/nanoparticles/Ol_CoFe_C/sas/sans/fit_result.dat
#File generated by ModelExp v0.3.5
#Read datafile: ../DD67_nuclear20_sa.dat
#Read datafile: ../DD67_nuclear20_la_scaled.dat
#Started Fit at 2018-08-30 17:47:50.230267
#Finished Fit at 2018-08-30 19:12:31.802010
#[[Fit Statistics]]
#    # fitting method   = leastsq
#    # function evals   = 29
#    # data points      = 525
#    # variables        = 6
#    chi-square         = 998.411121
#    reduced chi-square = 1.92372085
#    Akaike info crit   = 349.452609
#    Bayesian info crit = 375.032998
#[[Variables]]
#    r:              56.22659 (fixed)
#    d:              16.3320917 +/- 0.07637105 (0.47%) (init = 16.03553)
#    pVal:           1.537738 (fixed)
#    sldCore:        6.4525e-06 +/- 5.7634e-09 (0.09%) (init = 6.4968e-06)
#    sldShell:       7.8e-08 (fixed)
#    sldSolvent:     5.664e-06 (fixed)
#    sigR:           0.09266898 (fixed)
#    i0:             0.17076722 +/- 0.00197054 (1.15%) (init = 0.1834227)
#    bg:             0.01579581 +/- 1.8708e-04 (1.18%) (init = 0.00999)
#    orderHermite:   10 (fixed)
#    orderLegendre:  10 (fixed)
#    dTheta_sa:      9.0456e-04 +/- 8.3174e-05 (9.19%) (init = 0.0010312)
#    wavelength:     5.9984 (fixed)
#    dWavelength:    0.04247 (fixed)
#    dTheta_la:      0.00141583 +/- 2.7412e-05 (1.94%) (init = 0.00150274)
#[[Correlations]] (unreported correlations are < 0.100)
#    C(d, i0)                = -0.984
#    C(sldCore, dTheta_la)   =  0.638
#    C(i0, bg)               = -0.516
#    C(d, sldCore)           =  0.497
#    C(d, bg)                =  0.454
#    C(d, dTheta_la)         =  0.399
#    C(sldCore, i0)          = -0.370
#    C(i0, dTheta_la)        = -0.349
#    C(sldCore, dTheta_sa)   =  0.324
#    C(d, dTheta_sa)         =  0.271
#    C(i0, dTheta_sa)        = -0.248
#    C(dTheta_sa, dTheta_la) =  0.245

#[[Data]] sa
#q / A-1	I / cm-1	sI / cm-1	Imodel / cm-1
0.00411025	6.57292	0.14961	5.7425269756300645
0.00430646	6.42106	0.129205	5.7199785028386225
0.00449054	6.19025	0.13541	5.698419828766899
0.00469448	6.38075	0.116961	5.674143518351761
0.00488613	6.03911	0.127611	5.650831818230732
0.00508608	6.00605	0.109462	5.62603873511931
0.00527913	6.09332	0.118049	5.601566342118292
0.00547765	5.84585	0.104621	5.57586097918885
0.00566902	5.73258	0.108807	5.550510770130639
0.00586638	5.67251	0.101101	5.52381388911459
0.00605982	5.81411	0.102324	5.497041599174288
0.00626055	5.6812	0.0954118	5.468661072198068
0.00645406	5.54928	0.0964394	5.4406645090543515
0.00665683	5.46887	0.0880574	5.4106991489211484
0.00685157	5.44353	0.098821	5.381236655037978
0.00704432	5.52852	0.0865937	5.35144121617637
0.00724007	5.31304	0.0910446	5.320557942704974
0.00743381	5.28958	0.0843937	5.2893566277854225
0.00762117	5.25307	0.089479	5.258561421874867
0.00781722	5.25855	0.0812871	5.225754640427397
0.00801227	5.22489	0.0831038	5.192479021420771
0.00821392	5.30335	0.0778224	5.157456364896885
0.00841139	5.18552	0.0826931	5.122508712191681
0.00860583	5.06774	0.0766201	5.087480919240582
0.00879981	5.09856	0.0801069	5.051941524768664
0.00899474	5.12718	0.074295	5.015663404158975
0.00918643	5.01781	0.0784577	4.979416933944812
0.00938304	5.08134	0.0690265	4.9417039897768165
0.00957847	4.89464	0.0767377	4.903665721552645
0.00977786	4.8607	0.0674303	4.864336128277099
0.0099766	4.84411	0.0734776	4.824586523769938
0.0101678	4.73475	0.0683169	4.785803699964345
0.0103612	4.62862	0.0699675	4.746125410434129
0.0105568	4.68129	0.0656311	4.705492534274931
0.010753	4.71525	0.0687252	4.664297418770198
0.0109451	4.65686	0.0655889	4.623485758871274
0.0111414	4.62211	0.0662589	4.581387713920491
0.0113417	4.5146	0.0615259	4.537802642342262
0.0115384	4.49131	0.066707	4.494761265819595
0.0117319	4.36955	0.0587513	4.452030246628142
0.0119304	4.41512	0.0653613	4.407827948735215
0.0121213	4.33163	0.0590578	4.364936076539546
0.0123128	4.37559	0.0651377	4.321570840687913
0.0125059	4.26978	0.0572395	4.277542706086655
0.0127062	4.20142	0.0612199	4.231567469075777
0.012902	4.22025	0.0572911	4.186311139045955
0.0131003	4.14067	0.0601995	4.1401982068628005
0.0132934	3.99991	0.0556749	4.094984599268121
0.0134896	3.96149	0.0570535	4.048824538286828
0.0136816	3.95737	0.0542863	4.003413443708947
0.01388	3.96946	0.0564472	3.9562800379304837
0.0140735	3.95574	0.0529537	3.910078584048221
0.0142716	3.82291	0.0561495	3.862596964940212
0.0144665	3.87523	0.0515176	3.8156871127279417
0.0146676	3.74244	0.0539613	3.7671616438003257
0.0148583	3.65695	0.0511283	3.720938610336178
0.0150574	3.72097	0.0528008	3.672604434764944
0.0152506	3.59009	0.0510651	3.625560900153845
0.0154466	3.4796	0.0518769	3.577743034598605
0.0156353	3.48783	0.0493775	3.5315772687232956
0.0158331	3.44637	0.0499465	3.483164856156187
0.0160273	3.39068	0.0477037	3.435551445665024
0.0162276	3.3948	0.0486907	3.386471198436404
0.0164205	3.26539	0.0464175	3.339115435045165
0.0166192	3.22999	0.0479951	3.2902800641342425
0.0168108	3.19798	0.0453552	3.2432429681486505
0.0170079	3.18049	0.0475759	3.194898999251114
0.0171994	3.0893	0.0447726	3.147948151074475
0.0173999	3.06321	0.0467458	3.0988737141432026
0.0175928	2.99998	0.0439621	3.051663500322328
0.0177926	2.99462	0.045451	3.0028852615956225
0.017985	2.88799	0.0423651	2.955980889117562
0.0181841	2.84122	0.0431971	2.907574331913588
0.0183744	2.80316	0.0421695	2.861395845599077
0.0185724	2.82816	0.0435234	2.813526451323431
0.0187624	2.72776	0.0411754	2.7676769443701232
0.0189608	2.70037	0.0430211	2.71998662667817
0.0191558	2.6578	0.0390437	2.673271735392846
0.0193582	2.58202	0.0420728	2.625015748282994
0.0195484	2.56004	0.0399857	2.5798083036058537
0.0197472	2.51434	0.0401897	2.53281264620301
0.0199376	2.41364	0.0379225	2.4879824400432424
0.0201349	2.38342	0.0400395	2.4417879169420367
0.0203247	2.40042	0.0383795	2.3975521246497506
0.0205254	2.32488	0.0378709	2.351132099046685
0.0207181	2.30381	0.0368276	2.3067444322879007
0.0209191	2.22215	0.0366218	2.2607904912579704
0.0211098	2.21642	0.0367367	2.2174137455040905
0.0213087	2.15238	0.0365241	2.1725551376190766
0.0214992	2.07353	0.0355721	2.1298180624300516
0.0216984	2.07882	0.0360592	2.0855325300622987
0.02189	2.05623	0.0342767	2.043209908136531
0.02209	1.97699	0.036121	1.999463920222212
0.0222807	1.89956	0.0342042	1.9580112907098208
0.0224831	1.89768	0.0342923	1.9144778555577995
0.0226758	1.86315	0.0340488	1.8733233708234898
0.0228745	1.84198	0.0338521	1.8313414363100036
0.0230644	1.757	0.0326713	1.791538344458688
0.0232633	1.74245	0.0333025	1.750327726681522
0.0234512	1.68564	0.0330891	1.7117010681094482
0.0236504	1.65021	0.0326111	1.6712458074511798
0.0238445	1.60802	0.0303602	1.6327397874371659
0.0240465	1.60172	0.0320501	1.5921706937864626
0.024236	1.53624	0.0314021	1.55489750761174
0.024435	1.49773	0.0317773	1.5162403578339614
0.0246249	1.42434	0.0301536	1.4797620523589148
0.0248209	1.46086	0.0320269	1.4425840876554648
0.0250143	1.38343	0.0313673	1.4063605400376775
0.0252111	1.42017	0.0325135	1.369978673638838
0.025409	1.38757	0.0330589	1.333902401680375
0.0256059	1.30431	0.0339918	1.298478916033225
0.0258011	1.32603	0.035125	1.263845929471641
0.0259979	1.20334	0.0359261	1.229413112224885
0.0261918	1.21039	0.0371013	1.1959927470409002
0.0263863	1.2028	0.0374743	1.1629490239130378
0.0265815	1.12471	0.0378321	1.1303162738835684
0.0267733	1.0566	0.0383637	1.098715702208831
0.0269709	1.02199	0.0380256	1.0667301383415637
0.0271712	1.01694	0.0394495	1.0349832106631818
0.0273665	0.997866	0.0393599	1.0043810769659478
0.0275626	1.02094	0.0354015	0.9741977458147693
0.0277542	0.933513	0.0380427	0.9451787117220346
0.0279586	0.915937	0.0306339	0.9148569005758961
0.0281448	0.909256	0.0326351	0.8876588441995618
0.0283509	0.844687	0.0307735	0.8582102020747938
0.0285315	0.881066	0.030117	0.8327890711368315
0.0287421	0.838258	0.0293737	0.8038508621126403
0.0289224	0.779739	0.0296084	0.7794524864262494
0.029135	0.781159	0.0283904	0.7514151043018512
0.0293149	0.728271	0.0288567	0.7280577751461479
0.0295167	0.692427	0.0298311	0.7025023221631851
0.0296988	0.690435	0.0258849	0.6802510969569002
0.0299027	0.672028	0.0282903	0.6555257304914202
0.0300941	0.614521	0.0252328	0.6326303686729435
0.030292	0.62709	0.0273873	0.6097035965593709
0.030487	0.597851	0.0242708	0.5876607880472408
0.0306826	0.546414	0.0270074	0.5660666920179601
0.0308854	0.560332	0.0234887	0.5442648063249492
0.0310752	0.487282	0.0254419	0.5243336280528839
0.0312796	0.523554	0.0236036	0.5034874985668838
0.0314658	0.525736	0.0251056	0.4849356765463914
0.0316734	0.446275	0.023458	0.4648848909450212
0.0318553	0.393487	0.0244065	0.4477333432775572
0.0320607	0.430319	0.0225274	0.4289725060678393
0.0322426	0.405805	0.0231846	0.41277064454133133
0.0324475	0.402919	0.0227077	0.3951111832535253
0.0326354	0.385545	0.0221703	0.3795580115211084
0.0328428	0.400673	0.0233635	0.3627737906303159
0.0330312	0.380006	0.0215798	0.34798735004081294
0.0332334	0.344277	0.0230006	0.33265596238289313
0.0334229	0.329173	0.0213621	0.3187497914533531
0.033615	0.29782	0.0229691	0.30512639843449146
0.0338137	0.307444	0.0207679	0.291538937265884
0.034006	0.278756	0.0230191	0.27885508707163015
0.034204	0.296278	0.0204543	0.26627985648058644
0.0343982	0.240344	0.0213711	0.2544066196404627
0.0346024	0.221366	0.0205048	0.24244109757267418
0.0347881	0.219544	0.0210855	0.23196624925712134
0.0349919	0.238603	0.0205316	0.22092837051656983
0.0351784	0.227863	0.0196859	0.21149953848847305
0.0353806	0.238834	0.0202315	0.20150473163667687
0.0355712	0.199813	0.0189089	0.19251824827400943
0.0357746	0.181646	0.0203348	0.18337697231977393
0.035964	0.190673	0.0188264	0.17528893384906694
0.0361654	0.155059	0.0192076	0.16710593356807596
0.036358	0.157002	0.0186661	0.15971150389776564
0.0365561	0.112737	0.0197483	0.15249347902864574
0.0367478	0.132179	0.0178991	0.14592532502678632
0.036938	0.149688	0.0196089	0.1397625992278044
0.0371351	0.139888	0.0174822	0.1337889536225123
0.0373312	0.122091	0.0183057	0.12821085868206739
0.0375269	0.152055	0.0183825	0.12303120345537817
0.0377189	0.119069	0.0177308	0.11845334165322462
0.0379198	0.115813	0.0179884	0.11388237347738105
0.038108	0.114363	0.018223	0.10993356250882622
0.0383067	0.111825	0.0177222	0.10612050097280502
0.0385022	0.126754	0.0174179	0.10270451401885847
0.0387024	0.110723	0.0176945	0.0995612774541327
0.0388897	0.0819229	0.0179735	0.09691504199154402
0.0390884	0.093002	0.0177954	0.09444413194714447
0.0392846	0.0832863	0.0173258	0.09230520097381276
0.0394822	0.0917611	0.0176515	0.09047465582791162
0.0396775	0.0979705	0.0172399	0.0889484303295251
0.0398782	0.0790686	0.0173569	0.08772713075068846
0.0400713	0.0950226	0.017907	0.08687862648976105
0.040264	0.106201	0.017641	0.08620430841134662
0.0404606	0.0822452	0.0180344	0.08578975379275061
0.0406506	0.0713538	0.0178061	0.08562867313901029
0.040848	0.0662318	0.0193265	0.0857202951722863
0.0410413	0.0924668	0.018102	0.08604475079929909
0.0412415	0.0928244	0.0196343	0.08662819535283818
0.0414333	0.0795807	0.0206244	0.08740967433700897
0.0416282	0.0773716	0.0211594	0.08841920833266893
0.0418243	0.0781134	0.0208802	0.08969906462585762
0.0420214	0.0843812	0.0231169	0.09114496786079704
0.0422152	0.0699927	0.0230856	0.0928032396043701
0.0424122	0.0912481	0.0234752	0.09463663921846857
0.0426091	0.113217	0.024171	0.09665293943016222
0.0428066	0.094829	0.0252852	0.09885696682754029
0.0429984	0.121245	0.0259174	0.10115991411301906
0.0431947	0.115758	0.0239988	0.10367892838095645
0.0433934	0.109867	0.0260968	0.10638441076570708
0.0435842	0.109096	0.0265186	0.1091278787053606
0.0437763	0.103842	0.0273133	0.11208099154711226
0.0439751	0.0734814	0.0283884	0.11521422244637684
0.0441637	0.093866	0.0298596	0.11831558625310318
0.0443613	0.143383	0.0288403	0.12167307244131079
0.0445661	0.139579	0.0318037	0.12527314650107932
0.0447643	0.101422	0.030506	0.12887049578599788
0.0449589	0.0896628	0.0326514	0.13250413868616817
0.0451567	0.172206	0.0322293	0.136292273924188
0.0453554	0.131512	0.0382004	0.1401888418244266
0.0455344	0.178914	0.0387803	0.14378038209417304
0.0457345	0.191126	0.0356462	0.14792504699354936
0.0459393	0.163701	0.0379589	0.15218199138202723
0.0461215	0.154343	0.0452118	0.15604078683842576
0.0463134	0.13994	0.0409369	0.16015840308284124
0.0465134	0.163512	0.0514974	0.1644823878345964
0.0467069	0.18406	0.0508635	0.1687433048331196

#[[Data]] la
#q / A-1	I / cm-1	sI / cm-1	Imodel / cm-1
0.0140473	3.91700743027	0.0287702084437	3.925631484726907
0.0150806	3.64161648588	0.0235110022019	3.671487245444108
0.0162737	3.34048742732	0.0181031613594	3.3798922390859008
0.0172453	3.04995793281	0.0142169984027	3.1428044091671015
0.0183835	2.83584330032	0.0129669719559	2.8695186748152643
0.0193338	2.62041339346	0.0131375277959	2.6441947120548566
0.0204306	2.37951186592	0.0108768892242	2.3911008837374386
0.0214189	2.17492222692	0.0108586645074	2.169250320791462
0.0224886	1.9350093043	0.00900610485341	1.938500829081329
0.0234959	1.71555620524	0.00861341378615	1.7304875970711047
0.0245878	1.52410211683	0.00726982233111	1.515546493720089
0.0256185	1.33977458039	0.00738107906913	1.3289664389857392
0.026664	1.16105200403	0.006150996652	1.150824521296636
0.0276987	0.995774454574	0.00603179668837	0.9887425818967924
0.0287421	0.843870580542	0.00514908425036	0.8395335816965036
0.0298056	0.717640346448	0.00495728629936	0.7029444540889659
0.0308514	0.586597755535	0.00444171593886	0.5833932203739441
0.0318879	0.491104537881	0.00429600417025	0.479571270808219
0.0329413	0.391478951662	0.003763945599	0.38849296571356795
0.0340178	0.317735042243	0.00377255935665	0.31013793267055534
0.0350488	0.253131000221	0.00345382453395	0.24817863620246428
0.0361027	0.201698614356	0.00340829712825	0.1975658820814694
0.037142	0.159755976065	0.00317295757796	0.15926771581288718
0.038201	0.132903747131	0.00323885024501	0.13118795915010867
0.0392233	0.113680969208	0.00299132936279	0.1135098784760167
0.0402967	0.103776867225	0.00303240374806	0.10386366500528793
0.0413035	0.10010269555	0.0029963669496	0.10205583955825637
0.0423605	0.102928386307	0.00292658003883	0.10661869232596174
0.0433868	0.114588766422	0.0029014608773	0.11678203070239787
0.0444662	0.129784913523	0.00289015639496	0.13133574018289276
0.0454828	0.149448695206	0.00291995208758	0.14820629901084578
0.0465569	0.165558657115	0.00287021236527	0.16833145917025924
0.0475874	0.188884575283	0.00288952884575	0.1889749749036256
0.0486531	0.208037721033	0.00291465660384	0.210804440605015
0.0496398	0.233286690684	0.00295359044455	0.23079762528749526
0.0507101	0.252345274224	0.00284450004079	0.2515280469533295
0.0517496	0.270747939891	0.00288436231047	0.2701898948508429
0.0528166	0.286184790799	0.00292069139213	0.28729366668744577
0.0538396	0.299591133168	0.00283244765734	0.30140938286759944
0.0549323	0.317431583516	0.00287153623621	0.31366321425220806
0.0559416	0.322859454353	0.00289246027425	0.3222475088810971
0.057002	0.330555098911	0.00285375854078	0.3282733775052923
0.0580232	0.334901521933	0.00280713077483	0.33087507781242154
0.0591141	0.335748283538	0.00275923931389	0.33086592097553136
0.0601322	0.333888846632	0.0028120308166	0.3280788731281521
0.0611857	0.322955735876	0.00269823809206	0.32255188186152883
0.0622011	0.314182082127	0.0027475823724	0.31486900595073336
0.0632792	0.307073582926	0.00257386299658	0.30447033508139004
0.0643001	0.296781775883	0.00272127688497	0.29274496650767184
0.0653523	0.281322573907	0.00247734936672	0.27907661315382626
0.066397	0.264417429779	0.00260773346079	0.2642218791960038
0.0674465	0.247865604453	0.0024140442656	0.24833919091930612
0.0684998	0.233015039245	0.0024940009122	0.2317650946069928
0.0695494	0.212138282309	0.00234759282186	0.21486019402133552
0.0706078	0.193095172585	0.00238360383063	0.19789189519003603
0.0716538	0.180924156538	0.00228366017153	0.1813816428160196
0.0727033	0.161124549136	0.0023128884909	0.1653222035218539
0.073734	0.144265826457	0.00221557538053	0.15026521038062976
0.0747812	0.132874518812	0.00223120393483	0.13587404354034746
0.0758126	0.113672372644	0.00214098299019	0.12274714011315084
0.0768748	0.10371755093	0.00214830726317	0.1104361543824055
0.0779042	0.0898882575873	0.00208590480132	0.09976454369322242
0.0789678	0.0792704688177	0.00209255854226	0.09009898880234316
0.0799998	0.0722557581353	0.00205111450471	0.08205987147114903
0.0810709	0.0656666633622	0.00203808211289	0.07526138080868107
0.0820881	0.0611833830339	0.00202732781068	0.06995966406016628
0.0831415	0.0579326781265	0.00200591376846	0.06573700144640436
0.0841674	0.0521451270292	0.00197757089524	0.06278703660365406
0.0852343	0.0533758971715	0.00197005749785	0.06084534022554676
0.086247	0.052909361615	0.00197182839014	0.05995885319822415
0.0873058	0.0520815124518	0.00194815345145	0.05991540626899952
0.0883477	0.0559317417689	0.00190212744502	0.060629171571403045
0.089421	0.0566561742609	0.00194191234561	0.06201307114050586
0.0904328	0.0591069688398	0.00191929478436	0.06379655032529384
0.0915037	0.0639512189123	0.00189579177696	0.06611054786550027
0.0925359	0.066590106323	0.00188855346964	0.06852622292122207
0.0936083	0.069404793478	0.0018848311572	0.07117030021100103
0.0946286	0.0760032585064	0.00190781837073	0.07370830110096886
0.0957008	0.0738703648834	0.00183922638242	0.07629909791000072
0.0967276	0.0781644348266	0.00193141594033	0.0786241161564414
0.0977733	0.0796706388961	0.00183239211363	0.0807610457238205
0.0988083	0.0840912502691	0.00190217042784	0.08258931983338101
0.0998538	0.0887406162239	0.0018183711169	0.08409727860331774
0.100906	0.0879832588897	0.00186286693485	0.08523783036418534
0.101953	0.0905622282456	0.00180033552454	0.08592210370178953
0.103015	0.0871038303394	0.00182948647482	0.08624131761910134
0.104059	0.0895933954243	0.00180522696975	0.0861455459137395
0.105102	0.0898315202615	0.00181991849851	0.08565223374265085
0.106137	0.0907573702602	0.00177458021724	0.084788887872178
0.107187	0.0886529312658	0.00180196027523	0.08355633676695592
0.108231	0.0853221923427	0.0017408129118	0.0820084602811772
0.109291	0.0848548830954	0.00179136071118	0.08014446972200047
0.110329	0.0803911169685	0.00171827271963	0.07807375126906227
0.111398	0.0786721479272	0.00175893446981	0.0757004660913702
0.112424	0.0762206656231	0.00171457619689	0.07329838310403897
0.113471	0.0740887176222	0.00174719156268	0.07073545783152267
0.114489	0.0696524605018	0.00169053160593	0.0681732984962056
0.115556	0.0680639873099	0.00169355759664	0.06545784522204262
0.116578	0.0626691272799	0.00169366075541	0.06286315491780436
0.117636	0.0616362500528	0.0016694356366	0.0602215762638936
0.118662	0.0580343754847	0.00166287645787	0.05773157939510537
0.119735	0.0544046480476	0.00163305497555	0.05523549411566212
0.120761	0.051233203465	0.00165997941562	0.05299598656773137
0.121831	0.0508469598211	0.00160299278942	0.05077784685374872
0.122862	0.0507983892316	0.00164082626987	0.04881074088884238
0.123925	0.0467635916742	0.00157987662743	0.046957618775717296
0.124959	0.0418225442853	0.00163138724203	0.04533008176022696
0.12601	0.0431466731182	0.00156788441992	0.04385572639948045
0.127048	0.0415479700145	0.00162102838179	0.04257587072662504
0.128098	0.0383716253901	0.00154055594132	0.04145500770941577
0.129146	0.0379187583712	0.00160584684884	0.04050361377482455
0.130192	0.0376611193326	0.00163223830192	0.039732141359878605
0.131225	0.0367869346866	0.00170863597081	0.03908928638523502
0.132284	0.0366567826997	0.00175798884771	0.03856351050620085
0.133325	0.0337145225272	0.00185696109503	0.038161570576163706
0.134359	0.0359313186199	0.001861087446	0.03786122356844875
0.135405	0.0372650756051	0.00191787635122	0.037641226599688674
0.13645	0.0347044169317	0.00195066364829	0.037491364931081614
0.137512	0.0337754721697	0.00197652211437	0.03739409331802958
0.138551	0.0373748537341	0.0020813056393	0.03733823769346988
0.139585	0.0371099935812	0.00207084362028	0.037313919947716746
0.14064	0.0380440962819	0.0021101385167	0.037294036523528466
0.141687	0.038063954346	0.00217181027056	0.037276241552672174
0.142735	0.0385369373258	0.00219676609736	0.037249641016297734
0.143782	0.0400820838326	0.00224733108987	0.037206255780207205
0.144818	0.0343278014401	0.00231463359349	0.03713920815854476
0.145873	0.037863568427	0.00197981459858	0.03704090839700905
0.14691	0.0355167063131	0.00218531547342	0.0369103207423095
0.148007	0.0395767777701	0.00204526884083	0.03673267249717066
0.149011	0.0365696135355	0.0020649033942	0.036526825537096956
0.150063	0.0350972799302	0.00220339404861	0.03627734575458335
0.151119	0.0389037527339	0.00196155549554	0.03598804703288739
0.152153	0.0387372372791	0.00213358134814	0.035667844446337485
0.153238	0.0367032041481	0.00206529883616	0.03529585694271901
0.154236	0.0380595700981	0.00203143696852	0.03492311936863803
0.155285	0.0366221385447	0.00220748601332	0.034504131678677295
0.156341	0.0341990249035	0.00195822002851	0.03405808337748807
0.157367	0.0357310186666	0.00213315151992	0.033604597750741705
0.158458	0.0373519009068	0.00205275644853	0.03310276082672992
0.159442	0.0354001368982	0.00203264908412	0.03264266876160309
0.160509	0.0347761122798	0.00214394880495	0.032137528111985315
0.161582	0.0303324621139	0.00193620422677	0.031626525359859506
0.162607	0.0356260546138	0.00214962253754	0.031139420230316656
0.163686	0.0333345543754	0.00206519567739	0.030632092288878175
0.164681	0.0315183581894	0.00199064626987	0.030171153141827618
0.165739	0.0331826530804	0.00221685626865	0.02969261177647436
0.166789	0.0296477457499	0.0019387402133	0.0292356550266696
0.1678	0.0317845937925	0.00212725427666	0.028803344636655414
0.168901	0.030884361556	0.00203290698105	0.028355393109270325
0.169901	0.0299466482982	0.00195908828152	0.027965788578838642
0.170975	0.02810285714	0.00216922270464	0.027567808298219997
0.172033	0.0288660601381	0.00191438614602	0.027196315505284122
0.173011	0.0280390706313	0.00220553459317	0.026871291435419116
0.174127	0.0292064840931	0.00191692213255	0.026522783746955304
0.175145	0.0259415948542	0.00198676062271	0.02622381104584827
0.17622	0.0296440492271	0.00208872447448	0.02593147205614319
0.17726	0.0264186182193	0.00195778160372	0.025664014508252956
0.17826	0.0253285738383	0.00203439418672	0.02542235128300119
0.179371	0.022913712899	0.00202179162313	0.025172312326981656
0.180341	0.0251863006955	0.00192165024304	0.02496657234730895
0.181415	0.0251243194653	0.00210448197724	0.02475306451999637
0.182476	0.0265082803873	0.00189132156341	0.02455488638810274
0.183483	0.0266981784975	0.00201223224338	0.024376465453618282
0.184607	0.0282955061509	0.00194193813531	0.024186944303520676
0.185588	0.0252574802497	0.00185722758853	0.024033985704309
0.186651	0.0238500507065	0.00208808832871	0.023870996995329248
0.187715	0.0246879578502	0.00173077212444	0.02371383729642145
0.188751	0.0207399855946	0.00199757510088	0.023565503479644697
0.189863	0.0230064698302	0.00181924796648	0.023410594783679056
0.190825	0.022454570388	0.00187062103605	0.023278795039477555
0.191884	0.0234227154842	0.00194376920355	0.023136042498437898
0.192925	0.0246497031381	0.00171899483105	0.02299803990976475
0.193956	0.02206110563	0.00191347491018	0.022861362828047654
0.195091	0.0210545338903	0.00159403516919	0.022712016971563335
0.196028	0.0242736034404	0.00163210075689	0.022588041836895573
0.197092	0.0234810861573	0.00173554321775	0.022448141282866655
0.198148	0.0223589765906	0.00143021903571	0.022308993337855618
0.199183	0.0230279612415	0.00158442421006	0.02217227942429361
0.200285	0.0223282008896	0.00155461992087	0.02202695878821156
0.201269	0.0224730530017	0.00140708568058	0.02189832605567594
0.202316	0.0214675128499	0.00159939082889	0.02175809203532314
0.203386	0.0221447502027	0.0013647304072	0.021616711221598847
0.204423	0.0219171131743	0.00143219624555	0.021479913023974274
0.205518	0.0243715183103	0.00143150852038	0.021336301838477588
0.206564	0.0237143109527	0.00133692052097	0.021199793779427715
0.207582	0.0225940066645	0.00149251833878	0.02106772548312984
0.208588	0.0198059688595	0.00132963923083	0.020938534627723736
0.209669	0.0204385040769	0.00135652068808	0.020801268568786502
0.210714	0.0203739438773	0.00133733315607	0.020670490300912163
0.211748	0.0224035067948	0.00137385136215	0.020542762632094588
0.212812	0.0211521048976	0.00126812221512	0.020413674214572027
0.21384	0.0203394716536	0.00134766622662	0.020290942287711226
0.21491	0.0217237764382	0.00134441672524	0.020166085801444307
0.215928	0.021281397228	0.00125041329221	0.020049587931255098
0.216954	0.0207190099771	0.00137567383383	0.01993475527336946
0.218039	0.0202556551495	0.0012496653911	0.01981649832347479
0.219057	0.0199678421694	0.00125127294866	0.019708692429003305
0.22012	0.0188134095201	0.00140631198978	0.019598607317929884
0.221151	0.0212335143636	0.00118575853046	0.01949485350466511
0.222196	0.0199049153171	0.0013141138353	0.01939255861651354
0.223298	0.0196499412135	0.00127576456098	0.019288006193738428
0.224247	0.019876116826	0.00123556702529	0.019200208309199347
0.22531	0.0190097550537	0.00133249329025	0.01910482205093866
0.226394	0.0192927539577	0.00116739626865	0.019010869729322658
0.227429	0.0200199373504	0.00128017459858	0.018923608396363815
0.228465	0.0197953950851	0.00135335715234	0.018839553909355482
0.229497	0.0190243692134	0.00126107303222	0.018757676881091964
0.230559	0.0199687877915	0.00131403646622	0.01867602659601117
0.231671	0.0199084399086	0.00133223539331	0.018593135299338585
0.232668	0.0197725282235	0.00132585674244	0.01852090124936411
0.233715	0.0186444010616	0.0013816656393	0.018447180693577928
0.234789	0.0179204843634	0.00134386654511	0.018373787573573847
0.235771	0.0186491291721	0.00137229538397	0.01830834890796324
0.236852	0.0161655816824	0.00136945851768	0.018238963055437953
0.237902	0.0182839471113	0.00136284775957	0.018172746251675056
0.238918	0.0187241771804	0.00138237055759	0.018110283241123484
0.240012	0.0177506162485	0.00138972921682	0.018044887873654235
0.24103	0.0166186206325	0.00133881176517	0.017985415757085996
0.242068	0.0184214921436	0.00145741856585	0.017926185663417183
0.243148	0.0166016854004	0.00134224179441	0.017866126378402732
0.244141	0.0182243729192	0.00142667725112	0.017811989755119207
0.245196	0.016220427764	0.00143118185093	0.017756301350075884
0.24627	0.0160832265943	0.00133834755068	0.017700456823624738
0.247294	0.0183052665913	0.00147229062247	0.017648320686861275
0.248344	0.0169621393507	0.00142054790062	0.01759598127136868
0.249372	0.0164668912688	0.00134280057111	0.017545865558254242
0.250433	0.0166181908043	0.00148033700686	0.017495263660653897
0.251515	0.0157209673654	0.00137636155899	0.017444733195945566
0.2525	0.0137091133709	0.00144731760254	0.017399629815634702
0.253582	0.0171019194898	0.00143401871722	0.017351546385434177
0.254643	0.016185525712	0.00136625199912	0.017305045770896223
0.25566	0.0171095704323	0.00147752593026	0.017261405096091496
0.256757	0.0167736166908	0.00141380819404	0.017215425890373
0.25777	0.0158524948025	0.00140326880594	0.01717376313537822
0.258782	0.0160607035952	0.00152867548915	0.01713313403805293
0.259879	0.0175387109331	0.00135909106087	0.01709009408866554
0.260866	0.0170891965743	0.00148037998968	0.01705210201875545
0.261902	0.0156371508613	0.00149999734991	0.017013835714041553
0.262961	0.0162135505124	0.00134699569459	0.016974653328270986
0.264056	0.0169993624751	0.00141862227017	0.016935495774615787
0.265131	0.0179538390337	0.00153418588701	0.01689800679901353
0.266097	0.0167271092768	0.00136948430737	0.016865018541330285
0.267167	0.016361927216	0.00152749775981	0.016829403897274497
0.268244	0.0164131627405	0.00141257888531	0.016794544525533476
0.269231	0.0186128516698	0.00146488898041	0.016763309890671166
0.270298	0.0168146223036	0.00153799416509	0.016730750034571983
0.271333	0.0176354222839	0.00140847832404	0.01669968803982584
0.272386	0.0158739862138	0.00150444177377	0.016668975452817376
0.273485	0.0153936961541	0.00153973926769	0.016637792633468384
0.274448	0.0175725813973	0.00145172764013	0.01661112044990547
0.275514	0.0145186518517	0.00156728266041	0.016582473643472706
0.276619	0.0152606213354	0.00141978280638	0.01655362699539765
0.277641	0.0177116738112	0.00152395597523	0.01652769411245314
0.278675	0.0137685156317	0.00164155697786	0.01650196508841038
0.279673	0.0169983308874	0.00139207607893	0.016478469013980646
0.280767	0.0171284828742	0.00153619748311	0.016452991897785745
0.281842	0.0162141522719	0.00152997357039	0.016428738061059166
0.282815	0.0157150357359	0.00143567785418	0.01640734131157299
0.283883	0.0172261398471	0.00161693641707	0.01638458872809682
0.284936	0.012963791227	0.00162355577175	0.016362843854496347
0.28595	0.012939548915	0.00172153081759	0.016342475596698092
0.286992	0.0142379740201	0.00172608699678	0.016322568113075118
0.288077	0.0122479552994	0.00171068195316	0.01630194977035459
0.289145	0.0127095048485	0.00184269079793	0.016282434125969095
0.290155	0.0127312541567	0.00187373299241	0.01626450248805095
0.291215	0.0148235719952	0.00182480994372	0.016246307493318943
0.292277	0.012889173047	0.00195160067383	0.0162286115644847
0.293301	0.0180372257096	0.00195614825646	0.016212064476026175
0.294325	0.011718664822	0.00200466726661	0.01619603734790901
0.295388	0.0126642009535	0.00203092117465	0.016180251633960887
0.296441	0.0147016727103	0.00203431681763	0.016164784742705517
0.29747	0.0139103589463	0.00217332326592	0.01615004393462473
0.298526	0.0126557763203	0.00206725025631	0.016135525910818908
0.299632	0.0161691062738	0.00214451617821	0.016120819410128235
0.300616	0.0110305098322	0.00243362723957	0.01610814412939059
0.301645	0.0130545709483	0.00215355116752	0.016095307929472547
0.302739	0.0156106734426	0.00233468078195	0.016082132334486694
0.303805	0.0142141615364	0.0023884093102	0.016069712696096864
0.304804	0.0137385136215	0.00244341872656	0.01605870384636798
0.305816	0.0113193544	0.00256112288797	0.016047657038737523
0.306862	0.0110923191311	0.00245497250928	0.016036654568160995
0.307936	0.0136290793552	0.00256790557737	0.01602573369905748
0.308998	0.0155959733173	0.00263360052343	0.016015309386776835
0.310045	0.0154115770083	0.00265050996584	0.01600533074986147
0.311097	0.0162681386971	0.00289855523849	0.015995716186568164
0.312169	0.0109947481238	0.00266884643796	0.01598628221503211
0.313193	0.00780298126263	0.00326335905045	0.015977778585405555
0.314199	0.0129418699875	0.0029091891888	0.01596951722361362
0.315278	0.00760974768535	0.00304178259996	0.015960983865477167
0.316257	0.0113693864055	0.00356405828079	0.015953517127402696
0.317341	0.0130749448062	0.00290952445482	0.015945552316788156
0.318437	0.0108488644239	0.0037770295702	0.015937800802185105
0.319496	0.0173721095127	0.00325018051704	0.015930597786526283
0.320507	0.0166784527216	0.00397623775981	0.015923956770984314
0.321482	0.0136528058732	0.00398572836704	0.01591792368037491
0.322473	0.0149532081881	0.00377641061755	0.015911853027288026
0.323587	0.0100327065884	0.00421928842848	0.015905231718330203
0.324687	0.014889765542	0.00401799127368	0.015898991943758215
0.325791	0.0167842764308	0.0050335034404	0.01589297589555777
0.326733	0.0225201621753	0.00502023034478	0.015887978520488056
0.327792	0.0166941844347	0.00501567416558	0.015882568815891812
0.328776	0.0132671639889	0.00655291183299	0.01587769838871819
0.329877	0.0083388137257	0.00564268179195	0.015872566649442355
0.330955	0.0161169251272	0.00805554832821	0.015867586561075356
0.332058	0.0221240324822	0.0078313843118	0.01586265366448535
0.33314	0.0114781329467	0.0113760917258	0.015857915806441997
