Repository: DomiDre/PhDThesis

# PhDThesis

Color palette:
- #0EA8DF #MatNat Blau
- #EE292F #Medizin Rot
- #FAAB2D #HumWis Orange
- #76C152 #Wiwi Gruen
- #7F0128 #Rechtswis Bordeaux
- #793394 #Philo Violett

Sample Translation
- Ol-CoFe-C : DD67
- Ac-CoFe-C : AH11
- Ac-CoFe-C-YF : YF45

File: data/monolayers/nanoparticles/Ol_CoFe_C/sas/superballModel/sim_saxs_sans/Backup17DaysFit/fit_result.dat
#File generated by ModelExp v0.5.9
#Read datafile: ../../experimental_data/DD67.xye
#Read datafile: ../../experimental_data/DD67_nuclear20_sa.dat
#Read datafile: ../../experimental_data/DD67_nuclear20_la_scaled.dat
#Started Fit at 2018-12-11 01:40:08.245594
#Finished Fit at 2018-12-28 08:28:36.010235
#[[Fit Statistics]]
#    # fitting method   = leastsq
#    # function evals   = 3629
#    # data points      = 359
#    # variables        = 11
#    chi-square         = 7278.35564
#    reduced chi-square = 20.9148151
#    Akaike info crit   = 1102.35229
#    Bayesian info crit = 1145.06884
#[[Variables]]
#    particleSize:        51.3053730 +/- 0.09426125 (0.18%) (init = 54.18515)
#    dShell:              34.3394593 +/- 1.00845542 (2.94%) (init = 21.18552)
#    dSurfactant:         15.7933194 +/- 0.35446628 (2.24%) (init = 15.15999)
#    pVal:                4.09294505 +/- 0.36452630 (8.91%) (init = 2.473763)
#    sldCore_saxs:        5.143869e-05 (fixed)
#    sldShell_saxs:       4.123943e-05 (fixed)
#    sldSurfactant_saxs:  8.52e-06 (fixed)
#    sldSolvent_saxs:     7.55e-06 (fixed)
#    sigParticleSize:     0.06232648 +/- 0.00345380 (5.54%) (init = 0.07143705)
#    sigD:                0.17779981 +/- 0.03862594 (21.72%) (init = 0.4038504)
#    i0_saxs:             0.02996434 +/- 2.5195e-04 (0.84%) (init = 0.02369477)
#    bg_saxs:             0 (fixed)
#    orderHermite:        5 (fixed)
#    orderLegendre:       10 (fixed)
#    i0Oleic:             0.69001465 +/- 0.07733582 (11.21%) (init = 0.9518238)
#    rOleic:              21 (fixed)
#    x:                   0.82431744 +/- 0.01406877 (1.71%) (init = 0.9860621)
#    sldCore_sans:        6.223416e-06 (fixed)
#    sldShell_sans:       6.101123e-06 (fixed)
#    sldSurfactant_sans:  7.8e-08 (fixed)
#    sldSolvent_sans:     5.664e-06 (fixed)
#    i0_sans:             0.13027763 +/- 0.00704655 (5.41%) (init = 0.1225224)
#    bg_sans:             0.01358112 +/- 7.5393e-04 (5.55%) (init = 0.01344027)
#[[Correlations]] (unreported correlations are < 0.100)
#    C(dSurfactant, i0_sans)          = -0.978
#    C(dShell, pVal)                  = -0.920
#    C(sigParticleSize, sigD)         = -0.828
#    C(particleSize, pVal)            = -0.819
#    C(sigParticleSize, i0_saxs)      =  0.701
#    C(dShell, x)                     =  0.623
#    C(particleSize, dShell)          =  0.582
#    C(pVal, x)                       = -0.580
#    C(dShell, i0_saxs)               =  0.568
#    C(dSurfactant, i0_saxs)          =  0.554
#    C(particleSize, sigD)            =  0.514
#    C(dShell, dSurfactant)           =  0.512
#    C(i0_saxs, x)                    =  0.512
#    C(pVal, sigD)                    = -0.510
#    C(i0_saxs, i0_sans)              = -0.488
#    C(sigD, i0_saxs)                 = -0.478
#    C(dShell, i0_sans)               = -0.420
#    C(dSurfactant, x)                =  0.398
#    C(dShell, sigD)                  =  0.383
#    C(dSurfactant, pVal)             = -0.366
#    C(dSurfactant, bg_sans)          =  0.346
#    C(i0Oleic, bg_sans)              = -0.345
#    C(x, i0_sans)                    = -0.331
#    C(i0_sans, bg_sans)              = -0.329
#    C(pVal, i0_saxs)                 = -0.329
#    C(i0Oleic, x)                    = -0.311
#    C(particleSize, x)               =  0.297
#    C(i0Oleic, i0_sans)              = -0.294
#    C(pVal, i0_sans)                 =  0.269
#    C(x, bg_sans)                    =  0.251
#    C(i0_saxs, bg_sans)              =  0.238
#    C(sigParticleSize, x)            =  0.219
#    C(dShell, bg_sans)               =  0.218
#    C(dSurfactant, i0Oleic)          =  0.183
#    C(particleSize, sigParticleSize) = -0.176
#    C(particleSize, i0Oleic)         = -0.171
#    C(pVal, bg_sans)                 = -0.166
#    C(pVal, i0Oleic)                 =  0.162
#    C(sigParticleSize, i0Oleic)      = -0.138
#    C(particleSize, i0_saxs)         = -0.116
#    C(dShell, i0Oleic)               = -0.108
#    C(sigD, x)                       =  0.103

#[[Data]] saxs
#q / A-1	I / cm-1	sI / cm-1	Imodel / cm-1
0.0052304138455635946	43.82547	0.1384006379856513	41.028039189343716
0.006576466208534192	42.83997	0.105834335365441	40.4450835633563
0.00792251857150479	41.526604	0.10067657887754346	39.73938153158963
0.009268570934475386	40.321533	0.0947540015617155	38.91697358167308
0.010614623297445983	39.298462	0.0887797398462659	37.98483456246124
0.01196067566041658	37.83491	0.07692570274680736	36.950783811392846
0.013306728023387178	36.343594	0.07007075127014824	35.82338538289207
0.01453508371212135	34.39032	0.027222786489277263	34.720888624743424
0.01532580656784307	34.07501	0.06226818663985847	33.977533515211995
0.016671858930813667	32.674145	0.058096456694433266	32.6581290179364
0.01734488511229897	31.966185	0.05619460893157224	31.975603446303943
0.018690937475269565	30.37698	0.05254479487035562	30.57144550682365
0.019729523925841215	29.252079	0.015580018472932746	29.457863058781903
0.02071001601972546	28.028608	0.047720641994719766	28.387289645926998
0.022056068382696054	26.556126	0.04489451609550619	26.894678602037622
0.022729094564181353	25.738363	0.043493832298387325	26.141351558495174
0.024075146927151955	24.248632	0.040949309214416287	24.627069090608302
0.024923964139561078	23.378021	0.012406231671392282	23.670593910725195
0.02609422547160785	22.115265	0.03901144449830338	22.35519036830563
0.027440277834578444	20.578615	0.035878251287201644	20.854149643853876
0.02811330401606374	19.917875	0.03492938241332456	20.11106164477451
0.029459356379034338	18.477266	0.032715803222728206	18.64499501781574
0.030132382560519633	17.756924	0.03165474584308527	17.923991478948544
0.031478434923490235	16.411516	0.029685928070501275	16.5106526217327
0.03271562446014087	15.205873	0.008740964236404037	15.250124639177608
0.033497513467946126	14.480656	0.026949638214837975	14.474743656657074
0.034843565830916724	13.227319	0.025219760854806816	13.182063558233672
0.03551659201240202	12.616061	0.024379709086872033	12.556991827801294
0.036862644375372615	11.451182	0.02277944913964801	11.35202358419712
0.03791006467386074	10.546665	0.006768519537661912	10.457921488733282
0.03888172291982852	9.804151	0.02139290682110898	9.663883987207896
0.04022777528279911	8.734871	0.020254093885505947	8.621773752447599
0.04090080146428441	8.237716	0.019662963530651213	8.126386256920382
0.04224685382725501	7.286491	0.017838544692824972	7.187589334723589
0.0431045048875806	6.724976	0.0050830902266337605	6.6257409636320705
0.044265932371710906	5.981481	0.015538516687030768	5.909910339523314
0.045611984734681504	5.2382255	0.014220555774442863	5.144591014738058
0.0462850109161668	4.8590255	0.013568769929291234	4.787494712909514
0.047631063279137395	4.1962485	0.012405304486017127	4.123442046147613
0.048304089460622694	3.8674755	0.011833555897024228	3.8159934752603166
0.04965014182359329	3.2731206	0.01076476255839337	3.248801399390809
0.0508961652081604	2.8075259	0.003051420648897383	2.7785206380961105
0.05166922036804919	2.5169086	0.009270383186728898	2.5121548086360628
0.05301527273101978	2.096352	0.008369188659876485	2.0926658298351626
0.05368829891250509	1.905463	0.00794906992155762	1.903143553805619
0.05503435127547568	1.5463636	0.00711463607310632	1.5623050469105693
0.05609060542188026	1.3300163	0.0020374400928857453	1.3285382986952987
0.05705342981993157	1.1346468	0.006312870016931045	1.139563669577364
0.05839948218290217	0.90367395	0.005703448475582413	0.911169986674344
0.05907250836438747	0.80033	0.005389111595469029	0.8115538939626326
0.060418560727358066	0.626632	0.004667508198727213	0.639074757450983
0.061285045635600124	0.54159015	0.0013002898937182147	0.5454775265202421
0.06243763927181396	0.429523	0.003885565098363649	0.44013286163762627
0.06378369163478456	0.33283693	0.003478621524575736	0.34198343475807363
0.06445671781626985	0.29254004	0.0032877495570887635	0.30192280683229633
0.06580277017924045	0.22836679	0.0029783873312293607	0.237720713335238
0.06647948584931998	0.21147914	0.0008649132524354131	0.21264750409619992
0.06782184872369634	0.1681078	0.0026496213904528727	0.17526226099637698
0.06907670595617992	0.15320668	0.0007655107035379919	0.15306994882387398
0.06984092726815225	0.14195724	0.0024527757186441363	0.1446378638389511
0.07118697963112285	0.13752696	0.0023930211837068483	0.13752174219989682
0.07186000581260814	0.13878195	0.002402835368872213	0.1370707850294779
0.07320605817557874	0.14507225	0.0024136860837338497	0.14106791995436352
0.07427114616989978	0.15413092	0.0007407453107593412	0.14783214093006572
0.07522513672003463	0.16159607	0.0024330778484469677	0.15583276671105148
0.07657118908300523	0.1757149	0.0024789536626227972	0.16917234339885173
0.07724421526449053	0.18781425	0.002523439342694403	0.17637553998479816
0.07859026762746113	0.19999139	0.002547788442267951	0.19113075141891658
0.07946558638361965	0.21241137	0.0007957205412339297	0.2005983309558314
0.08060934617191702	0.22372378	0.0025998036615077842	0.21237766679218337
0.08195539853488762	0.23764604	0.0026248814761205648	0.22487010104423816
0.08262842471637291	0.24383841	0.002637072851941744	0.23040442267291344
0.08397447707934352	0.250036	0.0026509547394249974	0.23980108147397294
0.08466002659733951	0.2548858	0.0008204368954629563	0.2436563026758483
0.0859935556237994	0.26064372	0.002643205657040621	0.2492408882717912
0.08725724670419943	0.26128063	0.0008154949052949425	0.2521365422700865
0.0880126341682553	0.2593354	0.002761087843096597	0.25275133872821576
0.0893586865312259	0.25604776	0.002789176456738026	0.2518233529370852
0.09003171271271121	0.25063255	0.002790991518786929	0.25042043950213067
0.0913777650756818	0.25137493	0.0028171209516201167	0.24584767086638548
0.0924516869179193	0.24241346	0.0008098546722502585	0.24063067110943243
0.09339684362013768	0.2309654	0.002760113229452459	0.23499716492377604
0.09474289598310828	0.22498916	0.002763341574744717	0.22548609581379397
0.09541592216459359	0.21813992	0.0027423665616062363	0.2201550615929857
0.09676197452756419	0.2047602	0.002686149088363175	0.20852952001873226
0.09764612713163917	0.19767657	0.0007492041739884896	0.20031268264951893
0.09878105307202008	0.18358213	0.0025991614427178598	0.1892485906922893
0.10012710543499069	0.16584048	0.0025329316811179645	0.1755969994905512
0.10080013161647597	0.16268256	0.002526504155734177	0.16863785163310008
0.10214618397944658	0.14280754	0.002434633224669454	0.15461772865597148
0.10284056734535903	0.13921212	0.0007020782899141205	0.14739691093860627
0.10416526252390249	0.12268581	0.002392621603010745	0.13378344926913566
0.10543778745221898	0.113376774	0.0006596503713296616	0.12105747714955661
0.10618434106835838	0.10540784	0.0023484299739435104	0.1138143542236607
0.10753039343132896	0.09443047	0.002349924872232603	0.10127216269570687
0.10820341961281427	0.08926946	0.0022588698249406654	0.09528486315368616
0.10954947197578487	0.07596436	0.0021439626770626257	0.08394696779775562
0.11063222766593883	0.06963821	0.0005618721041968618	0.07549121946528811
0.11156855052024076	0.06172999	0.002050196916271879	0.0686852041471812
0.11291460288321137	0.054300383	0.0019753195410605537	0.059753521996198156
0.11358762906469665	0.050551243	0.0019509706802859524	0.05567137264659559
0.11493368142766724	0.044395626	0.0019177524441785648	0.04827797082810684
0.1158266678796587	0.04134638	0.0005084709109391988	0.04393588505407846
0.11695275997212314	0.035598814	0.0018293933021743046	0.039087211661968
0.11829881233509375	0.03299234	0.0018220968230270244	0.03417862210284669
0.11897183851657905	0.029785538	0.0017917014266315096	0.032071914529889715
0.12102110809337857	0.02740834	0.0004739225366915698	0.026988396480186434
0.12621554830709844	0.024753138	0.0004445615169583839	0.02154876280389732
0.13140998852081828	0.027022569	0.00042369304628618213	0.023011554183489963
0.13660442873453815	0.029843118	0.0004149626666987511	0.02699469648561804
0.14179886894825802	0.030748578	0.0004045655372262615	0.030329853035426586
0.1469933091619779	0.02951976	0.00039522113673387007	0.03135782120193198
0.15218774937569776	0.026024615	0.0003787605899089271	0.029738572009387888
0.15738218958941763	0.022353772	0.0003621724905339635	0.02602146391826454
0.16257662980313747	0.01803867	0.0003486000172518005	0.021175919621463403
0.16777107001685734	0.014227161	0.00033799893664103854	0.016206230628154048
0.1729655102305772	0.011167575	0.00032891179736875423	0.011901627373140466
0.17815995044429708	0.010024464	0.00031956424768424447	0.008721567808553711
0.18335439065801692	0.008130332	0.00031356626064306875	0.006788880359335624
0.1885488308717368	0.0076638795	0.00030671540039107207	0.005954320023576696
0.19374327108545664	0.0075718854	0.0003017640398694506	0.005897560926266967
0.1989377112991765	0.007650472	0.0002944400762494686	0.006235623544130355
0.20413215151289635	0.006838763	0.00029134804674636625	0.00661700632189964
0.20932659172661625	0.0066526383	0.0002862153240988735	0.006787327375691533
0.2145210319403361	0.005948689	0.00028151237526231524	0.006619941519661486
0.21971547215405596	0.005476868	0.0002757113276786225	0.006112488795972811
0.2249099123677758	0.0041985773	0.00027258326278494286	0.005356828229969457
0.2301043525814957	0.00421462	0.0002676179231527427	0.004494187647490902
0.23529879279521554	0.0036388803	0.0002631990075075741	0.0036687168226986577
0.24049323300893544	0.0030290857	0.0002599209156690482	0.0029907693505972863
0.24568767322265528	0.0029794574	0.0002562804402875427	0.002516848755664001
0.2508821134363752	0.0028547775	0.000251964904930014	0.002247639441753074
0.256076553650095	0.0028961096	0.00024947136345914724	0.00214056268374774
0.26127099386381486	0.0026491266	0.0002467241409347644	0.0021302098476575133
0.2664654340775347	0.002679754	0.00024261383289061173	0.0021494205256406326
0.27165987429125454	0.0024398137	0.00024070194070074008	0.002145402146286598
0.27685431450497444	0.0020009428	0.0002380438864101927	0.002088140286320104
0.2820487547186943	0.0019452982	0.0002346688207076464	0.0019712051158063655
0.2872431949324142	0.0016813185	0.00023313511070493522	0.0018069857477698325
0.292437635146134	0.0020057764	0.00022991814040682925	0.001619055814042136
0.2976320753598539	0.0015053172	0.00023443194341166956	0.0014340606381517574

#[[Data]] sans_sa
#q / A-1	I / cm-1	sI / cm-1	Imodel / cm-1
0.00411025	6.57292	0.14961	5.641428121642619
0.00449054	6.19025	0.13541	5.603392461228468
0.00488613	6.03911	0.127611	5.561370237150185
0.00527913	6.09332	0.118049	5.516037936367871
0.00566902	5.73258	0.108807	5.469458194254931
0.00605982	5.81411	0.102324	5.418331313037901
0.00645406	5.54928	0.0964394	5.364380186921162
0.00685157	5.44353	0.098821	5.306850497004896
0.00724007	5.31304	0.0910446	5.248112463997669
0.00762117	5.25307	0.089479	5.188171030437206
0.00801227	5.22489	0.0831038	5.123700508330209
0.00841139	5.18552	0.0826931	5.055035604456683
0.00879981	5.09856	0.0801069	4.98627275383726
0.00918643	5.01781	0.0784577	4.915700371247259
0.00957847	4.89464	0.0767377	4.841548332699045
0.0099766	4.84411	0.0734776	4.763939310896523
0.0103612	4.62862	0.0699675	4.687443293791821
0.010753	4.71525	0.0687252	4.607545702369387
0.0111414	4.62211	0.0662589	4.526534761891339
0.0115384	4.49131	0.066707	4.441728159874361
0.0119304	4.41512	0.0653613	4.356679433715825
0.0123128	4.37559	0.0651377	4.272679367791038
0.0127062	4.20142	0.0612199	4.184517713660417
0.0131003	4.14067	0.0601995	4.094878655801601
0.0134896	3.96149	0.0570535	4.005570538932385
0.01388	3.96946	0.0564472	3.915113732227091
0.0142716	3.82291	0.0561495	3.8233837500606476
0.0146676	3.74244	0.0539613	3.729769288359646
0.0150574	3.72097	0.0528008	3.6371699390936927
0.0154466	3.4796	0.0518769	3.544397790952215
0.0158331	3.44637	0.0499465	3.4518522007514174
0.0162276	3.3948	0.0486907	3.35692705490884
0.0166192	3.22999	0.0479951	3.2626947298442337
0.0170079	3.18049	0.0475759	3.1693266334713535
0.0173999	3.06321	0.0467458	3.075181856488738
0.0177926	2.99462	0.045451	2.9809101132294247
0.0181841	2.84122	0.0431971	2.8873863244201283
0.0185724	2.82816	0.0435234	2.795241581148415
0.0189608	2.70037	0.0430211	2.703455454258357
0.0193582	2.58202	0.0420728	2.610017518933547
0.0197472	2.51434	0.0401897	2.519451405215381
0.0201349	2.38342	0.0400395	2.430184034654419
0.0205254	2.32488	0.0378709	2.3405315652608754
0.0209191	2.22215	0.0366218	2.2515730581580913
0.0213087	2.15238	0.0365241	2.1647665189630687
0.0216984	2.07882	0.0360592	2.0792004021597883
0.02209	1.97699	0.036121	1.9944041437656734
0.0224831	1.89768	0.0342923	1.9105858384068959
0.0228745	1.84198	0.0338521	1.8286292579724779
0.0232633	1.74245	0.0333025	1.7488114498013518
0.0236504	1.65021	0.0326111	1.6708038830032566
0.0240465	1.60172	0.0320501	1.5925182743809283
0.024435	1.49773	0.0317773	1.5175098789451342
0.0248209	1.46086	0.0320269	1.4448211959369053
0.0252111	1.42017	0.0325135	1.3729943525224202
0.0256059	1.30431	0.0339918	1.3020893352096548
0.0259979	1.20334	0.0359261	1.2336195186826204
0.0263863	1.2028	0.0374743	1.1678049445835352
0.0267733	1.0566	0.0383637	1.1041173618628344
0.0271712	1.01694	0.0394495	1.04060612414993
0.0275626	1.02094	0.0354015	0.980146660409209
0.0279586	0.915937	0.0306339	0.9211250131993752
0.0283509	0.844687	0.0307735	0.8647217350939221
0.0287421	0.838258	0.0293737	0.8105151235865109
0.029135	0.781159	0.0283904	0.7581586671887739
0.0295167	0.692427	0.0298311	0.7091224056953126
0.0299027	0.672028	0.0282903	0.6617819409059834
0.030292	0.62709	0.0273873	0.6160389211733532
0.0306826	0.546414	0.0270074	0.5719419070029856
0.0310752	0.487282	0.0254419	0.5299286618552382
0.0314658	0.525736	0.0251056	0.4902068763911059
0.0318553	0.393487	0.0244065	0.45251638095774455
0.0322426	0.405805	0.0231846	0.4171485278267775
0.0326354	0.385545	0.0221703	0.38324852892850186
0.0330312	0.380006	0.0215798	0.35108816244656793
0.0334229	0.329173	0.0213621	0.3212320364416406
0.0338137	0.307444	0.0207679	0.2933696818584438
0.034204	0.296278	0.0204543	0.2673993429628953
0.0346024	0.221366	0.0205048	0.24278425812988202
0.0349919	0.238603	0.0205316	0.22051394687277967
0.0353806	0.238834	0.0202315	0.2000307948973932
0.0357746	0.181646	0.0203348	0.1807892763844364
0.0361654	0.155059	0.0192076	0.16357935882331917
0.0365561	0.112737	0.0197483	0.14800151238126716
0.036938	0.149688	0.0196089	0.13427751207588573
0.0373312	0.122091	0.0183057	0.12163818881791291
0.0377189	0.119069	0.0177308	0.11050043161380126
0.038108	0.114363	0.018223	0.10043628420447806
0.0385022	0.126754	0.0174179	0.0910990881761113

#[[Data]] sans_la
#q / A-1	I / cm-1	sI / cm-1	Imodel / cm-1
0.0318879	0.42846	0.0037480125	0.44721351818280913
0.0340178	0.27720525	0.0032913375000000003	0.2856824691439985
0.0361027	0.17597025	0.0029735399999999998	0.17241496277411042
0.038201	0.11595074999999999	0.0028257075	0.10385791474474357
0.0402967	0.09053925	0.002645595	0.07440594817892222
0.0423605	0.089799	0.00255327	0.07498760367195641
0.0444662	0.11322974999999999	0.0025214925	0.0973325760209315
0.0465569	0.14444025	0.0025040925	0.13306521018975115
0.0486531	0.18150075	0.0025428675	0.17425226152812417
0.0507101	0.22015650000000003	0.00248166	0.2138106246442271
0.0528166	0.2496795	0.0025481325	0.24940822338614216
0.0549323	0.27694050000000003	0.0025052475	0.27617437909959586
0.057002	0.28839	0.0024897375	0.2914919554282071
0.0591141	0.29292075	0.002407275	0.2958521239119727
0.0611857	0.28176	0.002354055	0.2894259219031861
0.0632792	0.26790375	0.0022455450000000003	0.27345978305295626
0.0653523	0.24543749999999998	0.0021613425	0.25049228859493455
0.0674465	0.21624825	0.0021061125	0.2222051256896234
0.0695494	0.18507825	0.0020481375	0.19112946988852653
0.0716538	0.15784575	0.0019923600000000003	0.15973702388187064
0.073734	0.1258635	0.00193296	0.1305316481657451
0.0758126	0.0991725	0.0018678825000000001	0.10450263605167805
0.0779042	0.07842225	0.0018198300000000001	0.08275055372955022
0.0799998	0.063038925	0.0017894775	0.06587561297154806
0.0820881	0.053378924999999994	0.0017687249999999999	0.05430091262389669
0.0841674	0.045493575	0.001725315	0.04764408655727625
0.086247	0.046160325	0.0017203049999999999	0.04525707050641092
0.0883477	0.048797175000000005	0.001659495	0.04632602199817908
0.0904328	0.051567375	0.0016744725000000002	0.05007012203379155
0.0925359	0.058095974999999994	0.0016476525	0.05553180815608668
0.0946286	0.06630839999999999	0.00166446	0.06173403502662852
0.0967276	0.0681939	0.0016850475	0.06793049572180611
0.0988083	0.0733647	0.0016595325000000002	0.0733726387023551
0.100906	0.07676025	0.0016252425	0.07767024854510722
0.103015	0.075993	0.00159612	0.0804938319861461
0.105102	0.07837275	0.0015877725	0.0817066350843764
0.107187	0.0773445	0.0015721049999999999	0.08125783641945233
0.109291	0.074030925	0.0015628575000000001	0.0792966729956723
0.111398	0.06863685	0.0015345674999999999	0.07603804329435303
0.113471	0.064638075	0.0015243225	0.07184744661711077
0.115556	0.05938185	0.0014775300000000001	0.06693479016097423
0.117636	0.053774025	0.001456485	0.061640556127280914
0.119735	0.047464875	0.001424745	0.05617199830053202
0.121831	0.044361	0.0013985175	0.050854460373282284
0.123925	0.0407985	0.00137835	0.04589709199352772
0.12601	0.03764295	0.0013678874999999999	0.04146703083219249
0.128098	0.033477	0.001344045	0.03765104645144151
0.130192	0.032857125	0.0014240325000000002	0.034475439968850455
0.132284	0.0319809	0.0015337425	0.032027022820983485
0.134359	0.031347975	0.00162369	0.030266937226575665
0.13645	0.030277575	0.00170184	0.0291088710723829
0.138551	0.032607375	0.0018158175	0.028488751241954928
0.14064	0.033191250000000005	0.0018409725000000001	0.02831876922204927
0.142735	0.033621225000000005	0.0019165500000000002	0.028490492336428322
0.144818	0.029949000000000003	0.0020193825	0.02889381821804099
0.14691	0.03098625	0.0019065599999999999	0.029425038634378644
0.149011	0.03190485	0.0018015075	0.02999686110263019
0.151119	0.03394125	0.0017113425	0.030509914187418993
0.153238	0.032021400000000005	0.0018018524999999998	0.030896760303862278
0.155285	0.031950675	0.0019259025	0.031094590584304454
0.157367	0.031173225	0.00186105	0.031083820789594076
0.159442	0.030884549999999997	0.0017733674999999998	0.030841717883678545
0.161582	0.026463300000000002	0.001689225	0.030348068959348783
0.163686	0.029082450000000003	0.0018017625000000001	0.02963796516744764
0.165739	0.028949925	0.0019340775000000001	0.028758381616856038
0.1678	0.027730200000000003	0.001855905	0.02772405840911933
0.169901	0.026126700000000003	0.0017091899999999998	0.026555388917262866
0.172033	0.02518395	0.0016701899999999998	0.02530285725379306
0.174127	0.025480950000000002	0.0016724025	0.02405869561122569
0.17622	0.025862700000000002	0.0018222899999999998	0.022854690302582366
0.17826	0.022097699999999998	0.0017748899999999999	0.021756069612840226
0.180341	0.021973575000000002	0.0016765274999999999	0.020743060310670487
0.182476	0.023126925	0.0016500675	0.019842671655819374
0.184607	0.024686174999999998	0.0016942275	0.01910396467887742
0.186651	0.020807775	0.0018217349999999999	0.018552504104508146
0.188751	0.018094424999999997	0.0017427674999999998	0.018146817866074427
0.190825	0.019590299999999998	0.0016320075	0.017872175648440864
0.192925	0.021505424999999998	0.0014997225	0.017736712250667364
0.195091	0.01836885	0.0013907025000000001	0.017699898709696297
0.197092	0.020485875	0.0015141599999999999	0.017737217329491534
0.199183	0.02009055	0.0013823174999999998	0.017822529467886823
0.201269	0.019606425	0.0012276000000000001	0.017928590258323166
0.203386	0.01932	0.0011906475	0.018032776062738294
0.205518	0.021262725	0.0012489075	0.01811259926489735
0.207582	0.01971195	0.0013021349999999998	0.018150151940508338
0.209669	0.0178314	0.0011834850000000002	0.018137961584299415
0.211748	0.01954575	0.0011986050000000002	0.01807064670642508
0.21384	0.017745	0.0011757599999999999	0.017946761177906865
0.215928	0.018566775	0.0010909125	0.017771038076175916
0.218039	0.017671875	0.00109026	0.017548287752629333
0.22012	0.0164136	0.001226925	0.017294522055854036
0.222196	0.017365875000000003	0.0011464875	0.017019008523241865
0.224247	0.01734075	0.00107796	0.016736483356948172
0.226394	0.0168318	0.001018485	0.016442340810091813
0.228465	0.017270325000000003	0.001180725	0.016170341117920522
0.230559	0.017421600000000002	0.00114642	0.015918923684295896
0.232668	0.017250375	0.0011567325000000001	0.015690271746245325
0.234789	0.015634574999999998	0.0011724449999999998	0.01549583307680457
0.236852	0.014103525	0.0011947725	0.015341031109459542
0.238918	0.01633575	0.0012060375	0.01521985640573889
0.24103	0.014498775	0.001168035	0.015128832565567484
0.243148	0.014484	0.0011710275	0.015067304666085884
0.245196	0.014151375	0.0012486225	0.01503147424449507
0.247294	0.015970275	0.0012844875000000001	0.015013557682703838
0.249372	0.014366400000000001	0.001171515	0.015008902403442723
0.251515	0.013715625000000002	0.0012007950000000002	0.01501194765600848
0.253582	0.014920425	0.0012510975	0.015017266689161705
0.25566	0.014927099999999999	0.001289055	0.015020639173514896
0.25777	0.013830374999999999	0.00122427	0.015019049151861313
0.259879	0.015301499999999999	0.0011857274999999999	0.015008830892807983
0.261902	0.013642500000000002	0.0013086600000000001	0.014989723672228155
0.264056	0.014830949999999999	0.001237665	0.014958894214712684
0.266097	0.014593425	0.001194795	0.014919829146344087
0.268244	0.014319525	0.0012323925	0.014869558104602972
0.270298	0.014669775	0.00134181	0.014813939900391095
0.272386	0.013849125	0.0013125375	0.01475125719555459
0.274448	0.015331049999999999	0.0012665475	0.01468629981706764
0.276619	0.013314	0.0012386775	0.014616213254843394
0.278675	0.012012225000000001	0.0014321625	0.01455011215783425
0.280767	0.0149436	0.0013402425	0.01448482979343919
0.282815	0.01371045	0.0012525449999999999	0.014424145091639052
0.284936	0.01131015	0.0014164575	0.014365671370116741
0.286992	0.0124218	0.00150591	0.014313870146686357
0.289145	0.011088299999999999	0.00160764	0.014265133035290398
0.291215	0.012932700000000002	0.0015920399999999999	0.014223507057522497
0.293301	0.015736425000000002	0.0017066250000000002	0.014186399419909929
0.295388	0.011048775	0.00177186	0.01415356687688518
0.29747	0.012135975	0.0018960975	0.01412425267482939
0.299632	0.0141066	0.001870965	0.01409658145125553

File: data/monolayers/nanoparticles/Ol_CoFe_C/sas/superballModel/sim_saxs_sans/Backup17DaysFit/fit_sld.dat
#File generated by ModelExp v0.5.9
#Generated at 2018-12-28 08:28:36.029656

#[[Data]] saxs
#r / nm	SLD / 1e-6 A-2
0.0	51.43868849956204
1.6965913657291474	51.43868849956204
1.6965913657291474	41.239427064734954
5.1305372993704825	41.239427064734954
5.1305372993704825	8.52
6.709869241346747	8.52
6.709869241346747	7.55
16.709869241346745	7.55
16.709869241346745	7.55
6.709869241346747	7.55
6.709869241346747	8.52
5.1305372993704825	8.52
5.1305372993704825	41.239427064734954
1.6965913657291474	41.239427064734954
1.6965913657291474	51.43868849956204
0.0	51.43868849956204
0.0	8.52
2.1	8.52
2.1	7.55
12.1	7.55

#[[Data]] sans_sa
#r / nm	SLD / 1e-6 A-2
0.0	6.223416303030049
1.6965913657291474	6.223416303030049
1.6965913657291474	6.101122889931557
5.1305372993704825	6.101122889931557
5.1305372993704825	0.078
6.709869241346747	0.078
6.709869241346747	5.664000000000001
16.709869241346745	5.664000000000001
16.709869241346745	5.664000000000001
6.709869241346747	5.664000000000001
6.709869241346747	0.078
5.1305372993704825	0.078
5.1305372993704825	6.101122889931557
1.6965913657291474	6.101122889931557
1.6965913657291474	6.223416303030049
0.0	6.223416303030049
0.0	0.078
2.1	0.078
2.1	5.664000000000001
12.1	5.664000000000001

#[[Data]] sans_la
#r / nm	SLD / 1e-6 A-2
0.0	6.223416303030049
1.6965913657291474	6.223416303030049
1.6965913657291474	6.101122889931557
5.1305372993704825	6.101122889931557
5.1305372993704825	0.078
6.709869241346747	0.078
6.709869241346747	5.664000000000001
16.709869241346745	5.664000000000001
16.709869241346745	5.664000000000001
6.709869241346747	5.664000000000001
6.709869241346747	0.078
5.1305372993704825	0.078
5.1305372993704825	6.101122889931557
1.6965913657291474	6.101122889931557
1.6965913657291474	6.223416303030049
0.0	6.223416303030049
0.0	0.078
2.1	0.078
2.1	5.664000000000001
12.1	5.664000000000001
