Repository: DomiDre/PhDThesis

# PhDThesis

Color palette:
- #0EA8DF #MatNat Blau
- #EE292F #Medizin Rot
- #FAAB2D #HumWis Orange
- #76C152 #Wiwi Gruen
- #7F0128 #Rechtswis Bordeaux
- #793394 #Philo Violett

Sample Translation
- Ol-CoFe-C : DD67
- Ac-CoFe-C : AH11
- Ac-CoFe-C-YF : YF45

File: data/monolayers/nanoparticles/Ol_CoFe_C/sas/superballModelFixedShell/sans/fit_result.dat
#File generated by ModelExp v0.5.5
#Read datafile: ../../experimental_data/DD67_nuclear20_sa.dat
#Read datafile: ../../experimental_data/DD67_nuclear20_la_scaled.dat
#Started Fit at 2018-12-08 11:25:40.727361
#Finished Fit at 2018-12-08 11:30:07.611735
#[[Fit Statistics]]
#    # fitting method   = leastsq
#    # function evals   = 69
#    # data points      = 456
#    # variables        = 4
#    chi-square         = 4600.65629
#    reduced chi-square = 10.1784431
#    Akaike info crit   = 1062.02641
#    Bayesian info crit = 1078.51639
#[[Variables]]
#    particleSize:     57.65907 (fixed)
#    dShell:           40.0000000 +/- 0.00614141 (0.02%) (init = 5.973512)
#    dSurfactant:      15.4515651 +/- 0.13666458 (0.88%) (init = 20.225)
#    pVal:             1.49983 (fixed)
#    sldCore:          7.082e-06 (fixed)
#    sldShell:         5.938e-06 (fixed)
#    sldSurfactant:    7.8e-08 (fixed)
#    sldSolvent:       5.664e-06 (fixed)
#    sigParticleSize:  0.08318968 (fixed)
#    i0:               0.15663237 +/- 0.00332029 (2.12%) (init = 0.105)
#    bg:               0.02054921 +/- 4.6527e-04 (2.26%) (init = 0.021)
#    orderHermite:     2 (fixed)
#    orderLegendre:    2 (fixed)
#[[Correlations]] (unreported correlations are < 0.100)
#    C(dSurfactant, i0) = -0.989
#    C(i0, bg)          = -0.440
#    C(dSurfactant, bg) =  0.401
#    C(dShell, bg)      = -0.155

#[[Data]] sa
#q / A-1	I / cm-1	sI / cm-1	Imodel / cm-1
0.00411025	6.57292	0.14961	5.675215893226647
0.00430646	6.42106	0.129205	5.656149785469048
0.00449054	6.19025	0.13541	5.6379495171864615
0.00469448	6.38075	0.116961	5.616872501839276
0.00488613	6.03911	0.127611	5.596624236044088
0.00508608	6.00605	0.109462	5.574584556863478
0.00527913	6.09332	0.118049	5.552212502021965
0.00547765	5.84585	0.104621	5.5291202105959885
0.00566902	5.73258	0.108807	5.5057923644045745
0.00586638	5.67251	0.101101	5.480649022133339
0.00605982	5.81411	0.102324	5.455589715846593
0.00626055	5.6812	0.0954118	5.428843495723286
0.00645406	5.54928	0.0964394	5.4023071594386005
0.00665683	5.46887	0.0880574	5.373772540345874
0.00685157	5.44353	0.098821	5.3456436892943096
0.00704432	5.52852	0.0865937	5.317139988198462
0.00724007	5.31304	0.0910446	5.287527430122564
0.00743381	5.28958	0.0843937	5.25757284808922
0.00762117	5.25307	0.089479	5.227976609617203
0.00781722	5.25855	0.0812871	5.196379077844456
0.00801227	5.22489	0.0831038	5.164247818079992
0.00821392	5.30335	0.0778224	5.130376198435746
0.00841139	5.18552	0.0826931	5.09657604307266
0.00860583	5.06774	0.0766201	5.062713622827978
0.00879981	5.09856	0.0801069	5.028384085504203
0.00899474	5.12718	0.074295	4.993328020991577
0.00918643	5.01781	0.0784577	4.958270241332182
0.00938304	5.08134	0.0690265	4.921749977616281
0.00957847	4.89464	0.0767377	4.884869891512262
0.00977786	4.8607	0.0674303	4.846702780987349
0.0099766	4.84411	0.0734776	4.808140325588938
0.0101678	4.73475	0.0683169	4.770556492375308
0.0103612	4.62862	0.0699675	4.732088523679473
0.0105568	4.68129	0.0656311	4.6927058726287925
0.010753	4.71525	0.0687252	4.652736418349738
0.0109451	4.65686	0.0655889	4.613146748524265
0.0111414	4.62211	0.0662589	4.5722478263118544
0.0113417	4.5146	0.0615259	4.530059705214642
0.0115384	4.49131	0.066707	4.488213804906427
0.0117319	4.36955	0.0587513	4.4466494406672945
0.0119304	4.41512	0.0653613	4.40368773535676
0.0121213	4.33163	0.0590578	4.361993513879479
0.0123128	4.37559	0.0651377	4.319853111273664
0.0125059	4.26978	0.0572395	4.27698286683885
0.0127062	4.20142	0.0612199	4.232183487784883
0.012902	4.22025	0.0572911	4.1880402087278235
0.0131003	4.14067	0.0601995	4.143085223754053
0.0132934	3.99991	0.0556749	4.098989506394348
0.0134896	3.96149	0.0570535	4.054011024316507
0.0136816	3.95737	0.0542863	4.009697141936505
0.01388	3.96946	0.0564472	3.9637081987581944
0.0140735	3.95574	0.0529537	3.9185591370582604
0.0142716	3.82291	0.0561495	3.8721983433593743
0.0144665	3.87523	0.0515176	3.826100761681875
0.0146676	3.74244	0.0539613	3.7786017811508286
0.0148583	3.65695	0.0511283	3.7333884556596355
0.0150574	3.72097	0.0528008	3.686056224853276
0.0152506	3.59009	0.0510651	3.6400034777078765
0.0154466	3.4796	0.0518769	3.5931716842778716
0.0156353	3.48783	0.0493775	3.5479729290212165
0.0158331	3.44637	0.0499465	3.5004966426779536
0.0160273	3.39068	0.0477037	3.4537848669596003
0.0162276	3.3948	0.0486907	3.4055363021217886
0.0164205	3.26539	0.0464175	3.35903260586982
0.0166192	3.22999	0.0479951	3.311115362516179
0.0168108	3.19798	0.0453552	3.2649011033271473
0.0170079	3.18049	0.0475759	3.2173646200859283
0.0171994	3.0893	0.0447726	3.171177610171909
0.0173999	3.06321	0.0467458	3.1228380657791206
0.0175928	2.99998	0.0439621	3.076329571831223
0.0177926	2.99462	0.045451	3.0282127505514285
0.017985	2.88799	0.0423651	2.981953431414314
0.0181841	2.84122	0.0431971	2.9341880646403107
0.0183744	2.80316	0.0421695	2.888616608594843
0.0185724	2.82816	0.0435234	2.8413296930263217
0.0187624	2.72776	0.0411754	2.796038141227954
0.0189608	2.70037	0.0430211	2.74885754970398
0.0191558	2.6578	0.0390437	2.7026233951880236
0.0193582	2.58202	0.0420728	2.6548074239588813
0.0195484	2.56004	0.0399857	2.6100136840847368
0.0197472	2.51434	0.0401897	2.563424759595883
0.0199376	2.41364	0.0379225	2.5189909416624556
0.0201349	2.38342	0.0400395	2.47315533087883
0.0203247	2.40042	0.0383795	2.4292409861305053
0.0205254	2.32488	0.0378709	2.382883870536322
0.0207181	2.30381	0.0368276	2.3387291634104725
0.0209191	2.22215	0.0366218	2.292972741817366
0.0211098	2.21642	0.0367367	2.2497798397390127
0.0213087	2.15238	0.0365241	2.2050715334052473
0.0214992	2.07353	0.0355721	2.1624823553920556
0.0216984	2.07882	0.0360592	2.1183061620946875
0.02189	2.05623	0.0342767	2.0760583978736746
0.02209	1.97699	0.036121	2.0323182025881787
0.0222807	1.89956	0.0342042	1.9908549267519258
0.0224831	1.89768	0.0342923	1.9472727232272005
0.0226758	1.86315	0.0340488	1.9060638511080334
0.0228745	1.84198	0.0338521	1.8639977716734064
0.0230644	1.757	0.0326713	1.8240952928901708
0.0232633	1.74245	0.0333025	1.7827400089354803
0.0234512	1.68564	0.0330891	1.7439585113170082
0.0236504	1.65021	0.0326111	1.7032893849991215
0.0238445	1.60802	0.0303602	1.664003259836592
0.0240465	1.60172	0.0320501	1.6236065224520724
0.024236	1.53624	0.0314021	1.5860246758042444
0.024435	1.49773	0.0317773	1.547074699621262
0.0246249	1.42434	0.0301536	1.5102620578033645
0.0248209	1.46086	0.0320269	1.4727492044030979
0.0250143	1.38343	0.0313673	1.4361278213684643
0.0252111	1.42017	0.0325135	1.39934813480297
0.025409	1.38757	0.0330589	1.3627790375693476
0.0256059	1.30431	0.0339918	1.32687739513393
0.0258011	1.32603	0.035125	1.2916470960436008
0.0259979	1.20334	0.0359261	1.2566966831910893
0.0261918	1.21039	0.0371013	1.222760616164127
0.0263863	1.2028	0.0374743	1.1891713608861856
0.0265815	1.12471	0.0378321	1.1559745306262659
0.0267733	1.0566	0.0383637	1.1237851558454064
0.0269709	1.02199	0.0380256	1.091159710336491
0.0271712	1.01694	0.0394495	1.058583768483557
0.0273665	0.997866	0.0393599	1.0273349190360643
0.0275626	1.02094	0.0354015	0.9964622830990648
0.0277542	0.933513	0.0380427	0.9668012771023478
0.0279586	0.915937	0.0306339	0.935735741261075
0.0281448	0.909256	0.0326351	0.9078740453958247
0.0283509	0.844687	0.0307735	0.8776490321174227
0.0285315	0.881066	0.030117	0.8515442069525286
0.0287421	0.838258	0.0293737	0.8217905169852666
0.0289224	0.779739	0.0296084	0.7966680786209127
0.029135	0.781159	0.0283904	0.767773413178032
0.0293149	0.728271	0.0288567	0.7439523219006897
0.0295167	0.692427	0.0298311	0.7172605849200059
0.0296988	0.690435	0.0258849	0.6941943999995472
0.0299027	0.672028	0.0282903	0.6683178130174268
0.0300941	0.614521	0.0252328	0.6447989888193146
0.030292	0.62709	0.0273873	0.6210359042323814
0.030487	0.597851	0.0242708	0.5981231995295213
0.0306826	0.546414	0.0270074	0.5754565754218098
0.0308854	0.560332	0.0234887	0.5527380737275701
0.0310752	0.487282	0.0254419	0.5319905554098429
0.0312796	0.523554	0.0236036	0.5102020637860278
0.0314658	0.525736	0.0251056	0.4908545600918921
0.0316734	0.446275	0.023458	0.469858183414335
0.0318553	0.393487	0.0244065	0.4517781964044378
0.0320607	0.430319	0.0225274	0.4320821740558486
0.0322426	0.405805	0.0231846	0.41508625822451795
0.0324475	0.402919	0.0227077	0.3965024124112394
0.0326354	0.385545	0.0221703	0.3799341938155487
0.0328428	0.400673	0.0233635	0.3622212678216588
0.0330312	0.380006	0.0215798	0.34659056777568237
0.0332334	0.344277	0.0230006	0.33037252917081983
0.0334229	0.329173	0.0213621	0.3156236642322447
0.033615	0.29782	0.0229691	0.3011684746033126
0.0338137	0.307444	0.0207679	0.2867109773681809
0.034006	0.278756	0.0230191	0.27321007927421614
0.034204	0.296278	0.0204543	0.2597836602409277
0.0343982	0.240344	0.0213711	0.24711028796263654
0.0346024	0.221366	0.0205048	0.23430211563684528
0.0347881	0.219544	0.0210855	0.2230661793685382
0.0349919	0.238603	0.0205316	0.2112483748143799
0.0351784	0.227863	0.0196859	0.20084577512590204
0.0353806	0.238834	0.0202315	0.19006673766003482
0.0355712	0.199813	0.0189089	0.18032538317184893
0.0357746	0.181646	0.0203348	0.1702082612800307
0.035964	0.190673	0.0188264	0.16139998137995226
0.0361654	0.155059	0.0192076	0.15248765203842587
0.036358	0.157002	0.0186661	0.1443870265240694
0.0365561	0.112737	0.0197483	0.13648862508795961
0.0367478	0.132179	0.0178991	0.12924969129650923
0.036938	0.149688	0.0196089	0.12245208916819503
0.0371351	0.139888	0.0174822	0.11582633143749428
0.0373312	0.122091	0.0183057	0.1096277274633438
0.0375269	0.152055	0.0183825	0.10384197569454662
0.0377189	0.119069	0.0177308	0.0985330427002083
0.0379198	0.115813	0.0179884	0.09338188596576699
0.038108	0.114363	0.018223	0.08889981756568498
0.0383067	0.111825	0.0177222	0.08454991168930717
0.0385022	0.126754	0.0174179	0.08062493550375725
0.0387024	0.110723	0.0176945	0.07695457347558078
0.0388897	0.0819229	0.0179735	0.07393732125772624
0.0390884	0.093002	0.0177954	0.07098415489094907
0.0392846	0.0832863	0.0173258	0.06842255445443074
0.0394822	0.0917611	0.0176515	0.0661729461236479
0.0396775	0.0979705	0.0172399	0.06426598013714371
0.0398782	0.0790686	0.0173569	0.06262910209914666
0.0400713	0.0950226	0.017907	0.06135387093779697
0.040264	0.106201	0.017641	0.06036873582651634
0.0404606	0.0822452	0.0180344	0.05965063436590655
0.0406506	0.0713538	0.0178061	0.05922712066040719
0.040848	0.0662318	0.0193265	0.059059302267745264
0.0410413	0.0924668	0.018102	0.05915711474283169
0.0412415	0.0928244	0.0196343	0.05952302382559839
0.0414333	0.0795807	0.0206244	0.06012176111470257
0.0416282	0.0773716	0.0211594	0.06096796280437876
0.0418243	0.0781134	0.0208802	0.06205571942399077
0.0420214	0.0843812	0.0231169	0.06338230635329557
0.0422152	0.0699927	0.0230856	0.06493910986957696
0.0424122	0.0912481	0.0234752	0.0667004844746392
0.0426091	0.113217	0.024171	0.06866960355635283
0.0428066	0.094829	0.0252852	0.07075202046370058
0.0429984	0.121245	0.0259174	0.07295909891280754
0.0431947	0.115758	0.0239988	0.07549786672135961
0.0433934	0.109867	0.0260968	0.07825041226622821
0.0435842	0.109096	0.0265186	0.0810559422702062
0.0437763	0.103842	0.0273133	0.08403524967154956
0.0439751	0.0734814	0.0283884	0.0872735393597932
0.0441637	0.093866	0.0298596	0.09049117827321201
0.0443613	0.143383	0.0288403	0.09402532387020053
0.0445661	0.139579	0.0318037	0.09779924277227721
0.0447643	0.101422	0.030506	0.10158340514033454
0.0449589	0.0896628	0.0326514	0.10541630111151673
0.0451567	0.172206	0.0322293	0.1094220041939189
0.0453554	0.131512	0.0382004	0.11354964489356484
0.0455344	0.178914	0.0387803	0.11735959896877037
0.0457345	0.191126	0.0356462	0.12169182993293197
0.0459393	0.163701	0.0379589	0.126207281633595
0.0461215	0.154343	0.0452118	0.13029905723126037
0.0463134	0.13994	0.0409369	0.1346572852507717
0.0465134	0.163512	0.0514974	0.139246860138757
0.0467069	0.18406	0.0508635	0.14373446542675894

#[[Data]] la
#q / A-1	I / cm-1	sI / cm-1	Imodel / cm-1
0.0129944	4.179280017201976	0.03170877209348045	4.166452987418875
0.0140473	3.917007430270562	0.02877020844371268	3.9233365078631652
0.0150806	3.641616485882093	0.0235110022018529	3.6807649120364294
0.0162737	3.3404874273216523	0.018103161359447572	3.391833758072262
0.0172453	3.0499579328139976	0.014216998402673679	3.1607507069570135
0.0183835	2.835843300321923	0.012966971955864647	2.887789800627463
0.0193338	2.6204133934583345	0.01313752779593542	2.663690616299382
0.0204306	2.379511865922886	0.010876889224190894	2.4082271998591747
0.0214189	2.174922226918635	0.010858664507409136	2.184792495153231
0.0224886	1.9350093043029517	0.009006104853414593	1.9514564939091492
0.0234959	1.7155562052441453	0.008613413786154867	1.7413098981573434
0.0245878	1.5241021168259898	0.007269822331113459	1.5236556928231335
0.0256185	1.3397745803946626	0.007381079069127368	1.331244272187427
0.026664	1.1610520040301773	0.00615099665200403	1.1495406360767453
0.0276987	0.9957744545744968	0.006031796688373922	0.9833258451282176
0.0287421	0.843870580542108	0.00514908425036247	0.8297257993039311
0.0298056	0.717640346447792	0.004957286299363527	0.6880328929762379
0.0308514	0.5865977555353501	0.0044417159388592635	0.5642536440780975
0.0318879	0.4911045378812081	0.004296004170250412	0.45666547275538216
0.0329413	0.3914789516624481	0.0037639455989973707	0.36170857393120553
0.0340178	0.31773504224313764	0.0037725593566461067	0.27945409348565214
0.0350488	0.25313100022116825	0.003453824533949328	0.21473756121009036
0.0361027	0.2016986143562775	0.0034082971282530165	0.16174205913860087
0.037142	0.15975597606467945	0.0031729575779618118	0.12155489457666233
0.038201	0.13290374713095618	0.0032388502450052836	0.09214682969323566
0.0392233	0.11368096920846338	0.0029913293627896694	0.0739055411740844
0.0402967	0.10377686722532131	0.003032403748064778	0.06431173992451236
0.0413035	0.10010269554960313	0.002996366949598211	0.06316434421477313
0.0423605	0.1029283863072273	0.0029265800388273166	0.06903384047782492
0.0433868	0.1145887664217433	0.0029014608773007644	0.08058464348376564
0.0444662	0.1297849135232104	0.0028901563949573638	0.09774411029672947
0.0454828	0.14944869520556361	0.002919952087582631	0.11779978160211013
0.0465569	0.1655586571154744	0.0028702123652716684	0.14146321338175288
0.0475874	0.18888457528321825	0.002889528845747426	0.16569508914667289
0.0486531	0.20803772103310153	0.002914656603838498	0.1915651182421016
0.0496398	0.23328669068390143	0.0029535904445482024	0.21537878477245012
0.0507101	0.25234527422406805	0.002844500040793257	0.24040744738870234
0.0517496	0.2707479398913818	0.0028843623104710886	0.2632502519840686
0.0528166	0.2861847907994004	0.002920691392131325	0.2844609906969393
0.0538396	0.29959113316786673	0.002832447657336643	0.30231348997954566
0.0549323	0.3174315835155924	0.0028715362362077015	0.31830926677525545
0.0559416	0.3228594543533286	0.0028924602742486424	0.3299815366402262
0.057002	0.33055509891136065	0.0028537585407809696	0.33883102542189514
0.0580232	0.3349015219325191	0.002807130774826137	0.34403961276411227
0.0591141	0.3357482835377092	0.0027592393138869092	0.34601376162899183
0.0601322	0.3338888466320989	0.002812030816602364	0.34459291626870237
0.0611857	0.3229557358759492	0.0026982380920551447	0.33994947667646574
0.0622011	0.3141820821271472	0.0027475823723982014	0.33262088633330505
0.0632792	0.30707358292581033	0.0025738629965841794	0.3220807704583996
0.0643001	0.29678177588283	0.002721276884967931	0.30978330560945816
0.0653523	0.28132257390706017	0.002477349366721549	0.2951082515228183
0.066397	0.2644174297790775	0.0026077334607917824	0.27886689357966205
0.0674465	0.2478656044528543	0.002414044265598506	0.2613142114733746
0.0684998	0.23301503924507902	0.0024940009121962006	0.2427322070148119
0.0695494	0.21213828230899665	0.002347592821861254	0.22371448147995576
0.0706078	0.1930951725849655	0.0023836038306342617	0.20439468578203152
0.0716538	0.18092415653797952	0.0022836601715282728	0.1854973825993863
0.0727033	0.1611245491362151	0.0023128884908952397	0.16707770953613346
0.073734	0.14426582645663874	0.0022155753805322784	0.1497556482009158
0.0747812	0.13287451881158924	0.0022312039348290863	0.13309046462882834
0.0758126	0.11367237264394367	0.002140982990194874	0.11797048885863598
0.0768748	0.1037175509301354	0.0021483072631656554	0.10386299823921208
0.0779042	0.08988825758730003	0.00208590480131718	0.09170827843000479
0.0789678	0.07927046881773278	0.002092558542255425	0.08066072706428645
0.0799998	0.07225575813530583	0.002051114504705969	0.07171048289662199
0.0810709	0.06566666336224904	0.0020380821128941095	0.06411443909878689
0.0820881	0.06118338303393704	0.0020273278106799695	0.05851340164841489
0.0831415	0.0579326781264591	0.0020059137684614063	0.054279464349405435
0.0841674	0.05214512702921879	0.0019775708952399678	0.051594698644858154
0.0852343	0.0533758971715037	0.001970057497849753	0.05018818010904628
0.086247	0.05290936161501979	0.0019718283901408104	0.05003172689715171
0.0873058	0.05208151245177304	0.001948153451453567	0.05085630072290295
0.0883477	0.055931741768854605	0.0019021274450151133	0.05267853163131838
0.089421	0.05665617426092939	0.0019419123456122676	0.05531891536685377
0.0904328	0.05910696883984961	0.0019192947843609468	0.05835353976395332
0.0915037	0.06395121891234365	0.001895791776964097	0.061966953009177074
0.0925359	0.06659010632295481	0.0018885534696385128	0.06568357021947513
0.0936083	0.06940479347799376	0.0018848311572014845	0.0696229984862451
0.0946286	0.07600325850637701	0.0019078183707271522	0.0733324001958104
0.0957008	0.07387036488339517	0.0018392263824244957	0.07701849566126565
0.0967276	0.07816443482662866	0.0019314159403337186	0.0802485223704263
0.0977733	0.07967063889612465	0.0018323921136313372	0.08314348284797977
0.0988083	0.08409125026908806	0.0019021704278377118	0.08554279126832341
0.0998538	0.08874061622392058	0.0018183711168997126	0.08744410629933573
0.100906	0.08798325888973534	0.0018628669348536605	0.08875919490032283
0.101953	0.09056222824564421	0.00180033552453739	0.08950492279152089
0.103015	0.08710383033937041	0.00182948647482368	0.08966431476258392
0.104059	0.08959339542427444	0.0018052269697490968	0.089311461512102
0.105102	0.08983152026147004	0.001819918498513258	0.08835574460557297
0.106137	0.09075737026024132	0.0017745802172363797	0.08691549195153604
0.107187	0.08865293126581968	0.0018019602752316123	0.08500577524579052
0.108231	0.08532219234266336	0.0017408129118030127	0.08271648209246915
0.109291	0.08485488309537267	0.001791360711178827	0.08006324649445994
0.110329	0.08039111696852039	0.0017182727196323692	0.07721061555569429
0.111398	0.07867214792716191	0.0017589344698105325	0.0740884998447248
0.112424	0.07622066562308014	0.0017145761968888997	0.07098031718735688
0.113471	0.07408871762219546	0.0017471915626766274	0.06776862069347085
0.114489	0.06965246050180621	0.0016905316059273093	0.06466133887600904
0.115556	0.06806398730985674	0.0016935575966382425	0.0614881439583034
0.116578	0.06266912727987614	0.0016936607554124787	0.05857227924150916
0.117636	0.06163625005283464	0.0016694356365959749	0.0557091830623778
0.118662	0.0580343754847271	0.0016628764578674466	0.05315999410510402
0.119735	0.05440464804757575	0.0016330549755486203	0.05074880672263379
0.120761	0.05123320346496941	0.0016599794156243089	0.04869931820138387
0.121831	0.050846959821099456	0.0016029927894232424	0.046847833715671645
0.122862	0.05079838923156317	0.0016408262698744255	0.045337179219805374
0.123925	0.04676359167424373	0.001579876627429779	0.04405750567678188
0.124959	0.04182254428525791	0.0016313872420317993	0.04307566506145624
0.12601	0.043146673118226724	0.0015678844199248027	0.042342274390980046
0.127048	0.041547970014498815	0.0016210283817855652	0.04182948183276276
0.128098	0.03837162539011624	0.0015405559413166885	0.041510044209798556
0.129146	0.037918758371218636	0.0016058468488437815	0.04136230657503275
0.130192	0.037661119332563345	0.0016322383019192492	0.0413377660314856
0.131225	0.03678693468655543	0.0017086359708057897	0.041438400185778365
0.132284	0.036656782699727226	0.001757988847713366	0.04161701108742989
0.133325	0.03371452252721598	0.0018569610950286291	0.04183591446106917
0.134359	0.035931318619910065	0.001861087445998083	0.04206704107700677
0.135405	0.03726507560514093	0.001917876351215197	0.042288184968458827
0.13645	0.03470441693165901	0.0019506636482933182	0.04247282356794487
0.137512	0.03377547216966063	0.0019765221143685646	0.04260252346951035
0.138551	0.03737485373405746	0.002081305639299142	0.04265659663237611
0.139585	0.03710999358120562	0.0020708436202786723	0.04262672247971825
0.14064	0.03804409628191581	0.002110138516698204	0.04250284524705492
0.141687	0.03806395434595631	0.002171810270562505	0.04228231059091715
0.142735	0.038536937325829995	0.0021967660973631832	0.04196412714735373
0.143782	0.0400820838326002	0.002247331089868036	0.04155276218099391
0.144818	0.03432780144005112	0.0023146335934927384	0.04105958384853033
0.145873	0.03786356842700219	0.0019798145985796085	0.04048029878160317
0.14691	0.035516706313125104	0.0021853154734229473	0.03984899572838672
0.148007	0.03957677777013246	0.0020452688408325757	0.039113402564240694
0.149011	0.03656961353549751	0.002064903394195562	0.03841297049042729
0.150063	0.03509727993020913	0.0022033940486078686	0.03765851014269793
0.151119	0.03890375273388543	0.0019615554955397735	0.03689444507961431
0.152153	0.03873723727913892	0.0021335813481434154	0.03615408236154949
0.153238	0.03670320414813359	0.002065298836163468	0.03540146109005221
0.154236	0.03805957009805126	0.0020314369685203843	0.0347412948612822
0.155285	0.03662213854471285	0.002207486013319244	0.034092778341582905
0.156341	0.034199024903546066	0.0019582200285061316	0.03349511547649969
0.157367	0.03573101866660114	0.0021331515199174305	0.032973182059093324
0.158458	0.037351900906789866	0.0020527564485292313	0.032488768402487975
0.159442	0.035400136898238024	0.0020326490841176617	0.032113659561201734
0.160509	0.03477611227975328	0.002143948804954169	0.031775480601787996
0.161582	0.030332462113877082	0.0019362042267711892	0.03150426150273649
0.162607	0.03562605461381564	0.0021496225375371688	0.03130488244554255
0.163686	0.03333455437544541	0.0020651956773892317	0.03115314905288886
0.164681	0.031518358189369176	0.0019906462698744258	0.0310582771974776
0.165739	0.033182653080382374	0.0022168562686457134	0.030999116301039714
0.166789	0.029647745749883277	0.0019387402133044995	0.03096801129969989
0.1678	0.031784593792544176	0.002127254276656919	0.030957335107533405
0.168901	0.03088436155604158	0.002032906981053252	0.030956459039041668
0.169901	0.029946648298233115	0.0019590882815226206	0.030955826740944232
0.170975	0.02810285714004866	0.002169222704642076	0.03094563587192196
0.172033	0.028866060138107292	0.0019143861460202	0.03091683112598093
0.173011	0.028039070631312515	0.002205534593173273	0.03087249113542034
0.174127	0.029206484093087265	0.0019169221325535106	0.030781826560819167
0.175145	0.02594159485415182	0.0019867606227115227	0.030661455373459375
0.17622	0.029644049227139806	0.00208872447447964	0.030491668300226035
0.17726	0.02641861821934977	0.001957781603715627	0.030283063218407444
0.17826	0.02532857383825228	0.00203439418671516	0.030040873147341468
0.179371	0.022913712899024403	0.002021791623129285	0.0297254390643127
0.180341	0.025186300695451306	0.0019216502430393434	0.029411602185006273
0.181415	0.025124319465264295	0.0021044819772442435	0.029026997871660368
0.182476	0.0265082803872902	0.0018913215634138551	0.02861301649019352
0.183483	0.026698178497530287	0.002012232243383383	0.028194449510427756
0.184607	0.028295506150935047	0.0019419381353058265	0.027705647076988457
0.185588	0.025257480249674395	0.0018572275885287398	0.027266710599676718
0.186651	0.02385005070650972	0.0020880883287051825	0.026786679944469517
0.187715	0.024687957850244517	0.0017307721244440074	0.026308310811134782
0.188751	0.020739985594574004	0.0019975751008773006	0.0258542027667997
0.189863	0.023006469830191924	0.0018192479664807216	0.02538730254250055
0.190825	0.022454570388027423	0.0018706210360504264	0.024996673291210185
0.191884	0.023422715484235617	0.0019437692035485217	0.02460680843307831
0.192925	0.024649703138131866	0.0017189948310520238	0.024258306042875582
0.193956	0.022061105629960928	0.0019134749101811124	0.02395264992015774
0.195091	0.021054533890349694	0.0015940351691937189	0.02366584359314984
0.196028	0.024273603440395152	0.0016321007568869338	0.023468819499099666
0.197092	0.023481086157324357	0.001735543217752439	0.023291402041950144
0.198148	0.022358976590568402	0.001430219035706387	0.023162536230124382
0.199183	0.023027961241491167	0.0015844242100606983	0.023080761450787694
0.200285	0.022328200889587892	0.0015546199208709116	0.02303964129200002
0.201269	0.02247305300174477	0.0014070856805838844	0.02303948979528884
0.202316	0.0214675128498759	0.0015993908288894896	0.02307370098781606
0.203386	0.022144750202737574	0.0013647304071953408	0.023139745850232527
0.204423	0.021917113174256014	0.001432196245545917	0.0232284343606607
0.205518	0.024371518310274495	0.0014315085203843415	0.023342029805107602
0.206564	0.023714310952743716	0.0013369205209741233	0.023463627170561708
0.207582	0.022594006664536898	0.0014925183387806257	0.02358822876909252
0.208588	0.01980596885950901	0.0013296392308259407	0.023712124571466014
0.209669	0.020438504076868258	0.001356520688079031	0.023840097205625133
0.210714	0.02037394387732534	0.0013373331560710688	0.023953392785585007
0.211748	0.02240350679478043	0.0013738513621507386	0.02404950379144446
0.212812	0.021152104897648245	0.001268122215122994	0.02412997812771498
0.21384	0.02033947165360136	0.0013476662266237436	0.024185517240208364
0.21491	0.021723776438208046	0.0013444167252352984	0.024217642553893953
0.215928	0.021281397228024475	0.0012504132922124198	0.02422207545505998
0.216954	0.020719009977145948	0.0013756738338289141	0.024199764116089945
0.218039	0.02025565514953432	0.0012496653910992063	0.024146832549903206
0.219057	0.019967842169414888	0.0012512729486643893	0.024070027967851817
0.22012	0.018813409520064876	0.0014063119897771115	0.023963580693303337
0.221151	0.02123351436364977	0.0011857585304597843	0.023836456545387654
0.222196	0.019904915317130713	0.0013141138353033692	0.02368614771387171
0.223298	0.019649941213476522	0.0012757645609810042	0.023508022669336315
0.224247	0.019876116825989727	0.0012355670252869044	0.02334070674916411
0.22531	0.01900975505369474	0.0013324932902464798	0.023142601234723306
0.226394	0.01929275395768314	0.0011673962686457131	0.022932919180093488
0.227429	0.02001993735040425	0.0012801745985796082	0.022728973032722397
0.228465	0.019795395085149783	0.0013533571523357826	0.022525581064043065
0.229497	0.01902436921337822	0.0012610730322168433	0.02232723147396459
0.230559	0.019968787791512056	0.001314036466222692	0.022133038324519676
0.231671	0.019908439908583788	0.0013322353933108888	0.021939474298731675
0.232668	0.01977252822352739	0.0013258567424372742	0.021780448267976288
0.233715	0.01864440106160765	0.0013816656392991425	0.021629681627668006
0.234789	0.017920484363404026	0.0013438665451060378	0.021494307741121346
0.235771	0.018649129172093482	0.0013722953839726735	0.021388644934800412
0.236852	0.01616558168235323	0.0013694585176811738	0.02129345445811992
0.237902	0.018283947111296783	0.0013628477595655272	0.021222675395999927
0.238918	0.018724177180350427	0.0013823705575897575	0.021173934146577294
0.240012	0.01775061624849483	0.0013897292168186177	0.0211427785037625
0.24103	0.016618620632541225	0.0013388117651684565	0.021132566344135285
0.242068	0.018421492143611926	0.001457418565846706	0.021139273844660866
0.243148	0.01660168540043742	0.0013422417944118155	0.02116274841566793
0.244141	0.018224372919175287	0.001426677251124272	0.02119713120390558
0.245196	0.016220427763988892	0.0014311818509325927	0.021244814842669362
0.24627	0.01608322659425454	0.001338347550684393	0.021302759050484097
0.247294	0.01830526659130563	0.0014722906224657803	0.021364270701272694
0.248344	0.016962139350748286	0.0014205479006217285	0.021431143823132947
0.249372	0.016466891268768585	0.0013428005711055954	0.021497813854820236
0.250433	0.016618190804315237	0.001480337006856216	0.021565789086026924
0.251515	0.01572096736539454	0.00137636155899049	0.0216320273642531
0.2525	0.013709113370850025	0.0014473176025360628	0.02168803735378817
0.253582	0.01710191948983855	0.0014340187172240926	0.02174326612685677
0.254643	0.016185525712038927	0.0013662519991153271	0.021790101360695115
0.25566	0.017109570432261075	0.0014775259302582755	0.0218275421638069
0.256757	0.01677361669083135	0.0014138081940382869	0.02185952902715551
0.25777	0.015852494802545893	0.0014032688059371391	0.021883689071042923
0.258782	0.016060703595212937	0.0015286754891504681	0.021898739048706675
0.259879	0.017538710933084314	0.00135909106087042	0.021908173749583145
