Repository: DomiDre/PhDThesis

# PhDThesis

Color palette:
- #0EA8DF #MatNat Blau
- #EE292F #Medizin Rot
- #FAAB2D #HumWis Orange
- #76C152 #Wiwi Gruen
- #7F0128 #Rechtswis Bordeaux
- #793394 #Philo Violett

Sample Translation
- Ol-CoFe-C : DD67
- Ac-CoFe-C : AH11
- Ac-CoFe-C-YF : YF45

File: data/monolayers/nanoparticles/Ol_CoFe_C/vsm/FitsOfRescaledData/Dispersion300K/fit_result.dat (part 1 of 2)
#File generated by ModelExp v0.6.7
#Read datafile: ../../rescale/Ol_CoFe_C_Dispersion_300K_LangevinSAXSscaled.xye
#Started Fit at 2019-01-04 17:20:10.102076
#Finished Fit at 2019-01-04 17:20:10.132832
#[[Fit Statistics]]
#    # fitting method   = leastsq
#    # function evals   = 7
#    # data points      = 1119
#    # variables        = 2
#    chi-square         = 3057.38113
#    reduced chi-square = 2.73713619
#    Akaike info crit   = 1128.73295
#    Bayesian info crit = 1138.77333
#[[Variables]]
#    Ms:            57.4343499 +/- 0.40527070 (0.71%) (init = 57.2)
#    mu:            6280 (fixed)
#    chi:           37.7379304 +/- 0.40654120 (1.08%) (init = 37.2)
#    sigMu:         0 (fixed)
#    orderHermite:  50 (fixed)
#    T:             300 (fixed)
#[[Correlations]] (unreported correlations are < 0.100)
#    C(Ms, chi) = -0.843

#[[Data]] 0
#B / T	M / kAm-1	sM / kAm-1	Mmodel / kAm-1
-2.2974988281	-134.2794641973	6.9467583593	-142.35935711003955
-2.2945610352	-132.5323605122	6.5798338116	-142.24621466118597
-2.2852587891	-129.5425639227	6.6293208708	-141.88792108870882
-2.283825293	-131.6247175027	6.6046126782	-141.8327020307407
-2.2745227539	-129.1726147179	7.2743480446	-141.47432874552177
-2.2720889648	-134.4347782687	7.6978552965	-141.380558975419
-2.2632866211	-122.7313476407	6.8997389401	-141.04138504880893
-2.259590332	-135.2949172539	6.8915483373	-140.8989425494429
-2.2525430664	-123.5790647521	8.0453555723	-140.62733788645164
-2.2488383789	-128.8776829029	7.2746056001	-140.48454341419995
-2.2405287109	-126.353648867	5.9235499913	-140.16421740445853
-2.2376087891	-132.1684017759	7.2068557964	-140.05164664807683
-2.2298038086	-130.8771949837	7.544709429	-139.75071329256434
-2.2280878906	-135.9692955499	7.7002140371	-139.68454736021036
-2.2197638672	-121.6553510609	8.4105324362	-139.36354141318924
-2.2173703125	-133.00825109	6.2531948157	-139.2712273015108
-2.2090495117	-128.6156437624	6.3713795711	-138.95027892413756
-2.2083482422	-136.5774299391	5.9073128537	-138.92322729863798
-2.1995391602	-131.5765974575	6.25893269	-138.5833831280127
-2.1975952148	-138.1817096848	6.5177763251	-138.5083799695708
-2.1890361328	-128.4789351194	5.9493857594	-138.1781105891985
-2.187846875	-129.4534971486	6.1723819502	-138.1322161876763
-2.1783142578	-131.0324038585	5.9733558526	-137.76430491434354
-2.1780925781	-134.4246052269	6.9424693374	-137.75574833749909
-2.1675734375	-126.6041284694	6.9216469703	-137.34967695359717
-2.1658612305	-130.1125046853	6.3756454917	-137.28357209848588
-2.1553235352	-124.7703847108	5.691666355	-136.87668085117144
-2.1543634766	-130.6043668627	5.6744684729	-136.83960569633456
-2.1451357422	-129.2748082758	6.2945040824	-136.48321422910553
-2.144043457	-127.7214370639	5.8701449741	-136.44102359075077
-2.1346421875	-127.3564667768	5.8851733352	-136.07784885142868
-2.1340935547	-132.2594955142	5.2604758174	-136.05665266767824
-2.1241235352	-130.6512324616	6.7159528458	-135.67142113938863
-2.1240875	-121.5951547708	6.8829794718	-135.67002862253693
-2.113865918	-125.1489350973	5.4469429605	-135.27498868086053
-2.111418457	-125.9295415075	5.6878396733	-135.18038674898074
-2.1038601563	-127.19507139	6.350340006	-134.88820217004167
-2.0991585937	-127.9443001436	5.9645900182	-134.7064265327662
-2.0938820313	-126.116292995	6.6151274696	-134.50239652956907
-2.0896850586	-123.6916824314	6.7143557193	-134.34009357814946
-2.0828762695	-118.0740792459	7.5333085893	-134.07675435726847
-2.0774358398	-128.1739131561	6.4031478382	-133.86630820208205
-2.0713323242	-121.1928073107	7.0165165336	-133.6301805145671
-2.0666651367	-133.2834299169	5.388140302	-133.4495971939972
-2.0588867188	-122.560872118	6.1156617316	-133.14858894766547
-2.0562039062	-126.3606539194	5.8540326613	-133.0447566976053
-2.0486480469	-124.4910913197	4.9353343952	-132.75228766020598
-2.0457052734	-124.0832589267	7.8222845889	-132.63836537192591
-2.0389186523	-128.3020293688	5.8299829636	-132.37560634949403
-2.0332133789	-119.9367838866	6.4113544348	-132.1546797647944
-2.0279026367	-120.5432742834	6.2075504693	-131.94900227558
-2.0212209961	-124.5093833353	4.6749119802	-131.6901925689075
-2.0183694336	-131.8604931915	4.8759360119	-131.5797254280268
-2.0112268555	-124.9984991696	7.0412664834	-131.30299240338562
-2.0086496094	-128.6980760067	6.2752555416	-131.2031266786741
-2.0000103516	-127.3195126561	4.4973227459	-130.86831503844033
-1.9964230469	-129.8113342424	5.2054929819	-130.72926786830794
-1.988478418	-124.853116261	6.4547850432	-130.42127974442985
-1.9861732422	-129.2556839785	5.9034857095	-130.33190313285155
-1.9787355469	-126.4893724458	6.7831091518	-130.04348985367466
-1.9749660156	-121.4573485787	5.1171045865	-129.89729561058198
-1.9674775391	-128.8765573151	7.5966583549	-129.60682422550704
-1.9654272461	-122.9974846345	7.9623841174	-129.52728471212004
-1.9562397461	-124.8978014147	6.147115809	-129.1708070860536
-1.9544597656	-124.8608432071	5.1783952083	-129.10173272266385
-1.9442255859	-132.5637866353	5.3397163246	-128.70451505319627
-1.9437795898	-130.5449661476	6.1800116194	-128.68720203985936
-1.9342588867	-122.2692637901	6.1812395571	-128.31756717619638
-1.9329486328	-121.4182322037	5.7387313856	-128.26668947793752
-1.9229601563	-127.5796217768	5.9565527045	-127.87876870711419
-1.9222583984	-123.92835881	6.8797523805	-127.85151036570215
-1.9117569336	-125.8329864468	6.0512130674	-127.4435345746646
-1.9104397461	-126.2018580639	5.8955151345	-127.39235355042089
-1.9015288086	-122.5931866787	5.7022750262	-127.04605394228317
-1.8999816406	-124.0210454137	6.4696377272	-126.98591784579696
-1.8902992188	-127.3661090701	5.9803100454	-126.609511622327
-1.8895498047	-127.4617420899	5.4962105887	-126.58037328314512
-1.8799869141	-121.2980387287	5.3831867908	-126.20849383193908
-1.8793151367	-130.6863532716	4.9263955961	-126.1823657030161
-1.8697625977	-120.1790953667	5.3526932505	-125.81076859540109
-1.8683046875	-125.7532047645	5.8483800722	-125.75404539142647
-1.8583195313	-125.813807241	5.0431263018	-125.36547902664427
-1.8577458008	-124.8081557005	7.1384888769	-125.3431488119692
-1.8463140625	-122.7598490264	6.0254546069	-124.89812518321645
-1.8452825195	-121.072238739	5.8287393963	-124.857960175535
-1.8378325195	-123.2726645747	5.7138175061	-124.5678396209876
-1.8345430664	-117.8464491833	5.6269883845	-124.43971737322677
-1.8280811523	-125.7709251308	6.9372278871	-124.18798789199846
-1.8247834961	-124.0648949525	5.8114502934	-124.05950334722456
-1.8175849609	-122.6397751013	5.0726170149	-123.77898035910621
-1.814006543	-119.5029643109	5.9358286242	-123.63950518518894
-1.8065667969	-118.3722869532	6.1626822706	-123.34947169551862
-1.8042932617	-118.5852175295	5.1286470955	-123.26082420223946
-1.794534082	-121.4457257918	5.6148408972	-122.8802216734696
-1.7941109375	-128.2798870691	5.7079665344	-122.86371624601671
-1.7838414063	-121.0211751919	5.406674609	-122.46305867377188
-1.7818325195	-119.078752882	5.6875886456	-122.38466588941304
-1.7735227539	-119.3460532503	6.189193618	-122.06033179815626
-1.77284375	-122.9830260503	5.907288616	-122.0338255041352
-1.7626030273	-117.3630920862	4.7766550313	-121.63397570949304
-1.7618439453	-121.9755629699	5.8805634583	-121.60433110038154
-1.7513630859	-120.4275837534	6.6010034352	-121.19493114297204
-1.7500375	-128.2150531715	4.5436960338	-121.14313969490631
-1.7411054688	-116.9804431578	5.1045736706	-120.79408966964269
-1.7392888672	-128.7149905766	5.3012669187	-120.72308462707106
-1.7300429688	-123.7927284759	5.4243382732	-120.36161281484712
-1.7288782227	-115.7224705077	4.883432306	-120.31606711534701
-1.720309668	-123.33302984	5.6025315306	-119.98094006134285
-1.7186365234	-116.235251364	6.4638579392	-119.91548755858553
-1.7095798828	-123.4935526963	5.6384397	-119.56111819727646
-1.7068668945	-119.8352970731	5.8519548443	-119.45493804642544
-1.6990771484	-127.5121660284	5.3748413577	-119.1499978162487
-1.6953676758	-122.2705731281	6.0760844416	-119.00475001786072
-1.6880710938	-116.716723831	5.8931714584	-118.71897820647771
-1.6843984375	-117.943266644	5.2864549035	-118.57510389438765
-1.6751458008	-111.8055582017	7.4702130384	-118.21253432914664
-1.6729076172	-116.3664856742	5.7977308623	-118.12480764129816
-1.6650797852	-115.7259134615	4.2483791497	-117.81792300863673
-1.662669043	-117.2868449063	4.9798677525	-117.72338979257015
-1.6546376953	-122.2407018391	5.3977398521	-117.40837917017213
-1.6516610352	-112.6774634274	6.3247758487	-117.29159726156152
-1.6431417969	-119.4300528737	6.437382253	-116.95727690107117
-1.6401736328	-118.5124410561	5.3047246463	-116.84076598732193
-1.6329187012	-120.7100271596	5.0013027233	-116.55591548473217
-1.6296877441	-119.9705614418	5.488225683	-116.42902665634765
-1.6203851563	-117.5740786699	5.0324054491	-116.06357726538054
-1.617448877	-118.2146843367	5.0820128593	-115.94819204122874
-1.6108451172	-120.2501666955	5.508673154	-115.68862706157765
-1.6074665527	-109.2971098574	5.4237445099	-115.55579754305779
-1.5993939941	-112.8989959047	6.2426700001	-115.23833073153244
-1.5969473633	-115.7320131179	5.5887803467	-115.14208729631756
-1.5901501953	-117.2916485899	6.3144132067	-114.8746430220111
-1.5877031738	-111.7507057967	5.3090123663	-114.7783385522875
-1.5789344238	-113.7101061136	5.3548619096	-114.43313667622162
-1.5769635254	-119.9777445599	6.7868825025	-114.35552588819756
-1.5694083008	-111.5979249876	5.8465698312	-114.05793814573136
-1.564723877	-114.614337391	5.1639235834	-113.87336600097095
-1.5581962891	-109.7632869512	5.7406827782	-113.61609276518223
-1.5549989258	-112.2101609958	6.1448930311	-113.49004089338538
-1.5459279785	-114.1312799484	5.901962187	-113.13230929290484
-1.5437243164	-110.5687100462	4.8153602644	-113.04537596553297
-1.5345065918	-112.1383205655	5.7020255175	-112.68162408308626
-1.5329781738	-116.1820348381	5.1644666879	-112.62129084031103
-1.5232722656	-108.4345371721	5.5997113828	-112.23803253739823
-1.5211965332	-101.0517371141	5.9442036904	-112.15603973485781
-1.5127607422	-117.2571178335	5.294049823	-111.82271708609619
-1.5112340332	-113.2921577752	5.2312159617	-111.76237450680159
-1.5024470703	-107.7713825242	4.9448193014	-111.4149654460584
-1.5017716797	-110.8042390514	6.052064121	-111.38825495639067
-1.491970166	-115.7166858674	4.0165885299	-111.00049803044854
-1.4892696777	-109.5158603326	4.941069781	-110.89362289457972
-1.4824847656	-106.7646279562	5.5645451694	-110.62502187434757
-1.4775183594	-115.7469681836	5.7859517031	-110.42833876715974
-1.4714945313	-110.5225935556	5.6000295529	-110.18969499802236
-1.4667772461	-113.5634893497	6.86045577	-110.0027471570666
-1.4624416504	-112.8159088961	4.6824288725	-109.83087502837242
-1.4567754883	-117.756348155	6.1071368153	-109.60618237397311
-1.4463145996	-112.510461543	5.6237108027	-109.19113035882991
-1.4382480469	-112.6061233238	5.4059427987	-108.87087589715709
-1.4340654297	-113.0983495352	4.8848977875	-108.70474945481
-1.4287967773	-104.071614563	5.8145725129	-108.49541852272458
-1.4220784668	-110.1895154588	5.2398835293	-108.22837775596398
-1.4189916992	-109.793541797	5.4766483174	-108.10564141452392
-1.4093195801	-110.8852355299	5.8028282315	-107.72088046851229
-1.4070526367	-109.7056419545	6.497880706	-107.63066122322763
-1.398331543	-107.4864475583	4.6329961052	-107.28344016241172
-1.3975423828	-107.077530051	6.5130944504	-107.25200944061366
-1.3883273438	-103.1016846311	5.0207686341	-106.8848535000125
-1.3863084961	-105.404343976	5.453969194	-106.80438186076572
-1.3775910645	-103.7248430733	5.5173970648	-106.45675925515621
-1.3750221191	-103.3437986478	6.2479923774	-106.35427303175682
-1.367601123	-104.8542396325	4.9344746074	-106.05810085419014
-1.3645986328	-101.2672728604	5.4239755611	-105.93822156393249
-1.3571033203	-106.327435878	5.2441968796	-105.63883215806234
-1.3550847656	-106.0372221181	5.4460439104	-105.55817265502476
-1.3468852051	-101.7864665192	5.965465676	-105.23038794346391
-1.3447537109	-99.5978177179	5.7946925866	-105.14514292326237
-1.3335863281	-105.1711120224	3.6249357575	-104.69827373550369
-1.333242627	-106.8181040277	5.179154164	-104.68451358123755
-1.3223235352	-104.4320103062	5.3632986805	-104.24715152118938
-1.3210403809	-111.1270657428	5.6227627107	-104.19572756951723
-1.3118387207	-103.0889240218	4.2348649319	-103.82678800565171
-1.310045752	-103.9246222037	5.8321116013	-103.75486365427167
-1.3015959473	-107.0876620748	4.77857843	-103.41574446883178
-1.3002429687	-104.9649124206	6.0068654932	-103.36142043613197
-1.2915905273	-110.2305315217	5.5517222269	-103.01385072545315
-1.2905394531	-104.9948586789	5.5900782294	-102.97160971474682
-1.2818314941	-107.6057027661	6.0284888856	-102.6214881474174
-1.2800204102	-103.793672917	4.9142817201	-102.54863301090347
-1.27084375	-104.2767351045	5.2909820358	-102.17928261830765
-1.2690329102	-105.7675305864	4.4706068872	-102.10635895704989
-1.2583391113	-105.0297718546	5.3761494946	-101.67544378146766
-1.2560507812	-103.7399702659	5.4252544517	-101.58317319347822
-1.2488466797	-105.6788866335	5.826440117	-101.29254619579012
-1.2458088867	-101.6455933364	4.9635066401	-101.16993088446773
-1.2396070313	-103.0012005561	4.7833460888	-100.91948225214188
-1.2347783691	-99.4192981381	5.9779333508	-100.7243729929202
-1.2288726563	-95.5536624759	5.2589696144	-100.48560624320933
-1.2230765625	-98.7794755381	5.3648128856	-100.25112209184634
-1.217898291	-100.2947296334	4.7860363149	-100.04150547372878
-1.2115896484	-96.5444611173	4.2005145756	-99.785967383385
-1.2083865723	-101.8984343528	5.716163287	-99.65615368311536
-1.2018390137	-105.9477389855	5.6430861937	-99.39064718729043
-1.1971484863	-100.8043834929	4.0544338368	-99.20032031545855
-1.190868457	-100.1425176918	5.2610579504	-98.94533220735292
-1.186646875	-101.7393556768	4.8621768563	-98.77381622052334
-1.1810937012	-96.3186013341	4.9093148653	-98.54806699283384
-1.1738937988	-101.8497220569	4.6206718925	-98.25514651925255
-1.1703783691	-97.3440818734	4.7949635925	-98.11203013240522
-1.1636741211	-106.0212924203	4.876049299	-97.83891896518941
-1.1598236328	-97.2375070343	4.5396276844	-97.68195640874592
-1.1539197266	-99.8633079161	3.8963614222	-97.44113661846718
-1.1491334961	-99.0979439636	3.8811778813	-97.2457708270122
-1.1426556152	-99.8566871686	5.3616038841	-96.9811580364998
-1.138607959	-98.0662567209	4.6019893	-96.81570028639007
-1.1304353516	-100.4601713749	4.5963841557	-96.48134779885034
-1.1298769043	-99.1156862863	4.178124582	-96.4584872655251
-1.1196306641	-102.5237097665	4.2129419903	-96.03873216686159
-1.1186868652	-96.4807968565	5.2613638204	-96.00003731684777
-1.1089074219	-89.944119491	5.2484192917	-95.59878112052542
-1.1071941406	-101.8614227072	4.1534899989	-95.52842564489403
-1.0984182129	-94.603623931	4.6433226193	-95.16776552687183
-1.0959634277	-104.1113172242	4.8981488929	-95.06679790398331
-1.0864124512	-97.2164852549	4.3134884657	-94.67359914277361
-1.0852070801	-92.0151014938	5.2937665454	-94.62393491465929
-1.0748920898	-101.2768078367	3.8113842658	-94.19854915420376
-1.0747141602	-90.304554797	5.5966481804	-94.19120533100738
-1.064717627	-98.0963922169	3.5994129951	-93.77827307474857
-1.0626712891	-98.7622669197	4.2053958	-93.69366109670155
-1.0539463867	-94.3460382827	3.7402798293	-93.33258193672452
-1.0534848633	-93.551865647	5.4028309599	-93.31346716258373
-1.04345625	-89.3905586145	5.5652585248	-92.89774424485198
-1.0427316406	-94.1609835397	4.2714353529	-92.867678753103
-1.0339504395	-94.3379736776	4.1279719742	-92.5030261032135
-1.0324928223	-91.548799655	5.5447771432	-92.44244158310696
-1.0231748047	-94.9452264853	4.7920484071	-92.05477126713953
-1.020729248	-89.4947043718	4.3349747912	-91.95291643162992
-1.0119331543	-94.5630466118	5.5722628134	-91.58618631438986
-1.0077716797	-92.849771497	3.4341975923	-91.41247292690848
-1.0024527832	-91.4897285501	5.1501344462	-91.19024353846635
-0.9980097168	-88.7613394008	3.9100393483	-91.00443158725709
-0.9909958496	-90.5528968125	4.7807128021	-90.71077600216968
-0.9872708496	-90.433166843	4.862003346	-90.55465090038601
-0.9807123047	-92.8568711567	4.6534626937	-90.27947694667242
-0.9772652832	-87.0653430873	4.8350222509	-90.13470291480874
-0.9707484863	-93.6848474977	4.8079030622	-89.86071402422226
-0.9665208984	-90.8317923772	4.3367870022	-89.68276912612268
-0.9607428223	-93.1137238336	4.509108467	-89.43930010978309
-0.9545526367	-89.8037221681	4.1588852476	-89.17812476070091
-0.9512355469	-93.8576027325	5.5650672439	-89.03802296179704
-0.9432972656	-98.2568983217	4.2872127282	-88.7023127677774
-0.9400270996	-90.9022014158	5.0521161891	-88.56383983778247
-0.9327833008	-90.7464007319	3.8070498853	-88.25673005245525
-0.9297317383	-91.7847087101	4.0626316123	-88.12719788559198
-0.9233084473	-91.2457793524	4.4646763813	-87.8542327525782
-0.9192328613	-90.4566809767	5.4717484845	-87.68081455284553
-0.9125501953	-89.8447412671	5.67378056	-87.39608465974594
-0.9089889648	-84.7515500181	5.3844379349	-87.2441550677586
-0.9033052246	-81.6566291347	5.185691716	-87.00138829928886
-0.8969873535	-91.412372621	4.388484429	-86.73111569978661
-0.8925051758	-86.5421898758	5.8345500694	-86.5390989209485
-0.8872288574	-84.5803653794	4.1073318315	-86.31276500955236
-0.8802654785	-89.1030027279	3.7613207775	-86.01356320929901
-0.876707373	-90.9039626535	3.7995344156	-85.86045554491618
-0.8682793457	-83.8832818728	3.4671987001	-85.49717610091645
-0.8664429688	-87.2450251258	3.5608657718	-85.41790466803445
-0.8567494141	-89.9449698625	4.1652298437	-84.99875180195764
-0.8543884766	-88.4282854675	4.4557941686	-84.89648070961843
-0.8467692383	-84.5410788898	4.1596424534	-84.56592943959659
-0.8444693359	-83.7018918504	4.0987807015	-84.46599848608706
-0.836522998	-89.0988976942	4.1755044769	-84.12017346057328
-0.830967627	-85.2480065938	4.1934822861	-83.87788151409151
-0.8270117676	-87.0173336161	4.2738061337	-83.70508333230255
-0.826712793	-79.4684951811	5.0500155472	-83.69201450426672
-0.8165527832	-86.6763752945	3.6476505526	-83.24712097937574
-0.8161949219	-84.9608693393	4.4229631911	-83.23142279817708
-0.8045307129	-87.332721619	3.8023781053	-82.7186846438696
-0.8044535889	-83.7007302398	4.7777952762	-82.7152874062663
-0.7952161377	-83.7609696946	3.8378712645	-82.3077037506212
-0.7930308838	-85.7624059989	4.4204984735	-82.2110829128265
-0.7835641357	-83.784802255	4.0706808327	-81.79159955280122
-0.7832147461	-84.0586100989	4.7686363084	-81.77608888175463
-0.7744597168	-82.5829268243	3.4203218015	-81.38673636914376
-0.7730575684	-82.2187495576	4.9372773557	-81.324256152065
-0.7649983887	-82.6318887351	4.019815461	-80.96445630356418
-0.7633270752	-82.066120317	4.2468210495	-80.88969382552114
-0.7542831299	-85.5616799209	4.6769297722	-80.48423444877545
-0.7525547119	-85.8801541371	3.5984803496	-80.40657026057028
-0.7423045654	-83.9622880159	4.413422359	-79.94480319570323
-0.7390271484	-78.5525905397	4.132826416	-79.79671756070614
-0.7342798828	-85.986009027	3.7219115075	-79.5818325227035
-0.7320748779	-82.9728598975	3.8199870545	-79.48186532984325
-0.7232616211	-85.5305387185	4.0752996849	-79.08128296423327
-0.7208291992	-79.2597039397	4.1042410918	-78.97043116827217
-0.7120425781	-83.1026680225	3.4013705317	-78.5689173284692
-0.7090979004	-78.8292264426	4.5694899925	-78.43396951133616
-0.7000088623	-74.1364274735	4.2599423698	-78.01617576689668
-0.6978448486	-81.2118413007	4.2039177081	-77.91641589373768
-0.6900346924	-80.0626456689	4.1439328837	-77.5554279283776
-0.6878228271	-84.0476043182	3.4574280008	-77.4529214232568
-0.6800003174	-78.2967818155	4.773018182	-77.0894022761195
-0.6768589111	-83.1180435204	3.9517314636	-76.94297389260974
-0.6690151855	-77.4946109284	3.9708244799	-76.57621633210135
-0.6665911377	-80.2602975172	3.7735248192	-76.46253571442767
-0.6592813965	-75.5611451379	5.0832887038	-76.11874218432808
-0.6551112793	-82.2068738516	4.6941692154	-75.92193304911557
-0.6487996582	-77.7946099971	4.0271289146	-75.62309110281073
-0.6453686279	-81.3379200287	4.4204245725	-75.46014131600346
-0.6360685791	-79.5770803661	3.9356023968	-75.01663870242143
-0.6338699463	-81.8071820819	3.928047516	-74.91139301352217
-0.6253226074	-76.6229411762	3.1250752714	-74.50075506274908
-0.6243957031	-84.3083719848	3.1871109367	-74.45607907693767
-0.6156399902	-76.1449863491	3.6105083295	-74.03262078773062
-0.6143119629	-73.489869288	3.7853870329	-73.96816091532025
-0.6046443848	-77.1370906032	4.6263205848	-73.4970168081575
-0.6020467041	-74.5092136972	3.4554614585	-73.36983836373146
-0.593638916	-72.5402817293	3.0044134928	-72.95645722371114
-0.5905845459	-73.5335452614	3.907531654	-72.8056072679889
-0.5831441895	-75.6892286582	3.2668592767	-72.43658137477587
-0.5808123779	-72.5274698708	4.1972579584	-72.32046323403415
-0.5738783936	-73.5461759042	2.8869504654	-71.97381898018156
-0.5718245361	-70.351915049	3.84905524	-71.87074686351613
-0.5631586182	-81.2093538415	3.1699247974	-71.4337980656328
-0.560040918	-72.6071940237	3.1846269798	-71.275767028228
-0.552929834	-73.4705460517	4.3398046405	-70.91361482432796
-0.5493508301	-73.3147859712	2.5166506947	-70.73042550002734
-0.5414389648	-74.0558924906	3.1750307789	-70.32320398166081
-0.53781521	-70.5820433021	3.8282412696	-70.13562339727933
-0.5301966309	-69.6514415116	3.0774791602	-69.7389892252499
-0.5290934082	-70.6820725777	3.5425616662	-69.68129349958514
-0.5204324463	-70.8586690853	4.3220312226	-69.22598275479311
-0.5200882812	-69.7096008407	3.2400290086	-69.20780149902693
-0.5103570312	-68.9040868648	3.814983598	-68.6908305091255
-0.5086652344	-69.812635135	3.615263788	-68.60036992105908
-0.5006432861	-70.5019933975	3.306536827	-68.1689886857359
-0.4974505371	-68.7804088978	3.7737251407	-67.99614492880399
-0.4890483398	-63.4443470622	3.2142095688	-67.53801736737842
-0.4849376221	-63.983284241	3.8385125325	-67.31210308724239
-0.478606543	-70.2390205585	2.9858437748	-66.96178827729119
-0.4739422363	-71.4633230192	3.4569887766	-66.70179913778497
-0.4671093994	-67.1817909313	3.0991919562	-66.31791331930503
-0.4634893066	-67.7776083429	3.7251980172	-66.113024433373
-0.4558235352	-68.6520530218	3.5963522078	-65.67558758562873
-0.4514354492	-67.4517570124	3.1526027786	-65.42292847785467
-0.4453497559	-65.3956038774	3.0208217267	-65.06969185435561
-0.4404504639	-65.4604245601	3.1295009762	-64.78284476249588
-0.4355640381	-61.742326032	3.8603911827	-64.49447401654783
-0.4296871826	-67.4786112157	3.5325049681	-64.14453304195943
-0.4245917725	-64.8304560775	3.5049515137	-63.8382642408087
-0.4186706055	-64.2097348006	3.2286885447	-63.47889310357095
-0.4143171875	-62.2675179338	3.2855839327	-63.21220755197244
-0.40791604	-62.7567265088	3.1653546418	-62.81613420961221
-0.4028353882	-59.5008237982	2.734263484	-62.49829452855143
-0.3969459595	-65.0546815169	2.5024216146	-62.12584854880994
-0.3917881836	-61.6860961065	2.9161366471	-61.79599369962145
-0.3862036865	-61.6526212467	2.9147409378	-61.43481403081043
-0.379562854	-60.0000247369	2.8927291397	-60.99961304581916
-0.3772057739	-59.4413583464	3.1109806001	-60.843598660311514
-0.3705528076	-59.4220451924	2.5944937303	-60.39869602881828
-0.3682006836	-59.7512256503	2.6840124705	-60.23974938041722
-0.3607716675	-61.3586378199	2.6545286059	-59.7318083498315
-0.3572178223	-59.9595324906	2.7736560071	-59.48553021276059
-0.3507754761	-59.5024678494	2.6948824169	-59.03339345822747
-0.3467044189	-60.563876899	2.7434404904	-58.743753367408694
-0.3404817383	-58.061645586	3.1425255305	-58.29488837484712
-0.3367341064	-56.5407811242	2.8320745559	-58.020833675016796
-0.3307891724	-56.5281732851	2.1760559612	-57.58009656510849
-0.3252315552	-54.1270002498	2.4783504949	-57.16113053370405
-0.3184579956	-56.0301610748	2.6183559393	-56.64095186878489
-0.3149786255	-53.3002484386	2.389250733	-56.36948859485283
-0.3092166016	-54.610839409	3.0701226104	-55.91327065000459
-0.3047234863	-53.5736280716	2.6379131539	-55.551526014915744
-0.2984999146	-53.7960328772	2.2342985852	-55.04136098067199
-0.2939949829	-55.4635332337	2.1657599575	-54.6651856721969
-0.2862978516	-52.3026217252	2.6774319518	-54.00831535410095
-0.2822446655	-53.0946045225	2.8940731797	-53.654897930035844
-0.2762626465	-50.9083413245	2.3433063785	-53.123306794932525
-0.2719775757	-51.1129808664	2.335794024	-52.73487494640398
-0.2673248901	-51.0757651783	2.1458061855	-52.30556967774626
-0.2595096924	-49.9864630529	2.2173510586	-51.565853434702866
-0.2565682129	-46.5907638758	3.1072669397	-51.28111211878576
-0.2484778931	-52.0539004219	2.745846788	-50.47906181879387
-0.2460849609	-47.326661471	2.2371497995	-50.23630492624204
-0.2382415771	-46.7717632458	2.251560263	-49.42191459254676
-0.2360970581	-47.1051406575	2.8641989914	-49.19406810980432
-0.2285199707	-46.8598792915	1.9542100858	-48.37026260042846
-0.2258762207	-46.0368105662	2.2266696078	-48.07568038163099
-0.2172488403	-41.6264085233	2.6558291969	-47.08716953198018
-0.216401001	-45.4457776313	2.475383109	-46.987696758060835
-0.2071680664	-44.9495564698	1.8799494425	-45.87593925380764
-0.1987005371	-42.4933185927	1.9173662453	-44.80790241783366
-0.1932509583	-39.8807180786	2.4128188183	-44.094348304078714
-0.1879905334	-40.3960381134	2.2826192339	-43.385045875822854
-0.1822289001	-37.7322734593	1.9038486299	-42.5839729889962
-0.1767582214	-38.8395242297	1.7558905802	-41.7988953474304
-0.1714814514	-37.5105499397	1.84563405	-41.01808426361815
-0.166049585	-38.5926176244	1.9918522314	-40.18915403136446
-0.1609735596	-35.1050312659	1.8589221794	-39.39054544406029
-0.1563190918	-36.0075546133	1.8466510902	-38.63716326819754
-0.1502333374	-35.6835628899	2.0228645626	-37.620569028501
-0.1461054871	-35.2572356243	1.7600549716	-36.91003634306062
-0.1404892883	-36.6212560374	1.4360046934	-35.915182924141696
-0.1331568848	-33.4291530992	1.4693937836	-34.565953846054605
-0.1310003967	-34.2828893993	1.4446836472	-34.15800210504722
-0.1294228882	-33.231151386	1.7966981855	-33.856315702035204
-0.1202259094	-30.9166770757	1.6072669524	-32.041567799544595
-0.1184437012	-30.8992039704	1.5560888412	-31.67868709104407
-0.1092510437	-30.0401292581	1.3873324928	-29.74786693432666
-0.1079718628	-27.9133598246	1.6762684528	-29.471264287248896
-0.0979947479	-24.9732917725	1.2788185334	-27.246652005936056
-0.097486084	-25.4028900555	1.4196843255	-27.130030418285745
-0.0880358368	-23.056570495	1.2399592019	-24.90681999867669
-0.0864910217	-22.2113576822	0.8763516939	-24.533226894615673
-0.0750809265	-19.8620941859	1.1750703903	-21.686732150094677
-0.0745015045	-21.3234965003	1.1897918635	-21.538150798753193
-0.0658207764	-19.1747458902	0.8873585789	-19.26700815387293
-0.064996701	-20.2089198995	0.9235631544	-19.047098235776097
-0.0556016479	-15.0786049318	0.7990566561	-16.48971224682368
-0.0552563141	-17.3387843655	0.7330782569	-16.394007757490545
-0.0472415436	-16.3439871558	0.7466233692	-14.141117048356525
-0.0468731689	-14.7790975563	0.7848728779	-14.036164319439399
-0.0372747345	-13.7622281228	0.6972863384	-11.261899785385552
-0.0361493164	-10.2876473589	0.6464458452	-10.931956686815301
-0.0274952225	-10.9854828644	0.5176364252	-8.366574698766106
-0.0246601898	-7.856385036	0.5120561946	-7.516509800821494
-0.017732782	-7.8125350531	0.3301688557	-5.423174390261609
-0.0136767521	-5.4697948171	0.3813256516	-4.188853133574455
-0.0087632515	-5.6098409838	0.2629074727	-2.6873801813217417
-0.0045199987	-0.6091596316	0.1753833146	-1.3870265437863827
-0.003171596	-1.4581321714	0.1266098226	-0.9733664536560703
-2.4358e-05	-0.6734975763	0.0277103095	-0.007476367393425957
5.3283e-06	-0.9395296073	0.0360315629	0.0016354514994162085
0.0038745247	0.4010106161	0.0476583545	1.1890280170553456
0.0074884037	2.4204564561	0.1693060998	2.296978466195684
0.0075585526	4.447756241	0.2257755637	2.318467554602574
0.0116161171	5.6268090274	0.2891788245	3.5598665646527277
0.0128089176	4.6344035795	0.2123708077	3.924094568703009
0.0163017883	7.2548494391	0.3215590755	4.988323708309186
0.0169562828	6.6090259547	0.2898390816	5.187301945873504
0.0229868614	6.0788431902	0.3141921722	7.0128399103254395
0.0233854973	9.7706342707	0.4826548002	7.132952518770676
0.0278040436	9.507136984	0.4342268332	8.458909051701903
0.0289538162	10.7003503164	0.3873997314	8.802201975651135
0.0317161469	8.5936796046	0.5154658126	9.62375035052778
0.0350946884	11.9958056179	0.5939934911	10.621951034851373
0.0374246246	11.7655186521	0.5829887436	11.305774542917728
0.0385531281	13.2190883232	0.5525469836	11.635571201430503
0.040425116	11.816124926	0.5016876626	12.18053192947074
0.0440820847	14.8052260132	0.8245709557	13.237168121255468
0.0478991577	15.0777203088	0.7070296458	14.328179961794428
0.0485535233	14.2922344079	0.7142417161	14.513938554278106
0.0516831161	14.5100941842	0.7760770059	15.39699389772764
0.0548565094	16.7899360437	1.0400768585	16.283061941315776
0.0592598938	18.8124253109	0.984205783	17.496274482008825
0.0596450653	16.9940835746	0.8196519303	17.60146877174846
0.060649054	17.1881058193	0.9754789423	17.874953165077365
0.0638480042	20.0666270943	1.0560167388	18.7393462828375
0.0680219971	19.4282131721	0.9427405192	19.85081053799916
0.0698719543	21.847221118	1.1592621649	20.337343856067736
0.0711379089	18.2106578165	0.9607897573	20.668098361693517
0.0740927704	21.0564489152	1.2552392113	21.43310866154593
0.0780430023	22.9173010496	1.1342381644	22.440277955578473
0.0805908478	22.5561984337	1.1577936289	23.080316458768248
0.0821162354	21.4214797254	0.9959991817	23.459875431033037
0.085100473	25.1190379573	1.1653745709	24.19451324190084
0.089025415	25.7451476033	1.2317118145	25.144640734567663
0.0908002167	24.1858968428	1.0293154243	25.56823750972791
0.0910802887	24.0765980765	1.0255894891	25.63473848684867
0.0955974548	26.6486973957	1.2677964834	26.694299711723595
0.0987741943	26.9058075328	0.9500931938	27.424751963690657
0.1010747162	25.9340007603	1.4100474238	27.946148951373257
0.1017835144	26.0780572388	1.3147570639	28.105510727559334
0.1058643066	29.0274104806	1.3465276034	29.011280445070454
0.1082645081	27.8796744806	1.1900936123	29.534716211597026
0.109534906	27.0908953266	1.3648284313	29.80898352747787
0.1122810242	30.1421520344	1.2454840546	30.395292960093073
0.1168468018	29.1024846266	1.6645406486	31.350400271424977
0.1174942871	31.3031772846	1.6310339394	31.483867187409068
0.1192452576	28.3750326434	1.538740015	31.84235025758741
0.1239406494	32.4285975656	1.4819502198	32.7861556208962
0.1253314209	29.1484856221	1.5318396755	33.06085993142438
0.1282652466	32.9171001337	1.4710013757	33.633159121634414
0.1297169189	28.3824277435	1.6818148952	33.91275691845598
0.1353147644	34.0205184824	1.7763424116	34.96905866469027
0.1366601929	33.8497708404	1.5206711064	35.2178288251722
0.1390017517	35.1780685928	1.8040396493	35.64613291162657
0.1409128357	33.9380521862	1.6817620546	35.99136074673101
0.1450869934	35.8743675943	1.8000905541	36.7320512638846
0.1473463257	36.8824519297	1.8278672204	37.12544054063899
0.1502793457	35.517426285	1.7621063345	37.62839167668998
0.1511664246	33.5175133692	1.6861584606	37.77880586544389
0.1555788452	34.9354236337	1.5760458009	38.51544073480766
0.1570942993	36.9482933538	1.9834232162	38.76406948011519
0.1595285767	35.6382855368	1.8198790849	39.158849902186695
0.1598997803	34.9693346609	2.1630449745	39.21855740480068
0.1663158752	39.7362846052	1.9340520456	40.23040184470156
0.1670955811	38.1650106909	1.8389882931	40.350810856230915
0.1692777344	39.751757285	1.5829054014	40.68492111128847
0.1696133423	37.9125367342	1.8476330852	40.73593301757356
0.1771073608	41.5115130793	2.1431176825	41.849731284639354
0.177547583	40.9896107632	2.0848376605	41.913685190478
0.1792778442	39.519438022	1.8034412711	42.163505005117884
0.1805833801	42.1021172485	1.8018500664	42.35038448940736
0.18831922	41.4135255545	1.7220977057	43.429972429815614
0.1908395508	40.3896227309	2.0309189564	43.77175634450201
0.2002366699	42.8536074517	2.2706817072	45.00526308393762
0.2013223511	42.4187607354	1.7950759614	45.14377094414319
0.2015431274	41.1004648868	2.3058090672	45.17183846709784
0.2035178223	41.5476738863	1.9183584779	45.421417621641424
0.2112440918	40.9088171148	2.3803806002	46.373292448806744
0.2114435425	47.0931449299	1.6637531201	46.39735969235369
0.2120761353	45.6786131511	2.0604154502	46.47352913945118
0.2144945801	46.6239230465	2.6637053915	46.76245218157205
0.2206481812	46.1996940535	1.9125868571	47.48174769115279
0.2211019531	45.4124812168	2.1437147603	47.5339116538896
0.2236843506	45.8285700854	2.2205187534	47.82854140939319
0.225259314	46.3840445978	2.6475153683	48.006391720250875
0.2306290161	45.4692905189	2.4217244289	48.60257107845284
0.2345541016	46.2673859273	2.4580343421	49.02871156755708
0.2351618652	46.3670050681	2.1754198352	49.09398829842779
0.2374956543	46.1515849062	2.2441071569	49.34292204849962
0.2413441406	49.389984385	2.7890521131	49.747558138103386
0.2443975464	46.3679198024	2.6564347422	50.0635471488697
0.2460039551	50.229381749	3.0521887281	50.22804150623493
0.2473347534	48.3214285192	1.8903346978	50.363416893851024
0.2513311646	50.3788539964	2.3082263401	50.76516799184854
0.2541207764	47.8859744111	2.7160311777	51.04145118076694
0.2552503296	45.4901663183	2.8996800038	51.152374400462534
0.2600621338	48.0914275529	2.7771260739	51.61893646078657
0.2615428589	50.008359009	2.5888736735	51.760610399627126
0.2636099121	48.9487662424	2.1823689448	51.95692522738864
0.2647493164	49.8272436908	2.5381443183	52.06442187785446
0.2702971558	50.3119483857	1.9469449897	52.580744959192785
0.2717849609	50.9661628052	2.3997666273	52.71726035942022
0.2735722778	49.6785148896	2.3295071822	52.88019547399857
0.2742434814	50.2197555247	2.0390402828	52.9410876706065
0.2805487549	50.6752295163	2.7571129301	53.505421369323884
0.2822852173	55.1935981076	2.8685960623	53.65846043597734
0.2832745605	51.6528292227	2.0887932317	53.74520696034861
0.2849823608	50.150060878	2.8023626739	53.894195063076886
0.2895530884	51.5284941314	2.2064670535	54.28835011073108
0.2942540283	54.2219745206	2.3992139927	54.686978436222034
0.2942928955	49.3907279042	2.2076528033	54.69024650160691
0.295474585	51.9055420075	2.4813886563	54.789392604724796
0.2990706421	52.0755023164	2.8599900862	55.08859852239781
0.303268811	54.0443187831	2.1381280816	55.433244704270145
0.3052380371	52.7627071832	3.033391613	55.59322682477326
0.3059914795	55.7717570779	2.9873528633	55.65415915708522
0.3080565918	54.8347102467	2.4130852861	55.820390317279774
0.3130223267	54.5481172014	2.7564199254	56.2155410437846
0.3154320801	51.0646330244	2.5689932504	56.40503607216566
0.3154799438	55.2268795025	2.3857530831	56.40878525810552
0.3190405151	57.0143931711	2.5197699499	56.686112767778496
0.3222685547	58.7187506053	2.7714716157	56.93490723036201
0.3261800171	53.95436155	2.8888874383	57.23312010877663
0.3292364136	53.516126687	2.653856147	57.4637299850744
0.3300283691	51.510340365	3.3242857929	57.52314649682512
0.3325247681	60.461845866	2.6189753488	57.70954517421757
0.3329758545	57.9955390639	2.8915072936	57.743083182853624
0.3371189697	59.4062412954	2.9324898392	58.04911014379911
0.3400145996	59.9112133613	2.5956417826	58.260883257003314
0.3447129883	56.5824780202	3.1041896852	58.60092579663587
0.3450043091	60.385997889	3.1059001465	58.621867346939
0.3473403687	57.3053686159	3.0661740862	58.78920445346254
0.3505219727	55.5827938075	3.3625869274	59.015448012353204
0.355199292	56.8254227292	2.8302506938	59.3446661519077
0.355766626	60.5518018249	2.6715319219	59.38433063674136
0.3590529541	58.6633257153	3.9995506097	59.61297563200388
0.3619999512	54.822436428	3.1549438268	59.81642368998378
0.3655376465	59.8010772754	2.6957774932	60.0587181009025
0.365933313	58.3312165306	2.6014563264	60.08568825722082
0.3710168213	58.3618176262	2.8406333923	60.42994848450963
0.3712929688	59.1301036588	2.8605411429	60.44853161135344
0.3754339355	59.7858323813	2.4972138324	60.72577348818646
0.3755559692	63.5970179958	3.2263241226	60.733903814732514
0.3820014648	59.4655197291	3.5645094879	61.16016280319311
0.3825179443	60.1071813905	2.6667326196	61.19405516270459
0.3861858643	62.4007951722	3.0423736069	61.433654475972986
0.3865617188	60.9719249876	3.3818003365	61.45809904944605
0.3919776001	59.5324614879	3.3685234058	61.808169828640764
0.3920258911	60.946668738	3.1060189888	61.81127331508999
0.3960612427	64.8583509803	3.2940921037	62.069516438580486
0.3964494873	64.4343157665	3.5687240491	62.09424944001777
0.4019484985	61.2496216191	2.0960395809	62.44248721963774
0.4042573975	64.1389070173	2.3914701414	62.587571006246804
0.4051869873	59.0065106532	2.7313761385	62.64579827338812
0.405856543	63.7682483145	3.8323309965	62.68767239260083
0.4114363037	62.4534855418	2.2172012273	63.03454315738878
0.414945166	63.4889394931	3.4587453925	63.250808696596735
0.4149976563	62.8753245166	3.312642044	63.2540331864245
0.415568335	64.3471231126	2.9109979649	63.28906993390524
0.421166333	61.4157932111	2.9880778537	63.63082898468915
0.4239271484	64.4482255502	2.8088830569	63.79811472229916
0.4244991943	59.0316455017	3.3243789361	63.83267446598023
0.4245716064	66.8888951643	3.7670032263	63.837046710306495
0.4311230713	68.3784549661	2.8051297278	64.23035519440776
0.4341808594	64.8490450884	2.7909806744	64.41242277281602
0.4352259277	65.4356376941	2.9037453425	64.47443450005923
0.4370880615	66.7905601922	3.2327107683	64.58466230145075
0.4431439941	60.4849619892	3.2368177365	64.94082553863495
0.4457753906	65.8732668689	2.8639929849	65.09450672300171
0.4464694824	65.9104997884	3.5160958946	65.1349371824447
0.4493500732	63.9477159555	3.1800033639	65.30226130180006
0.45537854	68.4344907889	2.5734720781	65.65004171905936
0.4570295654	65.0163894537	3.678769745	65.74473674529531
0.4579571289	64.2613541988	3.3136760474	65.79783519509796
0.4608906006	64.8839143837	3.277584395	65.9652837282066
0.4656074951	64.2032134288	3.5703712374	66.23303761521012
0.4672535889	64.6200994621	3.2012764564	66.32605224639913
0.4684665039	65.9355643096	2.6632139266	66.3944508901233
0.469618335	63.3192144876	3.6359810068	66.4592968990041
0.4760763428	65.8986677263	2.9944061239	66.82095841162993
0.4764365234	68.9920941497	2.8785441652	66.8410352659544
0.4795067139	67.4037619834	3.2475946247	67.01177616729187
0.4811251465	66.0650065191	3.6643830814	67.10149971273441
0.4853120361	66.4263571363	4.5495161611	67.33272947341277
0.4879458984	63.9524706005	3.7507665748	67.47754696771756
0.4907545898	63.4057696816	3.2272507453	67.63144056408036
0.4913814209	70.7172329137	3.596301822	67.6657111907664
0.4962881104	65.5693967261	3.3248640122	67.93304828257045
0.4987022705	67.6115081631	3.3942437164	68.0639890135804
0.4994989014	69.899415975	3.7992419582	68.10711276609473
0.5018533447	67.1203576605	3.1833604173	68.23432291087144
0.5047854736	65.8823496061	4.1079622027	68.39224545796253
0.5091951904	68.2711210417	4.1642066729	68.62872574424762
0.5102731445	68.1983067395	2.9892158635	68.68634923212211
0.5128931152	71.5214968661	3.9825687307	68.82610659364167
0.516241333	72.8451216185	3.2726934099	69.00410728533093
0.5189400635	69.1975747912	3.6432070262	69.14709465345506
0.5205076904	72.2145292121	3.7032619616	69.2299567706237
0.5256076416	67.9127592694	3.2781521618	69.49855394581023
0.5259852051	71.0835952169	3.154930413	69.51838027238541
0.5296830811	70.3507115222	3.999347277	69.71214020394729
0.5339910156	68.7498043418	3.855516798	69.93691939286158
0.5356106689	75.2685043693	3.6370267237	70.0211708646803
0.5374727783	74.7788021814	2.7925742584	70.11786228264867
0.5404264893	73.3754541828	2.6273841518	70.2708626408051
0.5449715088	70.6104793066	4.3185553567	70.50541271548485
0.5461192139	74.2139413805	3.4826930892	70.56447528060596
0.5481933838	69.9661347084	4.1283421136	70.67104782503539
0.5531601807	71.2013710085	4.3356947702	70.925383668338
0.5564758789	74.9751995806	2.3454413035	71.09450682242934
0.5571101074	78.7580054043	3.2491229446	71.12679713863469
0.5579176514	67.9224842908	3.7094920973	71.16788393657778
0.5626471191	71.4711037285	2.7752417176	71.40790170296353
0.5662244629	72.2253001851	3.2654653697	71.58876714000186
0.5673481689	77.4482449056	3.559821688	71.64546077666027
0.5691586426	73.211351785	3.5676160957	71.7366848290083
0.5726362793	70.9416089901	4.654631487	71.91150582235443
