Repository: DomiDre/PhDThesis

# PhDThesis

Color palette:
- #0EA8DF #MatNat Blau
- #EE292F #Medizin Rot
- #FAAB2D #HumWis Orange
- #76C152 #Wiwi Gruen
- #7F0128 #Rechtswis Bordeaux
- #793394 #Philo Violett

Sample Translation
- Ol-CoFe-C : DD67
- Ac-CoFe-C : AH11
- Ac-CoFe-C-YF : YF45

File: data/monolayers/nanoparticles/Ol_CoFe_C/vsm/fit_result.dat (part 1 of 4)
#File generated by ModelExp v0.4.2
#Read datafile: ./rescale/DD67_300K_LangevinSAXSscaled.xye
#Started Fit at 2018-11-13 00:55:14.280883
#Finished Fit at 2018-11-13 00:55:14.449613
#[[Fit Statistics]]
#    # fitting method   = leastsq
#    # function evals   = 39
#    # data points      = 2218
#    # variables        = 3
#    chi-square         = 4102422.75
#    reduced chi-square = 1852.10960
#    Akaike info crit   = 16691.4087
#    Bayesian info crit = 16708.5218
#[[Variables]]
#    Ms:            34.2000000 +/- 0.12100225 (0.35%) (init = 66.6)
#    mu:            3790.00000 +/- 24.1090100 (0.64%) (init = 1620)
#    chi:           20.4000000 +/- 0.07442495 (0.36%) (init = 9)
#    sigMu:         0.278 (fixed)
#    orderHermite:  20 (fixed)
#    T:             300 (fixed)
#[[Correlations]] (unreported correlations are < 0.100)
#    C(Ms, chi) = -0.959
#    C(Ms, mu)  = -0.907
#    C(mu, chi) =  0.806

#[[Data]] 0
#B / T	M / kAm-1	sM / kAm-1	Mmodel / kAm-1
-1.99892255859375	-71.45775280001145	0.027829355620707288	-73.03827043361213
-1.9974595703125	-71.38399239670657	0.026879946640179574	-73.00700475341804
-1.9933978515625	-71.38068090919073	0.02102020609347342	-72.92019039259137
-1.99051240234375	-71.26544332792997	0.024111671712834928	-72.85850757376794
-1.98792509765625	-71.25946582361127	0.02418876170297954	-72.80319128917822
-1.984822265625	-71.21117091313775	0.025639558554600303	-72.73684437135496
-1.9825619140625	-71.21269400745166	0.025637846314434234	-72.68850594947591
-1.9788572265625	-71.07552898067078	0.020519722955341223	-72.60926888624364
-1.97743408203125	-71.07175683987015	0.03542363257852073	-72.57882655998877
-1.9739900390625	-70.98000514006075	0.027050336511457416	-72.50514700578245
-1.9718056640625	-70.99195011716178	0.03945563504688219	-72.45840975289919
-1.9687005859375	-70.92907233777622	0.026467058049258838	-72.39196467132011
-1.9664478515625	-70.96092967934351	0.03177459517539855	-72.34375262974999
-1.963870703125	-70.8621754554976	0.038565701154878694	-72.28859127142752
-1.95878857421875	-70.80257863382205	0.027448881022131517	-72.17979328788758
-1.958709375	-70.77541825533164	0.0296497392979041	-72.17809758427529
-1.9530548828125	-70.76219192738161	0.030605578716914862	-72.05701467910042
-1.95298349609375	-70.69295495462231	0.02879943668924519	-72.05548582194845
-1.947195703125	-70.59834662406625	0.03501267703802128	-71.93151356710638
-1.94648603515625	-70.58410882549732	0.027758099029151294	-71.91631034227836
-1.94131298828125	-70.54309894033318	0.027459885125427946	-71.80547206485838
-1.93886396484375	-70.4412778623549	0.03384826241846558	-71.75298913749242
-1.9354435546875	-70.43776140216961	0.024082934804116544	-71.67967856652439
-1.93300498046875	-70.37061172196316	0.030305089795661554	-71.6274043120843
-1.9300611328125	-70.36379900918207	0.026410137293115133	-71.56429030531861
-1.92836494140625	-70.27837707415559	0.0208710364949865	-71.52792092233352
-1.92496044921875	-70.30883004505226	0.019505373774947665	-71.4549131116303
-1.92360771484375	-70.22747656896954	0.023853651669454717	-71.42590083416695
-1.91971220703125	-70.17149086572516	0.02667049736608293	-71.34234219847245
-1.91836630859375	-70.11219113902287	0.030723118327508694	-71.31346881823788
-1.9138298828125	-70.10877647359321	0.032928754976938444	-71.21613479896308
-1.9115099609375	-70.01159006660433	0.03285947164410064	-71.16634952796684
-1.906345703125	-69.9875822231384	0.021249844479502296	-71.05550362862937
-1.90602099609375	-69.92809341474806	0.02672782384323233	-71.04853310497629
-1.90120693359375	-69.88818365843724	0.019913772326690896	-70.94517517953904
-1.90049560546875	-69.82715812638196	0.028745882421771455	-70.9299007513444
-1.8948490234375	-69.82302725438768	0.028116260794964803	-70.8086307339818
-1.8942603515625	-69.7293746432653	0.038085163690447565	-70.79598591118989
-1.8894908203125	-69.67209447614155	0.03687288770686801	-70.69352054639795
-1.88927353515625	-69.687130365897	0.028980705838394915	-70.68885191859931
-1.884286328125	-69.56376219418512	0.027646897725860663	-70.58168093285377
-1.8838625	-69.63642938364414	0.032605496782800385	-70.5725718883952
-1.87909345703125	-69.51763921128192	0.026499598356904477	-70.47005975398787
-1.878892578125	-69.5015703805935	0.03049653014766116	-70.46574121436734
-1.8729759765625	-69.46488460316428	0.029705380237879397	-70.33852356903368
-1.87264658203125	-69.40695507999644	0.028201275184613798	-70.3314397797562
-1.86712890625	-69.33305722973422	0.030060642019594217	-70.21276038230411
-1.86691044921875	-69.35379172314391	0.022748259358517202	-70.20806085720187
-1.8613763671875	-69.24575443726837	0.026829179007969512	-70.08899069827103
-1.861180078125	-69.17610275435202	0.022770672504599788	-70.08476670926791
-1.8561583984375	-69.11055432782747	0.030908736333153455	-69.97668824161593
-1.8556107421875	-69.17618050042348	0.0234482938798448	-69.9648995342184
-1.85141455078125	-69.03874399472389	0.03924028883510247	-69.87456129499569
-1.84973671875	-69.03072605753677	0.03328248243905401	-69.83843386177577
-1.84630048828125	-68.93793842034582	0.027867154687189186	-69.76443344620061
-1.84448671875	-68.95974122211564	0.026056321947359552	-69.72536742868844
-1.839254296875	-68.85711111035624	0.026905024196117868	-69.61264567608981
-1.837792578125	-68.84276413146065	0.022321382223268828	-69.58114987088936
-1.8345046875	-68.77456740104347	0.02602012447436223	-69.51029558668381
-1.8325013671875	-68.74332590430566	0.022003303110751344	-69.46711723450781
-1.8293849609375	-68.71143980225882	0.02723017529249219	-69.39993804314896
-1.8274439453125	-68.66371334172746	0.021399123384759005	-69.35809009014054
-1.8240099609375	-68.6201248584999	0.03451328810917122	-69.28404225893661
-1.82168115234375	-68.58041255470253	0.029082671564673295	-69.23381702941143
-1.81962783203125	-68.52895308260801	0.032695418275574144	-69.18952746345386
-1.814923828125	-68.45932266072035	0.030493451374418563	-69.0880428801436
-1.81376943359375	-68.47084528311998	0.027726919867090458	-69.06313349592256
-1.80968583984375	-68.38330942644147	0.027805009397754887	-68.97500428676474
-1.80788701171875	-68.34739289584857	0.023431196584171036	-68.93617634661507
-1.8052021484375	-68.26352974048292	0.023535077804483023	-68.87821531881669
-1.80228828125	-68.27559297117062	0.018355422095127874	-68.81529978361928
-1.80008046875	-68.19206664541952	0.023065769250008198	-68.7676217289198
-1.79716826171875	-68.17674184373871	0.028336061098875258	-68.70472224893254
-1.79294501953125	-68.07232251914567	0.027432760580486343	-68.61348615229711
-1.79166435546875	-68.08527422749931	0.03409927705639302	-68.58581480933009
-1.78645673828125	-67.96769413158569	0.02487303339119588	-68.47327085518404
-1.78627861328125	-68.01173044651011	0.024843754551776266	-68.46942067205296
-1.78132158203125	-67.84902596423332	0.027931577498614878	-68.36225676530967
-1.78003740234375	-67.8527439601913	0.03502291609982092	-68.33448915544807
-1.7762310546875	-67.76348280842579	0.026302708625697818	-68.25217177583849
-1.77477587890625	-67.79113360059463	0.03105033246406456	-68.22069635501128
-1.77159892578125	-67.69794746086046	0.02232828763552513	-68.1519687104539
-1.76954951171875	-67.69061232143424	0.026948248263395577	-68.10762587328756
-1.76618662109375	-67.61559187843962	0.02171327812999138	-68.03485081267814
-1.76488212890625	-67.60340245553277	0.037536162649878586	-68.00661650433418
-1.7613439453125	-67.52219816927794	0.020263214913196204	-67.93002428515516
-1.759405078125	-67.55006076735489	0.03366090344375359	-67.88804546368318
-1.75585390625	-67.43489484495537	0.02108937814087528	-67.811144401604
-1.752905078125	-67.43395579428876	0.024887274012585742	-67.74727344316375
-1.75010947265625	-67.3624798419728	0.03190303601746568	-67.68670969360403
-1.74715908203125	-67.32870098548676	0.0298756531658345	-67.62278042841959
-1.74423916015625	-67.26371100125328	0.028146706827651233	-67.55949890095235
-1.74104375	-67.21229173609557	0.031248351899682256	-67.49023261885716
-1.736859765625	-67.08462398095848	0.02117250626987532	-67.39951450975181
-1.73468203125	-67.10226297409392	0.03316190733344788	-67.35228613302124
-1.73157451171875	-67.01715882689012	0.026536042762804725	-67.28488136273711
-1.7299251953125	-67.026391190102	0.023652769968235197	-67.24910041773802
-1.726388671875	-66.92271280169365	0.03537409580601605	-67.17236388063684
-1.7242953125	-66.90575150440846	0.026099516653190467	-67.12693267294017
-1.7212259765625	-66.82817230857383	0.02457348120303008	-67.06030830729784
-1.71967939453125	-66.838029514033	0.02628333824019565	-67.02673208924335
-1.7156208984375	-66.74534391898472	0.02474131934891061	-66.93860497448918
-1.7141658203125	-66.76189130878	0.02400466468239983	-66.90700292369397
-1.710347265625	-66.65957961070053	0.024090045456102004	-66.82405428707929
-1.707680078125	-66.61693286934258	0.023789617916392038	-66.76610285228989
-1.70587314453125	-66.5677893369909	0.02500765576978369	-66.72683633110452
-1.702426953125	-66.5388114828414	0.025944211330267287	-66.6519329019828
-1.70135595703125	-66.48684146286675	0.01994729757012427	-66.62865086284027
-1.6964798828125	-66.40450288056157	0.0176070603666527	-66.52262857405009
-1.6964361328125	-66.42917002333401	0.025993197376070015	-66.52167713114504
-1.69180810546875	-66.36236784228491	0.03174503725155498	-66.42101297010868
-1.6915423828125	-66.31456443737343	0.020576723572500018	-66.41523220160572
-1.68524619140625	-66.21786641069357	0.02433188275703432	-66.27822600285218
-1.6848267578125	-66.205399383487	0.029398022785756893	-66.26909678239551
-1.6796951171875	-66.12191586646762	0.03324752202405714	-66.15738042786646
-1.6790861328125	-66.09689608560468	0.02488793485783756	-66.14411992160501
-1.67463720703125	-65.99713354911712	0.029219512378974754	-66.04722702883849
-1.67435751953125	-66.03971667654768	0.024066286017011104	-66.04113464207444
-1.66923818359375	-65.94984703705501	0.0173813751328693	-65.92959809373434
-1.668521875	-65.90058170584405	0.02590776504587695	-65.91398818234634
-1.66321044921875	-65.87534603138457	0.026369708515506848	-65.79821394510745
-1.6615240234375	-65.77232337856424	0.026910437932411626	-65.76144465275868
-1.65797294921875	-65.782020714002	0.026541698551573418	-65.68400452447825
-1.6545306640625	-65.67684362137443	0.02361733016693038	-65.60891633748429
-1.65334970703125	-65.67820299276396	0.026553106530655242	-65.58315089812885
-1.65227265625	-65.65686027534035	0.013831263760159987	-65.55965033915885
-1.647097265625	-65.5792717967231	0.034229745751172665	-65.44669874303676
-1.6461794921875	-65.49109180740513	0.025816956512402713	-65.42666372928298
-1.64136259765625	-65.46529202339651	0.02311849943569526	-65.32148675301406
-1.64112958984375	-65.41553526886611	0.022991461059318135	-65.31639799450403
-1.6346732421875	-65.33817647398692	0.026320215468785328	-65.17535699329149
-1.63324770507813	-65.34154495150206	0.018481018780580127	-65.14420573167058
-1.62864697265625	-65.20155762829646	0.02661282950985824	-65.04364443382701
-1.62735786132812	-65.18374929449445	0.030372733918420297	-65.01546066119886
-1.62419287109375	-65.11639193851833	0.025229266717254787	-64.94625195031335
-1.62249575195313	-65.14099407647501	0.025631034827162225	-64.9091336558044
-1.61889990234375	-65.0087966395583	0.024073581213671865	-64.83047025651918
-1.61737880859375	-65.02570893348711	0.02587326299398246	-64.79718745519546
-1.6136826171875	-64.91553434887157	0.017171799318877072	-64.71629400520516
-1.61223618164062	-64.91193920331811	0.020178870919079897	-64.68463100874865
-1.60818759765625	-64.84203238491855	0.019452696757589906	-64.59598542708267
-1.6068546875	-64.83946735719786	0.0241632196070598	-64.56679407949997
-1.6021740722656201	-64.74740467653726	0.020952214565585357	-64.46426008670171
-1.6013633300781298	-64.73749522331042	0.026873995211059615	-64.44649570588813
-1.59694223632812	-64.64529761328322	0.02172159411057292	-64.34960209403309
-1.59475327148438	-64.5889093098716	0.026042454726346795	-64.30161452847098
-1.59040439453125	-64.50187670669867	0.022476604262437715	-64.2062490887704
-1.5881260253906202	-64.46640180813107	0.01913782897183563	-64.1562727651545
-1.5847907714843799	-64.40122608661346	0.027187373922642043	-64.08309540136261
-1.58202778320313	-64.35666611339636	0.024017422906786465	-64.02245746319934
-1.57930703125	-64.28645047257766	0.017873800462521724	-63.96273185555839
-1.57740439453125	-64.28662386148534	0.02651222703797141	-63.92095675770972
-1.57431450195313	-64.1734316490397	0.023795171612257783	-63.85309851694125
-1.57226420898438	-64.17010351495365	0.027352960520609575	-63.808060831361416
-1.56880947265625	-64.08551305452636	0.0220801301500601	-63.732153503064914
-1.56639233398438	-64.0953973169767	0.026777609580619664	-63.67902998611285
-1.56395844726562	-63.983329607812045	0.022726166642267485	-63.625526471972066
-1.5610265625	-64.00911653985193	0.024794257945796483	-63.56105964330686
-1.55845815429687	-63.90393975771351	0.018251331910210944	-63.50457060937758
-1.5551636230468702	-63.85814171424905	0.02405839381012144	-63.43209158244678
-1.5531825683593798	-63.82310328896319	0.017480781406428163	-63.38849801225554
-1.549419140625	-63.76087376498964	0.02928399259147197	-63.30566051130677
-1.54881962890625	-63.71674461587812	0.019107625369159623	-63.29246182766672
-1.54343950195313	-63.67710295584486	0.02372241425035787	-63.173980769811
-1.54184594726562	-63.580701134912026	0.0225474301073714	-63.138875847684595
-1.5383086425781298	-63.566578157981425	0.02722925853278945	-63.06093221777949
-1.53657836914062	-63.471548893140934	0.023441084974506806	-63.02279637644397
-1.53317763671875	-63.479561383915495	0.030747043363158366	-62.947824357829596
-1.53121166992187	-63.3724201320239	0.026303196011411782	-62.90447161940155
-1.52830415039062	-63.38948799295271	0.029204737558007048	-62.84034081274049
-1.525828125	-63.28945963972465	0.022781431956408357	-62.785712946484466
-1.52342055664062	-63.31740883006311	0.02172520919831333	-62.73258259703634
-1.5200880859375	-63.19544951288168	0.019944639045065212	-62.65902046338755
-1.51744130859375	-63.12227856409229	0.022651834786901116	-62.60057710586028
-1.51255888671875	-63.047198131222984	0.022664973092226634	-62.49272774357418
-1.5119568359375	-63.06615770536374	0.02106828485366787	-62.47942516430843
-1.507402734375	-62.958544404167284	0.02258723757868088	-62.37877385986711
-1.50706279296875	-62.95698348198719	0.018704322277661032	-62.37125885440233
-1.5030990722656201	-62.87476003886578	0.020723376719793022	-62.283614435946916
-1.501930859375	-62.85411281096025	0.01738581929197238	-62.2577764856023
-1.4984697265625	-62.76969243502521	0.018694903770007387	-62.18120651214555
-1.49631420898438	-62.766237480678356	0.023384221157188655	-62.133506474425246
-1.49323388671875	-62.65875530516258	0.023709855669297997	-62.06532250506646
-1.48968720703125	-62.6180727091126	0.02700955685070326	-61.98678818004799
-1.48798579101562	-62.57080523253799	0.020455479301800146	-61.94910317193826
-1.4828345703125	-62.47599569702963	0.024314285969826717	-61.83496610402038
-1.4826249511718799	-62.46061167187739	0.01809915274199512	-61.830320181081476
-1.4770526855468702	-62.32629825698815	0.02944393406911296	-61.70678003214435
-1.47645024414062	-62.377223143220675	0.018746582168236565	-61.69341911921961
-1.4731372558593798	-62.26429787834538	0.0165957900195127	-61.61992819002711
-1.47182875976562	-62.275413650575224	0.02431089160663589	-61.59089492800811
-1.4676333496093799	-62.179192080625405	0.022637162040935493	-61.49777790995381
-1.4664476074218702	-62.17479621586143	0.028125244875896942	-61.471452583968386
-1.46289584960938	-62.09297481960348	0.022415582584455133	-61.39257730109526
-1.46009931640625	-62.02307775143973	0.029622278879100378	-61.33045161456204
-1.4577673828125	-61.98134672217619	0.018047920292914733	-61.27863223448769
-1.45383452148438	-61.94071861813234	0.025270669562402752	-61.19120675215596
-1.4524123046875	-61.88415687961574	0.015029717899418565	-61.159582012741794
-1.44848833007813	-61.8297045123879	0.025479108349438083	-61.072301020924286
-1.44775791015625	-61.77048895406345	0.02130489135338627	-61.05604995872099
-1.44198583984375	-61.69875065526494	0.021845600204669312	-60.927579447055166
-1.44189008789062	-61.64573896723027	0.01997225653900295	-60.925447546613505
-1.43680288085938	-61.52262026878528	0.030980790483774688	-60.81214755704714
-1.43637158203125	-61.59396464316141	0.026035115419327202	-60.80253876245075
-1.4315271484375	-61.42617443718284	0.021891271361973712	-60.69457734623148
-1.430755078125	-61.47617299231354	0.024789421322769914	-60.67736553280578
-1.42669521484375	-61.34474895305198	0.023934636768287547	-60.586832711818886
-1.42512470703125	-61.34086891495489	0.021436007949058995	-60.55179942740088
-1.42132822265625	-61.23702110386073	0.02429739141384262	-60.467083996879154
-1.41988271484375	-61.2311539485363	0.015820898857134804	-60.43481846351253
-1.41582265625	-61.1264899711789	0.023020645776044905	-60.34416257447273
-1.41376616210938	-61.086439746443126	0.02715396380195212	-60.29822654612185
-1.40952397460938	-60.97326873547401	0.0206032531620328	-60.20343184366736
-1.4068731933593799	-60.99286335810676	0.02573634883173848	-60.14417298157741
-1.40495405273437	-60.88261578455542	0.016337889663346723	-60.101257920644684
-1.40099418945313	-60.88441515961357	0.029592281851658894	-60.01267643899247
-1.39779458007813	-60.786919042402694	0.01693742455949682	-59.941069433213855
-1.39613603515625	-60.79039708383553	0.02600026289473291	-59.90393990365203
-1.39567705078125	-60.74418087189853	0.017275111144932877	-59.89366332444592
-1.3915003417968799	-60.682941306787846	0.025577610965123933	-59.800119864100004
-1.390545703125	-60.628145479434025	0.020258465424603297	-59.77873231344025
-1.38563837890625	-60.57727753255057	0.02879690802051304	-59.668747923487395
-1.38520961914062	-60.53298283394032	0.022970127908128267	-59.65913511077433
-1.38051552734375	-60.42919494379403	0.019624261265779805	-59.55385818622631
-1.37946181640625	-60.38732146226449	0.022530941289525153	-59.53021714324609
-1.37512641601562	-60.32167589824583	0.02618099839859757	-59.432913578272036
-1.37369912109375	-60.26615956230305	0.026904827627030822	-59.40086718810046
-1.36964360351562	-60.234106223009924	0.01980554400199735	-59.30977721895779
-1.3683121582031201	-60.19506193651188	0.021676838846053564	-59.27986115770619
-1.36331162109375	-60.062477086167505	0.025508045713501182	-59.16745673775206
-1.3629027832031202	-60.04932025322649	0.02458032652161281	-59.15826331573479
-1.358308203125	-59.97022390961074	0.02141667329521324	-59.0549109834719
-1.35678759765625	-59.957860866426564	0.02304849464150139	-59.020691521295674
-1.35306137695313	-59.867338710224836	0.024432137089253344	-58.936806853946635
-1.35106552734375	-59.85637951545231	0.019650052386413465	-58.8918584458467
-1.348074609375	-59.75935134814653	0.024033319269444516	-58.82447670258088
-1.3457628417968799	-59.69773183538225	0.024641885164776174	-58.77237600446838
-1.34317534179688	-59.662362168396186	0.019120521415543597	-58.71404091186464
-1.34012734375	-59.614239882806764	0.025319786855032687	-58.64529642091655
-1.33743803710938	-59.54992054247957	0.02031282109586886	-58.584617005461496
-1.33511357421875	-59.49558737880246	0.017683957273736936	-58.53215076098839
-1.33306362304687	-59.434972063840014	0.019880968491498868	-58.48586601124185
-1.329104296875	-59.400513288900484	0.02117825366052518	-58.39643151786115
-1.3273326171875	-59.332798646283216	0.015229143926210309	-58.35639552944828
-1.3231376464843798	-59.2207422743754	0.02126056381619458	-58.26155703282676
-1.32207744140625	-59.188599523216254	0.027482732958218254	-58.2375789692015
-1.31725874023437	-59.14212813818204	0.02142054955451224	-58.12854945345151
-1.31715244140625	-59.074631518602786	0.020705530262408955	-58.12614341658935
-1.3121447265625	-59.02292659979059	0.018529848736230124	-58.012751936766435
-1.31184072265625	-58.97488241588944	0.02585375301415183	-58.00586550682378
-1.307076171875	-58.872073788403405	0.022035107522008483	-57.897895206588686
-1.30702612304687	-58.89497371950395	0.014235980007883434	-57.896760624777464
-1.30206748046875	-58.76466721566169	0.02047444955386455	-57.78430740934897
-1.30088559570312	-58.76821709810128	0.024706358984123225	-57.7574916537969
-1.2966743652343702	-58.6620785462127	0.024483522460803556	-57.66190306482804
-1.29489838867188	-58.65835000920407	0.024757380033385245	-57.62157220316176
-1.29106767578125	-58.5515706482815	0.028501932373123096	-57.53454168971761
-1.28915102539062	-58.54242056971314	0.022671231384248085	-57.49097722497288
-1.2863083984375	-58.43351139730688	0.020911332475731285	-57.42634130273714
-1.2829169921875	-58.39147454665377	0.01752616965243256	-57.349188665889926
-1.28070390625	-58.31604783978048	0.020444056549321618	-57.29881942530157
-1.2773021484375	-58.27801769038977	0.015154440700918289	-57.221361057867405
-1.2756916503906202	-58.22966528707824	0.02131358326228739	-57.18467486317873
-1.271780078125	-58.16255132844963	0.015310634916031168	-57.09553115838444
-1.27007236328125	-58.11349066025822	0.013683935414113012	-57.05659473604817
-1.26653120117188	-58.05178801037108	0.023049942491679406	-56.97581994032775
-1.262717578125	-57.953321671489384	0.02311869617629406	-56.88877672383461
-1.26141274414062	-57.94461693258729	0.02199374005186196	-56.85898199114296
-1.2558052734375	-57.799926473048004	0.01797321505876288	-56.7308652451206
-1.2552767578125	-57.80023486023908	0.02569648867672227	-56.71878365821401
-1.25366123046875	-57.723850244763085	0.01898877106782327	-56.681846767267494
-1.25079975585938	-57.67039842359036	0.020309098777169243	-56.61639772080758
-1.24808432617188	-57.62025418469476	0.024848027744269825	-56.554259097392034
-1.2450623046875	-57.58073925743771	0.022914208723419094	-56.485069999424795
-1.241940234375	-57.46192618620384	0.017607584023646625	-56.41355176677224
-1.2405374511718799	-57.45432261849544	0.020144277038985067	-56.38140495351758
-1.2367069824218702	-57.34152177541552	0.018854842018494026	-56.29358343084841
-1.23480478515625	-57.34485317083811	0.020815762730395145	-56.249949265533814
-1.231473828125	-57.26211325365901	0.024476529108165047	-56.17350511318277
-1.22954736328125	-57.24320754982836	0.025532706788655626	-56.129272511189995
-1.22652880859375	-57.107640452646976	0.020223856241423716	-56.05993383040851
-1.2239595703125	-57.11862381490353	0.01938528881821183	-56.00088617668844
-1.22086118164062	-57.02340435046118	0.01863758570503517	-55.929640167776554
-1.2173420410156202	-56.964652200150255	0.0241612841492127	-55.84866955376381
-1.21489052734375	-56.90591570648237	0.01752509111956065	-55.792232163025794
-1.21034809570312	-56.79601541215048	0.01985255601044679	-55.687590043659895
-1.2098736328125	-56.72833548016365	0.024103209740682422	-55.67665485370974
-1.2052541015625	-56.62026386820499	0.02153441221572235	-55.570134480959354
-1.20508544921875	-56.68386093138016	0.025973320712194048	-55.566243796972515
-1.1999642089843798	-56.57098583234891	0.026204328664012896	-55.44804036983376
-1.19962138671875	-56.50878688411245	0.021273987614567794	-55.440123499653794
-1.1944672363281201	-56.43961859448285	0.016565165613707637	-55.32103372312589
-1.19362299804687	-56.41322387855956	0.020509009189346183	-55.301515612582065
-1.1897054199218702	-56.346824926362174	0.013540102623934794	-55.210901743042584
-1.18785639648438	-56.22236501602844	0.01664098620461189	-55.168109204146376
-1.1835748046875	-56.23207368258234	0.022099736104911352	-55.06895815802396
-1.1819171875	-56.114113551000365	0.021566126221944884	-55.03054890088673
-1.1786013671875	-56.06704420363602	0.026112589451364455	-54.953678057678076
-1.1766078125	-55.99585683299867	0.02284804214638986	-54.907436351241145
-1.17250151367188	-55.950511844579	0.025872225661538854	-54.81212858532193
-1.17140009765625	-55.88684524285005	0.01872334571092985	-54.78655081597472
-1.1673275390625	-55.82734250598493	0.02035631360570122	-54.691924406036236
-1.16377758789062	-55.71334283955817	0.02437922846976068	-54.60937497114121
-1.16046743164062	-55.647703674169456	0.01949438510960185	-54.532345850861745
-1.15915205078125	-55.604011632157246	0.018982843988812472	-54.5017211730206
-1.1553555175781298	-55.515286643686785	0.02098948526350963	-54.41328196801973
-1.15434907226563	-55.48579524557037	0.015113251748712826	-54.38982498645231
-1.15009350585938	-55.42286438470228	0.021232835655948197	-54.29058496044825
-1.1485037109375	-55.36343845491901	0.0174240354426826	-54.25348725328533
-1.14484116210938	-55.30829552027294	0.01966711766837123	-54.16797276317972
-1.14304677734375	-55.24045921093203	0.021909667368293195	-54.12605159462485
-1.13961357421875	-55.1952456505413	0.015425642249912512	-54.045797050169284
-1.1371515625	-55.07073615433812	0.018747010070506387	-53.9882071208785
-1.1334718261718701	-55.01220501732675	0.021294297881350163	-53.90207330122003
-1.1319131347656202	-54.95057843131803	0.015059315546368688	-53.86556639006882
-1.1276056152343799	-54.90019898725341	0.018615124879089416	-53.764610116642956
-1.12679477539062	-54.83394581743293	0.024739319112258157	-53.74559511035508
-1.12212373046875	-54.78330593191054	0.019984712964535127	-53.63598487325095
-1.12192495117187	-54.72278215305776	0.024154619844135833	-53.63131769688302
-1.1157530761718701	-54.606538334420144	0.019774446835952357	-53.486298683408705
-1.114758984375	-54.5367099345922	0.0190325160152413	-53.462920985992824
-1.1092099609375	-54.427428156858674	0.017682431594522964	-53.332324695069175
-1.108385546875	-54.427662399245314	0.016338323229155963	-53.31290726032725
-1.10354838867187	-54.32038906801855	0.013453153042048508	-53.198899450234165
-1.10238212890625	-54.31151173347633	0.014165813883645897	-53.171391567583726
-1.0988086425781298	-54.193230334454206	0.01765807147808904	-53.087056786814024
-1.0958855957031202	-54.18025752113613	0.02016117920459411	-53.01801707877048
-1.09266806640625	-54.081001832066015	0.022388936870556566	-52.94196382372944
-1.09025629882813	-54.008697032202	0.023197109931290576	-52.884916223620884
-1.0868124511718702	-53.886350980388684	0.01784920630396844	-52.80339564822198
-1.08476982421875	-53.86739083967288	0.02087810821958424	-52.75501012433035
-1.08223125	-53.77709252157869	0.022242960411903098	-52.69484136789477
-1.0791443847656201	-53.774990389690565	0.0201711165751799	-52.62162406890279
-1.07697778320312	-53.64656367523351	0.018113996655118158	-52.57019945490426
-1.074762109375	-53.63119456290007	0.022776374940107452	-52.517580012087336
-1.07157749023438	-53.505128467137524	0.018341537623356097	-52.44189567463907
-1.06876845703125	-53.4637426410217	0.021100409530498427	-52.37508441052221
-1.06630205078125	-53.39741797005287	0.017860824840694227	-52.31638109361921
-1.0632735839843799	-53.34974978147163	0.018874675733756136	-52.24424693106994
-1.05997368164062	-53.20683303659764	0.01955758487835661	-52.16558026836948
-1.0585412109375	-53.214113971757556	0.016641405396395276	-52.13140948110575
-1.05447919921875	-53.0908813497162	0.01591095995108406	-52.034439458049825
-1.05290063476562	-53.09159827980746	0.013828218932205275	-51.99672599441253
-1.0491974609375	-52.968104906322495	0.018816274273845877	-51.90818853654227
-1.04792758789062	-52.96100473711368	0.01471973654767054	-51.87780662321216
-1.0440037109375	-52.82255665006804	0.01671847239346637	-51.783858544234384
-1.04290458984375	-52.84287570634892	0.023551093474012835	-51.75752393050712
-1.03930493164062	-52.73536416879436	0.018807509629231257	-51.67121935766762
-1.03754912109375	-52.726286944775055	0.017084867318488087	-51.62909009782912
-1.033705859375	-52.59611398850425	0.01824070896120616	-51.53679943698552
-1.03206435546875	-52.60469590161963	0.013313253746987398	-51.49734950282694
-1.02861787109375	-52.47040932333368	0.01659534239802394	-51.41445901461668
-1.02643056640625	-52.46298302852277	0.014439793932780356	-51.36180897629805
-1.0236009765625	-52.34424000299897	0.019982919378079632	-51.29364784714876
-1.02066079101562	-52.2937709225642	0.019200728580351985	-51.22276141843517
-1.01686743164062	-52.1659507984263	0.0167998711917496	-51.13121238863225
-1.01492744140625	-52.154749298123406	0.01727884244759844	-51.084351775117185
-1.01195463867187	-52.019369888114085	0.014591950569810328	-51.0124894108573
-1.00944057617187	-52.02337179705221	0.02243032632818364	-50.95166484076985
-1.0067697265625	-51.90973877848727	0.018879407245818533	-50.886994930177394
-1.0049603027343799	-51.91566304934957	0.023780205768054806	-50.84315222972764
-1.0017412109375	-51.76313986343973	0.019445598811047144	-50.76509123376745
-0.999823291015625	-51.782822811587934	0.01860871081180655	-50.718545006112144
-0.99661611328125	-51.67544174630235	0.016236053461787178	-50.640645955989385
-0.994068115234375	-51.57295341461516	0.016196000309468245	-50.57870046425816
-0.990638037109375	-51.53085887097871	0.01440814104737711	-50.49522956395447
-0.987960107421875	-51.439573738973635	0.02179963806793593	-50.429997190746406
-0.98498623046875	-51.39543097254248	0.019253951947395605	-50.35748836520408
-0.98234404296875	-51.33673104026004	0.015883056077872687	-50.293006764621424
-0.9798876953125	-51.20144779275909	0.02267150613035697	-50.233009462123874
-0.977191015625	-51.20099251932502	0.020834968227842192	-50.167084854099926
-0.974504443359375	-51.07885713421064	0.018753001008217328	-50.101347439471546
-0.9723443359375	-51.06370986702016	0.01813349690342167	-50.048448335837485
-0.96977353515625	-50.95274662858732	0.018744691529169123	-49.98544057362585
-0.966215673828125	-50.876830426289104	0.01731287273439832	-49.89814846774138
-0.9646373046875	-50.811676282261104	0.015236103723895379	-49.85938853693773
-0.960024853515625	-50.738664416870776	0.014439178198391099	-49.74599751801583
-0.9586111328125	-50.75467916620314	0.017932848964403177	-49.71120598929245
-0.9544021484375	-50.55772702405685	0.019938376600809674	-49.607519214347136
-0.95311005859375	-50.55846467308955	0.019452730104028	-49.575657574022294
-0.94916865234375	-50.419161953548254	0.01650289673134391	-49.478374177008135
-0.94796923828125	-50.41552276423885	0.022260030599591328	-49.44874198279153
-0.944286669921875	-50.289556167937434	0.019025049062642747	-49.35768036464813
-0.942351123046875	-50.29142378084113	0.017120183541474612	-49.30976887483682
-0.93927275390625	-50.17623109677874	0.020714864697574175	-49.23349727450797
-0.93722373046875	-50.15553393921749	0.017586139798691437	-49.1826804919657
-0.934186279296875	-50.00901839676629	0.017046560788269386	-49.10727769248256
-0.932239794921875	-50.026160981756824	0.01765131427496728	-49.05891157201968
-0.92917138671875	-49.89506101025356	0.016072187562249075	-48.982594561267916
-0.927742919921875	-49.89226160692364	0.01896414923408309	-48.947035088267086
-0.924548779296875	-49.756273873399095	0.015352869215764947	-48.86745039761564
-0.923124853515625	-49.74087715492579	0.022897199334101725	-48.83194004555713
-0.918919580078125	-49.61380659930535	0.015079240328239917	-48.72695102105375
-0.91773720703125	-49.62635093858053	0.022358522436878317	-48.69740027743961
-0.9137994140625	-49.49286110651545	0.021489585532550894	-48.598883104064406
-0.91235341796875	-49.48930826390971	0.020680258962142532	-48.56266738533761
-0.908405029296875	-49.35537220441189	0.01869268660893994	-48.46366947889321
-0.90650146484375	-49.2798297041635	0.018007236992474616	-48.415884244197585
-0.903042529296875	-49.14741034735837	0.015708332072240185	-48.328958295992976
-0.9009978515625	-49.13523627599237	0.016829293515742465	-48.27751500235978
-0.898682373046875	-49.086386669400376	0.013973920165912247	-48.21920523403998
-0.895368798828125	-49.02728469761037	0.014672340193824945	-48.13566164033246
-0.8934052734375	-48.938267267388376	0.019319157384535723	-48.08610063564135
-0.889573095703125	-48.868515090894235	0.018184135389710906	-47.989253006234605
-0.88750029296875	-48.732165744630215	0.017132462308790522	-47.93680181130142
-0.883077978515625	-48.661240531737796	0.014518771351790869	-47.824738701381264
-0.882237548828125	-48.59511733373986	0.0183745920383552	-47.803417252846685
-0.877804833984375	-48.529557369859134	0.013919656294665508	-47.690828950980645
-0.87635107421875	-48.44758240549312	0.017371665815589864	-47.65385575770837
-0.8726966796875	-48.386889883398425	0.016238104403452015	-47.560807159989096
-0.87025869140625	-48.3225146039954	0.015286048547375412	-47.49864490110541
-0.8675798828125	-48.23991080541514	0.018845944696514422	-47.43026227064281
-0.864989111328125	-48.098762315805786	0.015131608134982414	-47.36404651519348
-0.860956298828125	-48.02851008157784	0.013949004466849308	-47.260815498499554
-0.85928134765625	-47.96558998381648	0.018168283996469928	-47.21788298779796
-0.8588212890625	-47.972632704380445	0.017340372457142175	-47.20608477283234
-0.854748046875	-47.82101585495973	0.016983237648525794	-47.10151374060963
-0.852332373046875	-47.82192912752007	0.014670118467390286	-47.0394005502432
-0.849137548828125	-47.69443249174809	0.019976239226791346	-46.95714195639175
-0.84719951171875	-47.673128557297105	0.016004128442741985	-46.9071800433058
-0.843379833984375	-47.536282279433784	0.01834478186858293	-46.80857072789751
-0.841346728515625	-47.46578711879886	0.01862171292443226	-46.75600770906
-0.83712685546875	-47.34459384803021	0.015408492150607798	-46.646738226135845
-0.835595458984375	-47.30974896658961	0.016385888265946582	-46.60702670394447
-0.832147509765625	-47.181850686722825	0.019840553314385306	-46.517502632430464
-0.8300833984375	-47.18109926540589	0.017010861826407066	-46.46383341594395
-0.826782373046875	-47.054833370926914	0.016861390354700273	-46.37788394098246
-0.82532509765625	-47.03072499464766	0.01830318821812942	-46.33989355321977
-0.82180263671875	-46.88215006688398	0.015606220441477617	-46.247944794070655
-0.820367529296875	-46.895012684386614	0.020344466832908845	-46.21043430317553
-0.81461455078125	-46.74618570042846	0.017538258325753196	-46.05977538049757
-0.813535693359375	-46.67966909884444	0.018167974389536573	-46.03147026144814
-0.81166513671875	-46.609361099548494	0.016654231657223566	-45.982354619908435
-0.80784189453125	-46.5344953095246	0.013935831383273254	-45.88181034703947
-0.8072494140625	-46.460062969978935	0.015070879452481336	-45.86621024167336
-0.802207666015625	-46.38167527299367	0.015375034897446085	-45.7332520484012
-0.8011560791015621	-46.31492445980176	0.018736793502357824	-45.705472841026165
-0.79672666015625	-46.16334686656879	0.016434454753955444	-45.588281585007635
-0.795411376953125	-46.166492058600234	0.01461845251909276	-45.55342549480338
-0.791081567382813	-46.08197251665455	0.01776255784276726	-45.43849524705846
-0.7890074462890629	-45.94359683963169	0.015306080169181604	-45.383337443128305
-0.7856050048828129	-45.860642542141605	0.020035094235464245	-45.29270971144494
-0.783962426757812	-45.80092312716846	0.014644889234520848	-45.24889259410121
-0.78050126953125	-45.72008999197171	0.020784537338317876	-45.15642279818686
-0.779191430664062	-45.629630186587725	0.01661714934478257	-45.12137843283286
-0.775486254882813	-45.57304206498325	0.017076424661465514	-45.02209685320716
-0.774330981445313	-45.49421214469917	0.013355302439399334	-44.99109498618405
-0.770774487304687	-45.4195875747852	0.015372299999727241	-44.895517768773594
-0.769323266601562	-45.355102805080925	0.014490584505172332	-44.85645718813264
-0.76549638671875	-45.26800333195232	0.01443516616694884	-44.753284166953236
-0.763828833007812	-45.19781718208648	0.01769448611547092	-44.70824898713163
-0.759544506835938	-45.06149062829357	0.015550390715665928	-44.59232414076312
-0.759248461914062	-45.11889263042885	0.017390563903364454	-44.58430203965756
-0.75405654296875	-44.885276616724106	0.016845316217093953	-44.44336362233465
-0.753253173828125	-44.892151297629255	0.014055398697929503	-44.42151298484616
-0.748710717773437	-44.74009264030346	0.016648846413371037	-44.29774615786231
-0.7478967041015621	-44.748135980372645	0.011803485168370995	-44.275527590861515
-0.7429235595703121	-44.58122523752101	0.019930816100233697	-44.13952165388976
-0.74264677734375	-44.583311934942856	0.014738523941218561	-44.13193878012287
-0.737178955078125	-44.36035710631888	0.015451874035185185	-43.98184540149019
-0.73564296875	-44.35144689637274	0.01602515188716934	-43.93958045740888
-0.7323204833984379	-44.20618092461741	0.014240837348928405	-43.84800273120415
-0.730042602539063	-44.18695409001458	0.01893375473973859	-43.78509412047625
-0.727060668945313	-44.04352220005489	0.0173362717377271	-43.70258820279388
-0.72426767578125	-43.957850695069595	0.015716456040171675	-43.625150595180116
-0.722035278320312	-43.88293948381022	0.015348340333475157	-43.563143821096276
-0.71866357421875	-43.79361400160793	0.014875746841495896	-43.4693009589842
-0.71692705078125	-43.72508414630493	0.015485715286399589	-43.42087873594933
-0.713084521484375	-43.62735398888076	0.015053102180066039	-43.313510121549285
-0.7119643798828129	-43.57071106388977	0.015618367340035287	-43.2821530278171
-0.707798974609375	-43.479068669784176	0.017041184583903513	-43.16531505835404
-0.70648291015625	-43.4133430686062	0.01786819894389649	-43.12832321521847
-0.70238837890625	-43.315718882197906	0.013312689623334033	-43.012995636875225
-0.701851586914062	-43.27053406901079	0.013646148814304966	-42.997849206657676
-0.697671923828125	-43.156744469948016	0.019497079872904978	-42.87969664067394
-0.6957380859375	-43.09175160666905	0.013515574296643344	-42.82489884694391
-0.692278247070312	-43.02433299739737	0.014756350115426281	-42.72665000322067
-0.688575927734375	-42.873748278501814	0.014153478188177089	-42.62121352302202
-0.686512475585938	-42.75484530979773	0.015354407299360794	-42.56231230633759
-0.683470947265625	-42.687788433334845	0.013871858152720929	-42.47531065468458
-0.6816573486328129	-42.60668835858108	0.01435190664011013	-42.42332963439061
-0.6786731201171871	-42.53892765084959	0.013547727350323656	-42.33762562592827
-0.676290771484375	-42.448414178022226	0.014891459462359516	-42.26905310684647
-0.673186474609375	-42.37945909542083	0.011973574872897986	-42.17949287430683
-0.6706987548828129	-42.28078498669368	0.013182881127176813	-42.10754978614829
-0.6685206298828129	-42.13119072135937	0.01592386795348064	-42.04443339460177
-0.666047534179688	-42.10302857503179	0.012685974606010232	-41.972624813406014
-0.663489672851562	-41.958791902782885	0.01563896963528179	-41.898191435055345
-0.6601873046875	-41.95550701770518	0.015229074033096979	-41.8018441255075
-0.658849365234375	-41.79699925111568	0.018499124730942826	-41.76272877978531
-0.65530576171875	-41.79062506587455	0.01771356982812851	-41.658902296198285
-0.6534591064453129	-41.72540631276608	0.015393220708903818	-41.604663735613286
-0.6495677490234371	-41.619801782737824	0.01394798515318471	-41.490069340291356
-0.64901826171875	-41.54829369409417	0.01430622139928583	-41.47385467025238
-0.643940942382813	-41.46240228930636	0.016648005664335476	-41.32363621068343
-0.642345703125	-41.29780899826327	0.01407380527645255	-41.27629112281522
-0.638706127929688	-41.197845011956254	0.015314597561597544	-41.16800318416609
-0.6383607177734371	-41.1307810152097	0.01754557172712008	-41.15770663306964
-0.633183544921875	-41.038022739379294	0.01526723368471961	-41.00296445653958
-0.632757153320312	-40.96051391704392	0.015052951268780715	-40.99018512367914
-0.628835424804687	-40.94491644545749	0.01646033891779804	-40.872395742259314
-0.627615991210937	-40.78351727747211	0.016020179318156653	-40.83567666187143
-0.623441186523437	-40.69629710223608	0.015837070434723356	-40.70962682524989
-0.622151049804687	-40.619587540373246	0.01885072069983756	-40.670566278124525
-0.6186885009765629	-40.52545035668829	0.014302642798942469	-40.565478974874395
-0.6150140625	-40.34900748458801	0.01366267863162802	-40.453550668502885
-0.6122022705078121	-40.347683408382004	0.011740072628704721	-40.3676101423085
-0.609759375	-40.19347553007974	0.01502497296816974	-40.29273810385228
