Repository: DomiDre/PhDThesis

# PhDThesis

Color palette:
- #0EA8DF #MatNat Blau
- #EE292F #Medizin Rot
- #FAAB2D #HumWis Orange
- #76C152 #Wiwi Gruen
- #7F0128 #Rechtswis Bordeaux
- #793394 #Philo Violett

Sample Translation
- Ol-CoFe-C : DD67
- Ac-CoFe-C : AH11
- Ac-CoFe-C-YF : YF45

File: data/monolayers/nanoparticles/Ac_CoFe_C/sas/experimental_data/AH11_minus_1.2T_LA_scaled.dat
#Scaled file AH11_minus_1.2T_LA.dat
#Using factor: 0.8596564519696263
#q / A-1 	 I / cm-1 	 sI / cm-10.0286063	0.15439343911729292	0.004157255618902515
0.0304932	0.13981882363059986	0.003385438863195144
0.032183	0.11874434571056448	0.003197750070036616
0.0338738	0.10353788273167376	0.0030426250632786967
0.0355654	0.08846122787703045	0.0028868295244882415
0.0372577	0.07299411706190254	0.0027945024215467033
0.0391524	0.0637147274224068	0.002408748781854373
0.0410656	0.057173601479369916	0.0026314685754306637
0.0427593	0.05590010641142212	0.0026251586970732067
0.0444531	0.05693263977588283	0.002635130711916054
0.046147	0.0566222178310766	0.002606134499791119
0.047841	0.057614347342294744	0.00257100893716364
0.0495637	0.061365458270464204	0.002374766562308014
0.0511369	0.06817771985845232	0.0022036863318015383
0.0529786	0.06962374797631042	0.0020562036709016293
0.0547917	0.07336170616076475	0.0022568302936623007
0.0564798	0.07578473383628634	0.002260569799228369
0.0581679	0.07966505112918684	0.0023085472258127936
0.0599982	0.08026259832895093	0.002123463191703733
0.0618265	0.08175831458973289	0.002317307125058364
0.0635144	0.08287432059567985	0.0023243391148354757
0.0653317	0.0814120449708795	0.0021440347705993664
0.0671711	0.07864326347037574	0.0023165850136387094
0.0689133	0.07482733444572777	0.0019453337782911065
0.0705955	0.0707081186248249	0.0019334791158184454
0.0722776	0.06544263689086575	0.0018978979352714228
0.0739596	0.06281011093799917	0.0018776874120856168
0.075741	0.058146130823483154	0.0017342623296390043
0.0775329	0.054329686004964	0.001834377920035387
0.0792142	0.05134040262453002	0.0018064046990882952
0.0808951	0.04773749646868012	0.0017645394298773744
0.0825757	0.04061042868798073	0.0017287175455238002
0.0842559	0.03583082478067481	0.001701320294399528
0.0860549	0.03156546736293712	0.001584725089818888
0.0879771	0.030554769272356425	0.0014854003833583173
0.089696	0.02921473679502617	0.0014912804334897894
0.0914526	0.027112446941734453	0.0013961766402083896
0.0932129	0.025086838443958422	0.0014580719047502027
0.0948867	0.02272020423168604	0.0014369415491607895
0.096645	0.02249600582901236	0.0013812616007667167
0.0984735	0.02143192307276436	0.0013683667539871724
0.100238	0.021741485361118622	0.0014303737738677413
0.10191	0.02109304649939793	0.0014334513439657928
0.103581	0.020282218533900182	0.0014255940839947904
0.105251	0.020932376708524807	0.0014301502631902292
0.10701	0.023439134922468238	0.0013871158612046297
0.108771	0.019721722527215983	0.001265070434718502
0.110573	0.021812664915341704	0.0012644944648956824
0.112374	0.02333210769419802	0.0012715608409308728
0.11411	0.021281483193669674	0.0013279543041800801
0.115837	0.022405913832845945	0.0012543677118914802
0.117636	0.020886728950925224	0.001255021050794977
0.119374	0.020736546968766128	0.0013120076769960434
0.121035	0.02043867600815865	0.0013014768854594156
0.122769	0.02014432963900425	0.001251229965841791
0.124557	0.019724989221733467	0.0012386789816430344
0.126303	0.019851788548398988	0.001268019056348758
0.12794	0.01853505276091711	0.001204112195709336
0.129724	0.015895821487725163	0.0011150861735433613
0.131484	0.01513089917676259	0.0011908734863490034
0.133251	0.014465954911164085	0.0011018560607475487
0.13508	0.01635780086501364	0.001148208736637751
0.136792	0.014414805352271891	0.0011804630467156514
0.138498	0.012873871162116335	0.0011375060138107292
0.140265	0.012839570869682746	0.001131935440001966
0.141973	0.012564652736342859	0.0011813828791192589
0.143619	0.012450662290811687	0.0011664334534195072
0.145434	0.011274480333226845	0.0010607472892143611
0.147254	0.012315954124788048	0.001037717092866095
0.149004	0.011064466262010665	0.0010973170746811493
0.150695	0.010585895515199175	0.0010633176620057504
0.152437	0.010221916973435236	0.0010597242980365173
0.154222	0.010601455296979825	0.0010264727864743323
0.155967	0.009874099972968325	0.0011019506229572654
0.157603	0.006646433858403165	0.0010916691317917088
0.159343	0.006910872779593543	0.001025544357506205
0.161129	0.008293131581844543	0.0010539388101147619
0.162862	0.008551681856338929	0.001067547171749441
0.164674	0.009446678785049026	0.0010069327953210626
0.166422	0.007189298311257465	0.001001688890964048
0.168143	0.007427268410291696	0.0010082308765635368
0.16986	0.008196050578723614	0.001011110725677635
0.171577	0.007435426550020888	0.000999565539527683
0.173286	0.007520068324281818	0.0010006229169636056
0.175045	0.00842652447349667	0.00097474725775932
0.176878	0.009443669987467132	0.000952636893814661
0.17864	0.008139304656329099	0.0010300403607500061
0.180302	0.007953945532155409	0.0010029611825129628
0.182054	0.00974205674194579	0.0009734749662104048
0.183813	0.006978149493524686	0.0009555855154449168
0.185457	0.0074685663062443175	0.0009748160302754774
0.187237	0.006571084970388027	0.0008927360322414175
0.189074	0.006530620941193817	0.0009235805057380876
0.190845	0.005881202071117883	0.0009238384026736786
0.192569	0.004999693152139189	0.000937498343695476
0.194256	0.005722397734745534	0.0009399139783255106
0.195943	0.006163900095348095	0.0009409369695033543
0.197742	0.007145249514658541	0.0008814143567689775
0.199536	0.005872459365001352	0.0009420201366328361
0.200453	0.005052054826628659	0.002544179059297668

File: data/monolayers/nanoparticles/Ac_CoFe_C/sas/experimental_data/AH11_nuclear_LA_scaled.dat
#Scaled file ./AH11_nuclear_LA.dat
#Using factor: 0.8596564519696263
#q / A-1 	 I / cm-1 	 sI / cm-1 	 dI / cm-1
0.0291269	0.20552752419335021	0.0026179547760057016	0.00385367
0.0324174	0.14445151225026417	0.003082848388666355	0.00386122
0.0326772	0.14295828899319293	0.0026243678131373945	0.00386167
0.0358422	0.09825013589560859	0.0022833506952055637	0.00386615
0.0361019	0.09409455660678741	0.0025231862487405696	0.00386645
0.0392692	0.06359695448848697	0.0017895898188877693	0.00386948
0.0395867	0.06823600456589586	0.002266381076843683	0.00386973
0.042696	0.05127472487159954	0.00152239999705109	0.00387184
0.0430771	0.04829747668149313	0.0021417910672597252	0.00387206
0.0461236	0.04389276895289116	0.0013683839471162118	0.00387359
0.046565	0.045731488138008994	0.0020759843658614504	0.00387378
0.04955	0.050420914083503306	0.001293739977391689	0.0038749
0.0499863	0.05602819522276559	0.0027298476597940676	0.00387504
0.0529764	0.057306590332489624	0.001262551641314231	0.00388039
0.0534746	0.059274086054112496	0.002725377446243826	0.00388264
0.0564011	0.0654415193374782	0.0012381717843363725	0.003894
0.0569621	0.06427169883763792	0.002760580377951982	0.00389588
0.059825	0.07170256920846337	0.0012200158400707739	0.00390425
0.0603747	0.06972570323151402	0.004025306950089696	0.00390566
0.0632469	0.06961403385840317	0.0011429906219742954	0.00391221
0.0638653	0.0670320557049124	0.003998442685965646	0.00391347
0.0666675	0.07036554552871502	0.0010999132371660974	0.00391856
0.0673423	0.07324083846361783	0.004083849554468828	0.00391966
0.0700857	0.06509774272233554	0.0010322410812670484	0.00392371
0.0735023	0.05742015094979481	0.0009980267544786572	0.00392795
0.0769162	0.049520509915710324	0.0009202450387044454	0.00393149
0.0803281	0.0427057553240115	0.0008550547109822328	0.00394464
0.0836874	0.03549693421472981	0.0008240666748580837	0.00395923
0.087093	0.02898486465976949	0.0007896477498341239	0.00397156
0.0904961	0.026493064468090338	0.0007535095119062247	0.00398194
0.0934204	0.02255609581500504	0.0014536274808935198	0.00398963
0.0939991	0.023526733914923943	0.0008779327481385005	0.00399104
0.0968322	0.022598562843732337	0.00114342045020028	0.00399743
0.0975169	0.021099837785368492	0.0009365269319047502	0.00399887
0.100234	0.02130082546383899	0.0010270057734745534	0.00400418
0.101002	0.02226484420907773	0.0009722370609195686	0.00400558
0.103639	0.022164694232423267	0.0009226692698989997	0.00401007
0.104491	0.021431837107119163	0.0010221315213918855	0.00401422
0.107046	0.02287270728626545	0.0008653903605042638	0.0040285
0.107919	0.02031815217359251	0.0011369042542943505	0.00403302
0.110422	0.022269658285208757	0.0008365514655100387	0.00404511
0.111354	0.023615364495122013	0.001143480626151918	0.0040493
0.113828	0.02506259613201288	0.000789810224903546	0.0040597
0.114844	0.022640170216007668	0.0012228784960558329	0.00406369
0.117217	0.02127039362543927	0.0007446241028186667	0.00407244
0.118236	0.018436364200231	0.0013653149735826803	0.00407596
0.120603	0.021849458211486008	0.0007142429841496081	0.00408367
0.121697	0.018615430639176273	0.0014239951229941268	0.00408703
0.124007	0.01996526320005898	0.0006747151208315927	0.00409371
0.125185	0.017985388425527733	0.0015838912230604772	0.00409693
0.127368	0.01974501921706436	0.0006527818461160397	0.00410257
0.128536	0.01636820270808247	0.001829873320227066	0.00410542
0.130768	0.01485546524955152	0.0006260044072936377	0.0041152
0.133148	0.014933522055390364	0.0011231153648047576	0.00412984
0.134273	0.014825807101958568	0.0006886269411938171	0.00413635
0.136668	0.013544145297717053	0.0009187062536554198	0.00414941
0.137819	0.011519482422038188	0.0007063556362027867	0.00415532
0.140207	0.01148406457621704	0.0008120426600643846	0.0041669
0.141313	0.013742554006831642	0.0007561091130169808	0.00417197
0.14367	0.010628104646990882	0.0007693701734450643	0.00418222
0.144769	0.010930015992922617	0.0007991942347332465	0.00418675
0.147036	0.010410955427223355	0.0007175861880913179	0.00419564
0.14823	0.009446420888113434	0.0008401989878357456	0.0042001
0.150405	0.01100007799375814	0.0006645900871402944	0.00420782
0.151629	0.010710115872508787	0.0009285579165949917	0.00421197
0.153757	0.009704747651930308	0.0006333020309144078	0.00421885
0.155062	0.011646711576929694	0.0009690563320472809	0.00422288
0.157126	0.008473960316516356	0.0006026965419113853	0.0042359
0.158525	0.00744980860246234	0.0010586411309070356	0.00424532
0.160475	0.009843582168923403	0.0005797686446809033	0.00425782
0.162237	0.008309585406335243	0.0009919661764922715	0.00426852
0.163867	0.007988013717346963	0.0005699909121962009	0.00427795
0.166174	0.009986714968176345	0.0007543648700759345	0.0042906
0.167466	0.00858647215295014	0.0006582234714570073	0.00429733
0.169664	0.009887940441845036	0.0006963122698744256	0.00430828
0.17097	0.007949208825105055	0.0006925555711793183	0.00431449
0.173113	0.009836962814243237	0.000641873665396997	0.00432424
0.174495	0.007772282930725186	0.0007352306367679945	0.00433026
0.176549	0.008171481597326322	0.0006278561072911803	0.00433882
0.177987	0.008177817265377337	0.0007582169906372103	0.00434457
0.179931	0.008250380866488093	0.0006005620149411447	0.00435202
0.181424	0.008903805735630207	0.000813273688103605	0.00435888
0.183267	0.007843651609367704	0.000567466960853218	0.00437271
0.184799	0.0072459840577003415	0.0009121642680559311	0.00438371
0.186586	0.00918448356719829	0.0005426048366058044	0.004396
0.188728	0.007463889775145603	0.000720159999508515	0.00441002
0.190097	0.006079584990538914	0.000595797798884329	0.0044186
0.192283	0.006571334270759099	0.0006306353766003982	0.00443173
0.193637	0.00794514265008724	0.0006584168941587005	0.00443952
0.195729	0.006496518369744182	0.0005844993341360922	0.00445108
0.197166	0.006695141992971764	0.0006964455166244809	0.00445871
0.19914	0.007799800533752735	0.0005681099838792913	0.00446879
0.200204	0.004366487402747401	0.0010867862831445212	0.00447403

File: data/monolayers/nanoparticles/Ac_CoFe_C/sas/experimental_data/AH11_plus_1.2T_LA_scaled.dat
#Scaled file ./AH11_plus_1.2T_LA.dat
#Using factor: 0.8596564519696263
#q / A-1 	 I / cm-1 	 sI / cm-1 	 dI / cm-1
0.0286099	0.3411933475044848	0.006313617863023125	0.00385208
0.030497	0.2871493253385103	0.0048362638640552435	0.00385728
0.032187	0.25737082584228244	0.0045657987511365595	0.0038608
0.033878	0.2158786475315165	0.004145426746123412	0.00386358
0.0355699	0.1781706769223208	0.0037657078947239083	0.00386583
0.0372624	0.1443603886663554	0.0034763045501683336	0.00386768
0.0391573	0.1173508426019217	0.0028545322315877424	0.00386938
0.0410707	0.09660475344653872	0.0030062615953603813	0.00387081
0.0427646	0.07845835136755708	0.0028350008369989925	0.00387188
0.0444587	0.06676917276190009	0.002725970609195685	0.0038728
0.0461528	0.05884898593861353	0.0026258206325412235	0.0038736
0.047847	0.05204755602192023	0.00252063306907822	0.00387429
0.0495699	0.04588674209323471	0.0022496693554173936	0.00387491
0.0511433	0.047872290600348956	0.0020521203027547737	0.0038754
0.0529852	0.04688738220332735	0.001899075664610621	0.00388043
0.0547985	0.05021631584793453	0.002080669493524685	0.00388814
0.0564868	0.05385592933428354	0.0020933838124493156	0.00389429
0.0581752	0.05338526742683017	0.0021093562293269114	0.00389965
0.0600057	0.05487152746664046	0.0019463911557270292	0.00390472
0.0618343	0.057208503531319885	0.002132867833288281	0.00390915
0.0635224	0.060601567547244	0.0021543162617649225	0.00391278
0.0653399	0.06102563607500061	0.0019992772206522008	0.00391626
0.0671795	0.06070464035583516	0.002179237702307522	0.0039194
0.0689219	0.058295453149190275	0.0018370772412945717	0.00392207
0.0706043	0.056770078740815376	0.0018410316609736319	0.0039244
0.0722866	0.054518896390042516	0.0018253687204187452	0.00392653
0.0739688	0.053714945676160517	0.001818869717641855	0.00392847
0.0757505	0.0495464715405598	0.001681573985697786	0.00393035
0.0775426	0.046667568048558726	0.001784449073304991	0.00393208
0.0792241	0.04352217105644706	0.0017561233932125919	0.00393919
0.0809052	0.04147232024672548	0.0017247717224092597	0.00394735
0.082586	0.038472806954513064	0.0017148426903890106	0.00395475
0.0842664	0.032620781623375034	0.001681496616617109	0.00396149
0.0860657	0.0304224681443983	0.001578552756493746	0.00396806
0.0879881	0.027892757103187282	0.0014704939404811639	0.00397446
0.0897072	0.02652581737891038	0.0014760215314673286	0.00397968
0.0914641	0.025219999228368515	0.001386067080333227	0.0039846
0.0932246	0.021749050337895953	0.0014389961280809967	0.00398915
0.0948985	0.02086205681075369	0.00142645374044676	0.00399315
0.0966571	0.02107550950777775	0.0013739459243604553	0.00399706
0.0984859	0.020126964578674467	0.0013614035367262183	0.00400083
0.100251	0.020201668724350624	0.0014216052780576512	0.00400421
0.101923	0.01876896528149805	0.0014206682525250043	0.0040072
0.103594	0.01991995930504018	0.0014236856466714176	0.00401
0.105264	0.017978855036492762	0.0014135331039736565	0.00401872
0.107023	0.017364888398496058	0.0013546982164008552	0.00402838
0.108785	0.016542369105251517	0.001249390301034576	0.00403735
0.110587	0.01816600224608655	0.0012464244862752808	0.00404586
0.112389	0.018969437166097364	0.0012500952193251912	0.00405377
0.114124	0.018856134445727767	0.0013158073585137493	0.00406088
0.115852	0.019274615206546584	0.0012392463549013343	0.0040675
0.117651	0.017875180468385227	0.0012400028525790677	0.00407395
0.119389	0.017627255547637187	0.001296232981102401	0.0040798
0.12105	0.016721005715970808	0.001282478477870887	0.00408506
0.122784	0.017363598913818102	0.0012374324797876787	0.00409024
0.124573	0.016611829346570663	0.0012233942899270145	0.00409527
0.126319	0.01648382650087239	0.0012511611933256335	0.00409991
0.127956	0.015031179028334112	0.0011874348605411251	0.00410402
0.129741	0.013490072906888162	0.0011040395881355516	0.00410847
0.131501	0.012299534686555428	0.0011776261804241515	0.00411984
0.133268	0.011504008605902736	0.0010890471796132014	0.00413055
0.135097	0.012672625586710244	0.0011311531526306737	0.00414096
0.136809	0.01138984622908117	0.0011659950286290026	0.00415014
0.138515	0.011169516280441353	0.0011294854191138525	0.00415878
0.140282	0.011478390843634041	0.0011257631066768242	0.00416725
0.141991	0.011199346359324699	0.001175296511439314	0.00417499
0.143637	0.010834336229818397	0.0011588770732066942	0.00418208
0.145452	0.00975899197404959	0.0010541709173567935	0.00418949
0.147272	0.010388690325117344	0.0010296363222175803	0.00419654
0.149023	0.009037138451330695	0.0010885657720000983	0.00420297
0.150714	0.010069671815791414	0.001061005186149952	0.00420889
0.152456	0.009594625660432999	0.001056990590519254	0.00421469
0.154241	0.009899030010075444	0.0010233866198117612	0.00422036
0.155986	0.007823535648391614	0.0010928898439535057	0.00422793
0.157622	0.0077310452107242035	0.0010963198731968643	0.00423929
0.159363	0.00743169564101934	0.0010276763055070898	0.00425078
0.161149	0.008709437411839873	0.0010558128611800556	0.00426198
0.162882	0.009277068567075419	0.0010702722827021847	0.0042723
0.164694	0.00819785585727275	0.0010017490669156858	0.00428258
0.166443	0.007918132244366353	0.001004603126336225	0.00429201
0.168164	0.008069715466542157	0.001010998970338879	0.00430088
0.169882	0.007556577933796968	0.0010085747391443245	0.00430933
0.171598	0.00832439728700268	0.0010033652210453886	0.00431741
0.173308	0.0077117889062000835	0.0010014481871574964	0.0043251
0.175067	0.007440051501732485	0.000970698275870543	0.00433269
0.1769	0.007496092505836384	0.0009447538441500995	0.00434024
0.178663	0.006929793818101393	0.001024951194554346	0.0043472
0.180324	0.007003294444744797	0.0009990411490919816	0.00435349
0.182076	0.008217808483522965	0.000967216667240066	0.00436386
0.183836	0.006821614650185536	0.0009550525284446956	0.00437684
0.18548	0.006010726508736146	0.0009690305423537217	0.00438846
0.187261	0.005944163309660138	0.0008902774147887842	0.00440049
0.189097	0.005640644406163223	0.0009202192490108864	0.00441236
0.190869	0.006539449612955545	0.0009264173720295875	0.00442331
0.192593	0.005903673490772369	0.0009408767935517166	0.00443353
0.194281	0.00601853218932003	0.0009409627591969135	0.00444314
0.195967	0.00638903552355442	0.0009419083812940801	0.00445236
0.197766	0.005054969062000836	0.0008737548177819281	0.00446182
0.199561	0.005475392646401101	0.0009403867893740938	0.00447088
0.200478	0.006469275856781265	0.0025594723475782077	0.00447537

File: data/monolayers/nanoparticles/Ac_CoFe_C/sas/sphereModel/sans/fit_sld.dat
#File generated by ModelExp v0.4.1
#Generated at 2018-11-09 14:17:45.582143

#[[Data]] sa
#r / nm	SLD / 1e-6 A-2
0.0	6.713768
5.56445128	6.713768
5.56445128	1.040158
7.02545128	1.040158
7.02545128	5.664000000000001
17.02545128	5.664000000000001

#[[Data]] la
#r / nm	SLD / 1e-6 A-2
0.0	6.713768
5.56445128	6.713768
5.56445128	1.040158
7.02545128	1.040158
7.02545128	5.664000000000001
17.02545128	5.664000000000001

File: data/monolayers/nanoparticles/Ac_CoFe_C/sas/sphereModel/saxs/fit_sld.dat
#File generated by ModelExp v0.4.1
#Generated at 2018-11-09 14:16:39.923647

#[[Data]] 0
#r / nm	SLD / 1e-6 A-2
0.0	41.749
5.564451281012996	41.749
5.564451281012996	6.461
15.564451281012996	6.461

File: data/monolayers/nanoparticles/Ac_CoFe_C/sas/superballModel/sans/fit_result.dat
#File generated by ModelExp v0.3.9
#Read datafile: ../AH11_nuclear_SA.dat
#Read datafile: ../AH11_nuclear_LA_scaled.dat
#Started Fit at 2018-10-28 10:34:29.270765
#Finished Fit at 2018-10-28 11:49:25.813963
#[[Fit Statistics]]
#    # fitting method   = leastsq
#    # function evals   = 72
#    # data points      = 195
#    # variables        = 7
#    chi-square         = 659.346310
#    reduced chi-square = 3.50716123
#    Akaike info crit   = 251.558623
#    Bayesian info crit = 274.469620
#[[Variables]]
#    r:              46.94208 (fixed)
#    d:              11.5721385 +/- 0.40825089 (3.53%) (init = 11.9325)
#    pVal:           2.657427 (fixed)
#    sldCore:        6.6312e-06 +/- 0.01319683 (199011.25%) (init = 6.5164e-06)
#    sldShell:       1.3935e-06 +/- 0.05833795 (4186405.98%) (init = 2.1132e-06)
#    sldSolvent:     5.664e-06 (fixed)
#    sigR:           0.1187045 (fixed)
#    i0:             0.19538960 +/- 5304.81570 (2714993.91%) (init = 0.2034925)
#    bg:             0.00409023 +/- 3.3126e-04 (8.10%) (init = 0.0015882)
#    orderHermite:   10 (fixed)
#    orderLegendre:  10 (fixed)
#    dTheta_sa:      0.00315176 +/- 8.9569e-05 (2.84%) (init = 0.00327566)
#    wavelength:     5.9984 (fixed)
#    dWavelength:    0.04247 (fixed)
#    dTheta_la:      0.00381881 +/- 1.1321e-04 (2.96%) (init = 0.00399589)
#[[Correlations]] (unreported correlations are < 0.100)
#    C(sldCore, i0)          = -1.000
#    C(sldCore, sldShell)    = -1.000
#    C(sldShell, i0)         =  1.000
#    C(d, bg)                =  0.696
#    C(sldCore, dTheta_la)   =  0.462
#    C(i0, dTheta_la)        = -0.462
#    C(sldShell, dTheta_la)  = -0.462
#    C(d, sldShell)          =  0.402
#    C(d, sldCore)           = -0.402
#    C(d, i0)                =  0.402
#    C(sldShell, bg)         =  0.259
#    C(sldCore, bg)          = -0.259
#    C(i0, bg)               =  0.259
#    C(dTheta_sa, dTheta_la) =  0.249
#    C(sldCore, dTheta_sa)   =  0.137
#    C(i0, dTheta_sa)        = -0.137
#    C(sldShell, dTheta_sa)  = -0.137
#    C(bg, dTheta_la)        = -0.136
#    C(d, dTheta_sa)         =  0.132

#[[Data]] sa
#q / A-1	I / cm-1	sI / cm-1	Imodel / cm-1
0.00740308	0.908194	0.019155	0.8896211510964371
0.00823259	0.852831	0.0435052	0.864794481196514
0.00828552	0.851737	0.0183605	0.8632406630803733
0.00910142	0.885244	0.0322642	0.8383372703759593
0.00915549	0.829087	0.019679	0.8367184683713996
0.00996969	0.825072	0.0276484	0.8113919366195884
0.0100348	0.797115	0.0183771	0.8094042128514295
0.0108374	0.779549	0.0246629	0.7839676991332317
0.010915	0.771824	0.0171984	0.7815538522630625
0.0117058	0.793026	0.0222302	0.756033565445476
0.011795	0.743266	0.0158922	0.7532094964433768
0.0125735	0.729599	0.0199002	0.7276674661655795
0.0126602	0.736059	0.0164508	0.7246952577059731
0.013442	0.667119	0.0180817	0.6988657583771151
0.0135403	0.682852	0.0152877	0.695477724445054
0.01431	0.632569	0.0167061	0.6697218059279219
0.0144208	0.660689	0.014753	0.66588461154141
0.0151754	0.612222	0.0163932	0.6403764925468337
0.01528	0.641939	0.0143498	0.6367211715986809
0.0160463	0.623162	0.0150056	0.6106420553623954
0.0161662	0.62037	0.0137099	0.6064586030939525
0.0169116	0.598139	0.014762	0.5809805455837347
0.0170404	0.546276	0.0123529	0.5764927294165159
0.0177827	0.528184	0.0130365	0.5511044350504408
0.0179113	0.512694	0.0128663	0.546631349481605
0.0186478	0.526085	0.0133876	0.5213759583402134
0.0187855	0.510078	0.0119053	0.5167704790388604
0.0195189	0.50166	0.0117785	0.491789342163778
0.019672	0.483107	0.0116542	0.4867130973945655
0.0203838	0.449167	0.0112494	0.46272030843918777
0.0205461	0.466031	0.0105918	0.4574067479518735
0.0212551	0.418692	0.0102049	0.4338597417785368
0.0214169	0.416679	0.010997	0.4286507728197532
0.0221199	0.408756	0.0102797	0.40574507829106793
0.0222907	0.40295	0.0101466	0.40036103486143243
0.0229911	0.377243	0.00936632	0.3780620970174699
0.0231776	0.363502	0.00972111	0.3723321299474263
0.0238557	0.327794	0.00905207	0.35132547977976286
0.0240355	0.32855	0.00940106	0.3459626320407152
0.0247238	0.321524	0.00853287	0.32531733781245287
0.0249152	0.313615	0.00903573	0.3198028324219369
0.0255914	0.286788	0.00806878	0.30024806728880893
0.0257956	0.28421	0.00838192	0.29459198043516965
0.0264559	0.283309	0.00784833	0.2762669245511176
0.0266692	0.280527	0.00783948	0.2706133382056942
0.0273269	0.229277	0.00716245	0.25318849086095985
0.0275398	0.23445	0.0078428	0.2474488190992107
0.0281912	0.226982	0.00701663	0.23141797830362454
0.0284133	0.224616	0.0074113	0.2257522832598177
0.0290622	0.222518	0.00678866	0.21065814378146058
0.0292997	0.210121	0.00718856	0.2049712085605742
0.0299263	0.191512	0.00645909	0.19129066974399736
0.030157	0.178619	0.00690369	0.1860891520369495
0.0307973	0.174899	0.00594441	0.17303567388247978
0.0310434	0.181638	0.0066845	0.16788674576236798
0.0316612	0.159532	0.00587022	0.15619251522686864
0.0319164	0.140416	0.00609866	0.15154957567134347
0.0325321	0.138857	0.0054114	0.14053421609228664
0.0327867	0.127238	0.0063736	0.13628373655099116
0.0333959	0.122358	0.00541835	0.1262960635773087
0.0336597	0.117867	0.00592945	0.1222845874534512
0.0342666	0.12126	0.00497351	0.11323443956213308
0.0345459	0.111762	0.00590317	0.10940299713420773
0.0351302	0.100189	0.00485432	0.10153673317127503
0.0354188	0.100128	0.00525346	0.097995292163204
0.0360009	0.0841305	0.00458454	0.09101105877217766
0.0362887	0.0873674	0.00545866	0.08788450366297079
0.0368643	0.0775758	0.00445526	0.08177092146506976
0.0371612	0.0738039	0.00516066	0.07895026061941017
0.0377348	0.0804352	0.00433789	0.07363901454295035
0.0380474	0.0732676	0.00494596	0.07108551103106914
0.038598	0.0676563	0.00419992	0.06670090495635896
0.0389036	0.0647767	0.00493994	0.06458198649811653
0.0394684	0.0652882	0.0040067	0.06078528414471362
0.0397894	0.0507876	0.00483133	0.0589448308696108
0.0403314	0.053451	0.00410785	0.055931896570075704
0.0406616	0.0588684	0.00469395	0.05440854856164118
0.0412017	0.0552315	0.00393117	0.052008603419762184
0.0415475	0.0480993	0.0046044	0.05078839583730367
0.0420645	0.0542925	0.00382899	0.04902457737066005
0.0424032	0.0548364	0.0044745	0.048148189169099014
0.0429346	0.0473124	0.00369811	0.046847220251341276
0.0432888	0.0494344	0.0045999	0.04625202433235449
0.0437972	0.0457473	0.00367529	0.045453041978309516
0.0441605	0.0522951	0.00443758	0.045153760905445046
0.0446672	0.0509476	0.00360867	0.04477585393078861
0.0450298	0.0399775	0.00449552	0.04473703119619856
0.0455334	0.0403926	0.00356754	0.04475859547537216
0.0459081	0.0396826	0.00449758	0.04494255164237824
0.0463993	0.0353481	0.00357922	0.045289610840190876
0.0467788	0.045507	0.00449394	0.045706367706979036
0.0472639	0.046867	0.00342271	0.046336803238029425
0.0476556	0.0494264	0.00444801	0.046994642770665125
0.0481311	0.047887	0.00344781	0.04786212727701471
0.0485268	0.0592272	0.00443759	0.048701687162693276
0.0490007	0.0517018	0.00340559	0.04978551645265999
0.0493956	0.0508333	0.00457084	0.050787454670476725
0.0498538	0.0550649	0.00332144	0.0520630165838927
0.0502664	0.0404303	0.00455131	0.05322749976747654
0.0507243	0.053882	0.00330994	0.05463797904640526
0.0511351	0.0422603	0.00460172	0.05593510721906974
0.0515854	0.0469411	0.00337267	0.057464307600113465
0.0518592	0.0520329	0.00763396	0.058391483585900995

#[[Data]] la
#q / A-1	I / cm-1	sI / cm-1	Imodel / cm-1
0.0324174	0.14445151225026417	0.003082848388666355	0.1282327260597844
0.0326772	0.14295828899319293	0.0026243678131373945	0.12521795027628851
0.0358422	0.09825013589560859	0.0022833506952055637	0.09337890100729794
0.0361019	0.09409455660678741	0.0025231862487405696	0.09113554249612843
0.0392692	0.06359695448848697	0.0017895898188877693	0.06882304155551591
0.0395867	0.06823600456589586	0.002266381076843683	0.06711724227405165
0.042696	0.05127472487159954	0.00152239999705109	0.05491191176915537
0.0430771	0.04829747668149313	0.0021417910672597252	0.05396997802669497
0.0461236	0.04389276895289116	0.0013683839471162118	0.05022631371263838
0.046565	0.045731488138008994	0.0020759843658614504	0.05015454794348589
0.04955	0.050420914083503306	0.001293739977391689	0.05218083018436935
0.0499863	0.05602819522276559	0.0027298476597940676	0.052743499869480646
0.0529764	0.057306590332489624	0.001262551641314231	0.05773527445056262
0.0534746	0.059274086054112496	0.002725377446243826	0.0586674962849244
0.0564011	0.0654415193374782	0.0012381717843363725	0.06404529211759266
0.0569621	0.06427169883763792	0.002760580377951982	0.06499479393485953
0.059825	0.07170256920846337	0.0012200158400707739	0.06891620528694344
0.0603747	0.06972570323151402	0.004025306950089696	0.06947134569672733
0.0632469	0.06961403385840317	0.0011429906219742954	0.07100027237408581
0.0638653	0.0670320557049124	0.003998442685965646	0.07104732122513022
0.0666675	0.07036554552871502	0.0010999132371660974	0.06988447214714405
0.0673423	0.07324083846361783	0.004083849554468828	0.06930659116718023
0.0700857	0.06509774272233554	0.0010322410812670484	0.06578585197578483
0.0735023	0.05742015094979481	0.0009980267544786572	0.05942874598428832
0.0769162	0.049520509915710324	0.0009202450387044454	0.05177865238318534
0.0803281	0.0427057553240115	0.0008550547109822328	0.04382373690952685
0.0836874	0.03549693421472981	0.0008240666748580837	0.03650725068026894
0.087093	0.02898486465976949	0.0007896477498341239	0.03020618863086111
0.0904961	0.026493064468090338	0.0007535095119062247	0.02534806350337679
0.0934204	0.02255609581500504	0.0014536274808935198	0.022440709024597934
0.0939991	0.023526733914923943	0.0008779327481385005	0.021937452689920648
0.0968322	0.022598562843732337	0.00114342045020028	0.020264467088119176
0.0975169	0.021099837785368492	0.0009365269319047502	0.01993569525439345
0.100234	0.02130082546383899	0.0010270057734745534	0.01921825198374794
0.101002	0.02226484420907773	0.0009722370609195686	0.019061088030022735
0.103639	0.022164694232423267	0.0009226692698989997	0.018940739220103413
0.104491	0.021431837107119163	0.0010221315213918855	0.018923091663541777
0.107046	0.02287270728626545	0.0008653903605042638	0.019100442763678997
0.107919	0.02031815217359251	0.0011369042542943505	0.01918065297451598
0.110422	0.022269658285208757	0.0008365514655100387	0.01939451408258826
0.111354	0.023615364495122013	0.001143480626151918	0.01947401747838373
0.113828	0.02506259613201288	0.000789810224903546	0.019603050793100856
0.114844	0.022640170216007668	0.0012228784960558329	0.01963003507136865
0.117217	0.02127039362543927	0.0007446241028186667	0.019580109938493472
0.118236	0.018436364200231	0.0013653149735826803	0.01952166834398778
0.120603	0.021849458211486008	0.0007142429841496081	0.019265297148615565
0.121697	0.018615430639176273	0.0014239951229941268	0.019104677065651953
0.124007	0.01996526320005898	0.0006747151208315927	0.01865803088210939
0.125185	0.017985388425527733	0.0015838912230604772	0.018385791865047057
0.127368	0.01974501921706436	0.0006527818461160397	0.017821148577570667
0.128536	0.01636820270808247	0.001829873320227066	0.017486212793965256
0.130768	0.01485546524955152	0.0006260044072936377	0.01681097470110162
0.133148	0.014933522055390364	0.0011231153648047576	0.016048122730421527
0.134273	0.014825807101958568	0.0006886269411938171	0.015687460315946894
0.136668	0.013544145297717053	0.0009187062536554198	0.014916444095648124
0.137819	0.011519482422038188	0.0007063556362027867	0.01455018706122267
0.140207	0.01148406457621704	0.0008120426600643846	0.013833040432982308
0.141313	0.013742554006831642	0.0007561091130169808	0.013511250090321138
0.14367	0.010628104646990882	0.0007693701734450643	0.012879520611760755
0.144769	0.010930015992922617	0.0007991942347332465	0.012599851663836746
0.147036	0.010410955427223355	0.0007175861880913179	0.01208184683472879
0.14823	0.009446420888113434	0.0008401989878357456	0.011827413186252283
0.150405	0.01100007799375814	0.0006645900871402944	0.011419980444709562
0.151629	0.010710115872508787	0.0009285579165949917	0.01120785499267598
0.153757	0.009704747651930308	0.0006333020309144078	0.010889774505470207
0.155062	0.011646711576929694	0.0009690563320472809	0.010717750690034151
0.157126	0.008473960316516356	0.0006026965419113853	0.010468609108682709
0.158525	0.00744980860246234	0.0010586411309070356	0.01032514698012885
0.160475	0.009843582168923403	0.0005797686446809033	0.010139248399085367
0.162237	0.008309585406335243	0.0009919661764922715	0.009995993938469514
0.163867	0.007988013717346963	0.0005699909121962009	0.009873883239638356
0.166174	0.009986714968176345	0.0007543648700759345	0.009715409550190093
0.167466	0.00858647215295014	0.0006582234714570073	0.009633555164099283
0.169664	0.009887940441845036	0.0006963122698744256	0.00950001154631969
0.17097	0.007949208825105055	0.0006925555711793183	0.009423653617686994
0.173113	0.009836962814243237	0.000641873665396997	0.009297506573720407
0.174495	0.007772282930725186	0.0007352306367679945	0.00921750661132975
0.176549	0.008171481597326322	0.0006278561072911803	0.00909785643202001
0.177987	0.008177817265377337	0.0007582169906372103	0.00900839370779039
0.179931	0.008250380866488093	0.0006005620149411447	0.008889452864571788
0.181424	0.008903805735630207	0.000813273688103605	0.008794286234485822
0.183267	0.007843651609367704	0.000567466960853218	0.00867418086063145
0.184799	0.0072459840577003415	0.0009121642680559311	0.008570765997581194
0.186586	0.00918448356719829	0.0005426048366058044	0.008449765977588054
0.188728	0.007463889775145603	0.000720159999508515	0.0082992196068185
0.190097	0.006079584990538914	0.000595797798884329	0.008202448160355267
0.192283	0.006571334270759099	0.0006306353766003982	0.008045634569314791
0.193637	0.00794514265008724	0.0006584168941587005	0.007946762282243894
0.195729	0.006496518369744182	0.0005844993341360922	0.007794348117978355
0.197166	0.006695141992971764	0.0006964455166244809	0.00768937019334059
0.19914	0.007799800533752735	0.0005681099838792913	0.007544902913186985
0.200204	0.004366487402747401	0.0010867862831445212	0.007467729569924327

File: data/monolayers/nanoparticles/Ac_CoFe_C/sas/superballModel/sans/fit_sld.dat
#File generated by ModelExp v0.5.4
#Generated at 2018-12-07 19:38:51.410812

#[[Data]] sa
#r / nm	SLD / 1e-6 A-2
0.0	6.198
4.694209320000001	6.198
4.694209320000001	0.078
6.106497214923271	0.078
6.106497214923271	5.664000000000001
14.694209319999999	5.664000000000001
14.694209319999999	5.664000000000001
6.106497214923271	5.664000000000001
6.106497214923271	0.078
4.694209320000001	0.078
4.694209320000001	6.198
0.0	6.198
0.0	0.078
2.336234144670741	0.078
2.336234144670741	5.664000000000001
12.33623414467074	5.664000000000001

#[[Data]] la
#r / nm	SLD / 1e-6 A-2
0.0	6.198
4.694209320000001	6.198
4.694209320000001	0.078
6.106497214923271	0.078
6.106497214923271	5.664000000000001
14.694209319999999	5.664000000000001
14.694209319999999	5.664000000000001
6.106497214923271	5.664000000000001
6.106497214923271	0.078
4.694209320000001	0.078
4.694209320000001	6.198
0.0	6.198
0.0	0.078
2.336234144670741	0.078
2.336234144670741	5.664000000000001
12.33623414467074	5.664000000000001

File: data/monolayers/nanoparticles/Ac_CoFe_C/sas/superballModel/sanspol/fit_sld.dat
#File generated by ModelExp v0.5.4
#Generated at 2018-12-07 20:43:01.813421

#[[Data]] p_la
#r / nm	SLD / 1e-6 A-2	rMag / nm	SLDmag / 1-6 A-2
0.0	6.198	0.0	0.970808700751304
4.694209320000001	6.198	4.694209320000001	0.970808700751304
4.694209320000001	0.078	4.694209320000001	0.0
6.106497210000001	0.078	6.106497210000001	0.0
6.106497210000001	5.664000000000001	6.106497210000001	0.0
14.694209319999999	5.664000000000001	14.694209319999999	0.0
14.694209319999999	5.664000000000001	14.694209319999999	0.0
6.106497210000001	5.664000000000001	6.106497210000001	0.0
6.106497210000001	0.078	6.106497210000001	0.0
4.694209320000001	0.078	4.694209320000001	0.0
4.694209320000001	6.198	4.694209320000001	0.970808700751304
0.0	6.198	0.0	0.970808700751304
0.0	0.078	0.0	0.0
2.3362341399999997	0.078	2.3362341399999997	0.0
2.3362341399999997	5.664000000000001	2.3362341399999997	0.0
12.336234139999998	5.664000000000001	12.336234139999998	0.0

#[[Data]] m_la
#r / nm	SLD / 1e-6 A-2	rMag / nm	SLDmag / 1-6 A-2
0.0	6.198	0.0	0.970808700751304
4.694209320000001	6.198	4.694209320000001	0.970808700751304
4.694209320000001	0.078	4.694209320000001	0.0
6.106497210000001	0.078	6.106497210000001	0.0
6.106497210000001	5.664000000000001	6.106497210000001	0.0
14.694209319999999	5.664000000000001	14.694209319999999	0.0
14.694209319999999	5.664000000000001	14.694209319999999	0.0
6.106497210000001	5.664000000000001	6.106497210000001	0.0
6.106497210000001	0.078	6.106497210000001	0.0
4.694209320000001	0.078	4.694209320000001	0.0
4.694209320000001	6.198	4.694209320000001	0.970808700751304
0.0	6.198	0.0	0.970808700751304
0.0	0.078	0.0	0.0
2.3362341399999997	0.078	2.3362341399999997	0.0
2.3362341399999997	5.664000000000001	2.3362341399999997	0.0
12.336234139999998	5.664000000000001	12.336234139999998	0.0

#[[Data]] p_sa
#r / nm	SLD / 1e-6 A-2	rMag / nm	SLDmag / 1-6 A-2
0.0	6.198	0.0	0.970808700751304
4.694209320000001	6.198	4.694209320000001	0.970808700751304
4.694209320000001	0.078	4.694209320000001	0.0
6.106497210000001	0.078	6.106497210000001	0.0
6.106497210000001	5.664000000000001	6.106497210000001	0.0
14.694209319999999	5.664000000000001	14.694209319999999	0.0
14.694209319999999	5.664000000000001	14.694209319999999	0.0
6.106497210000001	5.664000000000001	6.106497210000001	0.0
6.106497210000001	0.078	6.106497210000001	0.0
4.694209320000001	0.078	4.694209320000001	0.0
4.694209320000001	6.198	4.694209320000001	0.970808700751304
0.0	6.198	0.0	0.970808700751304
0.0	0.078	0.0	0.0
2.3362341399999997	0.078	2.3362341399999997	0.0
2.3362341399999997	5.664000000000001	2.3362341399999997	0.0
12.336234139999998	5.664000000000001	12.336234139999998	0.0

#[[Data]] m_sa
#r / nm	SLD / 1e-6 A-2	rMag / nm	SLDmag / 1-6 A-2
0.0	6.198	0.0	0.970808700751304
4.694209320000001	6.198	4.694209320000001	0.970808700751304
4.694209320000001	0.078	4.694209320000001	0.0
6.106497210000001	0.078	6.106497210000001	0.0
6.106497210000001	5.664000000000001	6.106497210000001	0.0
14.694209319999999	5.664000000000001	14.694209319999999	0.0
14.694209319999999	5.664000000000001	14.694209319999999	0.0
6.106497210000001	5.664000000000001	6.106497210000001	0.0
6.106497210000001	0.078	6.106497210000001	0.0
4.694209320000001	0.078	4.694209320000001	0.0
4.694209320000001	6.198	4.694209320000001	0.970808700751304
0.0	6.198	0.0	0.970808700751304
0.0	0.078	0.0	0.0
2.3362341399999997	0.078	2.3362341399999997	0.0
2.3362341399999997	5.664000000000001	2.3362341399999997	0.0
12.336234139999998	5.664000000000001	12.336234139999998	0.0
