Repository: DomiDre/PhDThesis

# PhDThesis

Color palette:
- #0EA8DF #MatNat Blau
- #EE292F #Medizin Rot
- #FAAB2D #HumWis Orange
- #76C152 #Wiwi Gruen
- #7F0128 #Rechtswis Bordeaux
- #793394 #Philo Violett

Sample Translation
- Ol-CoFe-C : DD67
- Ac-CoFe-C : AH11
- Ac-CoFe-C-YF : YF45

File: data/monolayers/nanoparticles/Ol_CoFe_C/sas/cubeModel/saxs/fit_result.dat
#File generated by ModelExp v0.4.0
#Read datafile: ../../experimental_data/finalDD67.xy
#Started Fit at 2018-10-29 22:19:12.921229
#Finished Fit at 2018-10-29 22:19:14.477584
#[[Fit Statistics]]
#    # fitting method   = leastsq
#    # function evals   = 19
#    # data points      = 363
#    # variables        = 5
#    chi-square         = 336879.923
#    reduced chi-square = 941.005370
#    Akaike info crit   = 2490.40768
#    Bayesian info crit = 2509.87969
#[[Variables]]
#    a:              100.950751 +/- 0.00000000 (0.00%) (init = 100.92)
#    sldCore:        4.1749e-05 (fixed)
#    sldSolvent:     6.461e-06 (fixed)
#    sigA:           0.06253790 +/- 0.00000000 (0.00%) (init = 0.0625)
#    i0:             0.02844406 +/- 0.00000000 (0.00%) (init = 0.0284)
#    bg:             0.00114 (fixed)
#    orderHermite:   15.0000000 +/- 0.00000000 (0.00%) (init = 15)
#    orderLegendre:  15.0000000 +/- 0.00000000 (0.00%) (init = 15)

#[[Data]] 0
#q / A-1	I / cm-1	sI / cm-1	Imodel / cm-1
0.0051110793	41.5286850924	0.0385130068921	39.291540890124956
0.0057925563	41.1241240279	0.0319418546791	39.02977464017151
0.0064740337	40.6862579044	0.0289236595201	38.73715058668454
0.0071555108	40.3059546747	0.0282250816883	38.414312602474425
0.0078369878	39.5619051401	0.0274288731521	38.06196803867597
0.0085184656	39.240893646	0.0267435427069	37.68088530519271
0.0091999426	38.596943172	0.0259584069606	37.27189318149484
0.0098814197	38.042329603	0.0252093146434	36.83587530127241
0.010562897	37.4111866854	0.0242453716976	36.37376906937852
0.011244375	36.9513647223	0.0222498964776	35.88656188887773
0.011925852	36.15189088	0.0209932922432	35.37528989103391
0.012607329	35.5505890216	0.0200149532845	34.841031052715664
0.013288806	34.807988539	0.0191406451003	34.284904371934836
0.013970283	34.0677504328	0.0183201902181	33.708065614210135
0.01465176	33.4348906798	0.0176449105755	33.11170366473647
0.015333238	32.6236861238	0.0169875897555	32.4970358897175
0.016014715	32.0287194109	0.0164263053175	31.865307986570386
0.016696192	31.1949001354	0.0157970485625	31.21778473884686
0.017377669	30.6124430457	0.0152852578946	30.55574973831948
0.018059146	29.7859209829	0.0147876587889	29.880500619947828
0.018740624	29.0389881571	0.0143142567552	29.193344169226165
0.0194221	28.3290432602	0.0138460426805	28.495597543061596
0.020103578	27.5884517018	0.0133950584013	27.788573230355404
0.020785056	26.8692341044	0.0129974618952	27.07358853846511
0.021466532	26.0948639712	0.0125958197633	26.351955826081486
0.02214801	25.3987398499	0.0122266672855	25.62497238747337
0.022829486	24.6187805899	0.0118162498112	24.893931743579778
0.023510964	23.942122773	0.0114726983435	24.16010311713167
0.024192442	23.2156091119	0.0111419596929	23.424743055406513
0.024873918	22.5322740288	0.0111076480227	22.68908577096281
0.025555396	21.715575523	0.0109720189483	21.95433353296061
0.026236874	21.0726106838	0.0105766341566	21.2216666569916
0.026918352	20.3105512079	0.0100371513231	20.49223204712962
0.027599826	19.6162531536	0.00974327864808	19.7671469369338
0.028281304	18.9247272022	0.00947007387871	19.047479397711896
0.028962782	18.1735224632	0.00912987290316	18.33427156501776
0.02964426	17.5367446455	0.00884901558011	17.62852044216111
0.030325738	16.8301776207	0.00856527281435	16.931180214723355
0.031007212	16.2132067693	0.00830438057964	16.243164492872076
0.03168869	15.5406343275	0.00802264446087	15.565328636199146
0.032154724	14.8331871589	0.0176382786604	15.108071070071855
0.032370168	14.8988073706	0.00775494736932	14.898492609716165
0.033051646	14.2740950496	0.00751604646859	14.243423582421341
0.033733124	13.6282537066	0.00726721128646	13.60083900229101
0.034414601	12.9788652952	0.00701333668441	12.971406713327058
0.035096076	12.4037064359	0.00677937925029	12.355743356490414
0.03521708	12.0773275493	0.0170791724388	12.247907902237992
0.035777554	11.8394611532	0.00655399635088	11.754408720833059
0.036459032	11.2467299957	0.00633226477591	11.1679180715793
0.037140509	10.6776627827	0.00611266855573	10.596732968223886
0.037821987	10.1379376693	0.00596768995159	10.041260818837184
0.038279435	9.60190089457	0.0166248362455	9.677390353005242
0.038503462	9.60256230493	0.00588448232351	9.501862567836131
0.03918494	9.0640047733	0.00574657476822	8.978840381846622
0.039866418	8.5931203178	0.00560427838808	8.472453401389872
0.040547895	8.09743067478	0.00543774639662	7.982909685787619
0.041229373	7.6217645285	0.00526700980279	7.5103667336321625
0.041341791	7.42164316127	0.0161212729567	7.43405712575043
0.041910848	7.17561042152	0.00499065844393	7.054938860865928
0.042592326	6.72236597805	0.00473650077098	6.61668759181164
0.043273804	6.29006218164	0.00452041666004	6.195635777832674
0.043955281	5.87325602261	0.00431127102779	5.791761555639878
0.044404143	5.54645686866	0.0156527013704	5.535099046532565
0.044636759	5.51431453013	0.0041308871676	5.404999624430381
0.045318237	5.12251123967	0.00394134668247	5.035246478200232
0.045999712	4.75867189147	0.00375900872213	4.682361290319017
0.04668119	4.43181904758	0.00359601440479	4.346162220391208
0.047362667	4.09776976412	0.00342671161412	4.026438099713787
0.047466499	3.98072816321	0.0150521340343	3.9791551297474697
0.048044145	3.78775924008	0.00327259763561	3.7229422578572002
0.048725623	3.49248199154	0.00312634538556	3.435398941834958
0.049407098	3.20236634827	0.00297943185681	3.1635046311188244
0.050088578	2.94169525355	0.00283399247786	2.9069251505563165
0.050528854	2.75670121766	0.0138118859621	2.7491384471128217
0.050770056	2.71046812815	0.0027017864703	2.6653079170638727
0.051451528	2.46149808199	0.00256367951261	2.4382766144673917
0.052133006	2.25431043238	0.0024394448999	2.225429725608724
0.052814484	2.04924807261	0.00231228221957	2.0263538492175064
0.053495961	1.86791141507	0.00219649972554	1.8406179311669457
0.05359121	1.81184923858	0.013030888771	1.8156952991872184
0.054177439	1.67935725884	0.00207649929454	1.6677763209584855
0.054858917	1.51586636613	0.00196700969506	1.5073724390922536
0.055540395	1.36296770798	0.00189484531849	1.3589396625093146
0.056221873	1.22979170423	0.00181782111918	1.222003555928618
0.056653565	1.13456101609	0.0124244147261	1.1409894926478372
0.05690335	1.09423316968	0.00173058967286	1.0960839462109089
0.057584828	0.979188082767	0.00165048866619	0.9806960394564714
0.0582663	0.874224525639	0.00156855855924	0.875354190277846
0.058947778	0.770144479551	0.00147928752338	0.7795692358064384
0.059629256	0.687598515672	0.00137387540824	0.6928558838696877
0.059715921	0.675481908317	0.0118828817337	0.6824539285303838
0.060310733	0.601990581779	0.00127832491208	0.6147305891220495
0.060992211	0.528597671399	0.0012020246548	0.5447135595817919
0.061673689	0.467046798343	0.00112921653409	0.48233084240789403
0.062355167	0.411370781891	0.00106194435624	0.4271151677162582
0.06277827	0.381462636802	0.0113740109013	0.39623787988699355
0.063036644	0.359937450454	0.00100032709606	0.37860736328269023
0.063718122	0.314856165292	0.000945724979779	0.336357218953651
0.0643996	0.278575407219	0.000901054989017	0.29992496273211766
0.065081078	0.248741169632	0.00085878483354	0.26888192726376436
0.06576255	0.219924588436	0.000817906388844	0.24281170512069206
0.065840626	0.21927326714	0.0109530461129	0.24012403051051776
0.066444027	0.194779890093	0.000782353688933	0.22131008431685817
0.067125505	0.178688721245	0.000757379015431	0.20398699296833092
0.067806983	0.160953169761	0.000731574633089	0.19046633461721757
0.068488461	0.152825076069	0.000707022504558	0.18038662522850282
0.068902981	0.148851999663	0.0105453198558	0.17579059032234737
0.069169939	0.141853418798	0.000690752301047	0.1734014620474214
0.069851416	0.137221582641	0.000679273452972	0.16917987975136514
0.070532894	0.13321180841	0.00067302370263	0.16740660181504077
0.071214372	0.130906032465	0.000662835691024	0.16778227189810474
0.07189585	0.134060948723	0.000663109332653	0.17002354629362618
0.071965337	0.134181977871	0.0101963335064	0.17034622684582404
0.072577327	0.138470657659	0.000665550840599	0.17386314507517825
0.073258799	0.140262858709	0.000667386169541	0.17904980810896573
0.073940277	0.147644372136	0.000668412325213	0.18534837324005227
0.074621755	0.153869358779	0.000673737981785	0.19253937702603524
0.075027692	0.153234575099	0.00980674654834	0.19716254021015533
0.075303233	0.156107378035	0.000677395478293	0.20041902390198194
0.07598471	0.164374073464	0.000681845448108	0.2087988809088467
0.076666188	0.173414323478	0.0006882585675	0.2175056259671189
0.077347666	0.17987093523	0.000695494172333	0.22638062691771635
0.078029144	0.188868822714	0.000697159243064	0.23527960233275869
0.078090048	0.185348996511	0.00948885693759	0.23607154981145265
0.078710622	0.195980346157	0.000705241414403	0.24407218440111908
0.079392099	0.206143620282	0.000712140018799	0.25264144818699785
0.080073571	0.213554803968	0.000715760591939	0.2608834030434228
0.080755049	0.218232760416	0.000719128697628	0.26870669116564616
0.081152403	0.215492194021	0.00917968752579	0.27304291023532734
0.081436527	0.224401643661	0.000723233400209	0.2760316668609073
0.082118005	0.231106857958	0.000726819645573	0.28279012494021966
0.082799482	0.23410285801	0.000726511243076	0.2889246505607667
0.08348096	0.239145071427	0.000728397051625	0.2943880757899526
0.084162438	0.242394372618	0.000729079989999	0.29914283923388807
0.084214759	0.23665924693	0.00888617742737	0.2994777241506953
0.084843916	0.244656345703	0.000727064578286	0.3031604322361305
0.085525393	0.249270363798	0.000729192433501	0.30642079283021173
0.086206871	0.250297244903	0.000733567509202	0.3089117327274697
0.086888349	0.252048224913	0.000752113089796	0.3106283215627836
0.087277108	0.245849561364	0.00859595042372	0.31126112561039043
0.087569821	0.250322366866	0.000760353292671	0.311572321749999
0.088251299	0.251026620167	0.00077158292722	0.3117516379185818
0.088932776	0.249887765439	0.000775157253405	0.3111797079555581
0.089614254	0.246036793045	0.00077703071051	0.3098749909811319
0.090295732	0.241555353401	0.000776978851991	0.3078604279870926
0.090339464	0.239204478326	0.00831570794027	0.30770752305380183
0.09097721	0.23932935836	0.000776530059178	0.30516292326839833
0.091658688	0.238984333615	0.000779193054011	0.30181284631687905
0.092340165	0.234411498451	0.000776378558429	0.2978435588388663
0.093021643	0.229476603718	0.000773201613304	0.29329093154006747
0.093401819	0.222647107343	0.0080685831721	0.2905116688620041
0.093703121	0.224932493091	0.000772920910661	0.2881929413242914
0.094384599	0.218832920706	0.000765827962298	0.2825892329447756
0.095066071	0.212340192073	0.00076234893624	0.2765207863635844
0.095747548	0.203955026856	0.000750439523214	0.27002933829312775
0.096429026	0.199145916351	0.000744783190634	0.2631573174708875
0.096464175	0.196871272062	0.00781958727293	0.2627933451191295
0.097110504	0.190533376032	0.000738212494742	0.25594736816933655
0.097791982	0.186060945452	0.000732769414595	0.24844206386736933
0.098473459	0.175945088704	0.000721283434803	0.24068365118123664
0.099154937	0.171301557832	0.000715071694968	0.2327137502662968
0.099526531	0.166926983676	0.00759072734966	0.22829348471318472
0.099836415	0.163385235167	0.000708682358097	0.2245731923890119
0.10051789	0.157871063641	0.000702064674029	0.2163018029390717
0.10119936	0.149382642343	0.000691503612294	0.20793817850623586
0.10188085	0.144810182334	0.000686887394298	0.19951919809857538
0.10256232	0.13406232378	0.000673542222605	0.19108101627001192
0.10258888	0.134546949643	0.00733626408329	0.19075222166998948
0.1032438	0.12871137548	0.000666469951558	0.18265727103573487
0.10392528	0.121310191904	0.000668897566965	0.17428033838683088
0.10460676	0.116460511053	0.000667925344355	0.16598062652477852
0.10528823	0.111770457851	0.000668183907326	0.15778674950196792
0.10565124	0.105702832873	0.00712314526352	0.15347435672436452
0.1059697	0.102684961902	0.000661223446257	0.1497251121009459
0.10665119	0.0984001117413	0.000660821416688	0.14182000859150087
0.10733266	0.0919510984949	0.000654154141782	0.13409440121911295
0.10801414	0.0849547730552	0.000629400375243	0.12656840957242127
0.10869561	0.0790955292125	0.000614892560943	0.11926068678405158
0.10871359	0.0797871137044	0.00691774813271	0.11907098727630883
0.1093771	0.0742485381413	0.000604421799595	0.11218733387552166
0.11005857	0.0686654087382	0.000591641253335	0.10536319486588577
0.11074005	0.0646127565454	0.000585359295643	0.0988004408460797
0.11142153	0.0599269076715	0.000577348125204	0.09250974428759375
0.11177595	0.0608382294717	0.00689673473297	0.08934862115684285
0.11210301	0.0575762571361	0.000566719062915	0.08649982252708523
0.11278448	0.052778816677	0.000558238461441	0.08077768220417199
0.11346595	0.0488963292923	0.000552440500771	0.07534843199227402
0.11414744	0.0474339227573	0.000549031879345	0.07021547130974486
0.11482891	0.0441614919639	0.000541246525109	0.06538107079855826
0.1148383	0.0434758243422	0.00681274362348	0.06531654550511724
0.11551039	0.0410890887259	0.000535595402568	0.06084548479081602
0.11619186	0.0384177216233	0.000530735942871	0.05660790834023196
0.11687335	0.0357087471901	0.000524832694549	0.052665897794942323
0.11755482	0.0333497129606	0.00052166619459	0.049016183444361816
0.11790066	0.0338787288932	0.00656705357086	0.04727430492099528
0.1182363	0.0317486325212	0.000522227985137	0.04565394868042621
0.11891778	0.0318773369737	0.000514687255054	0.042573540950749174
0.11959926	0.0288316840001	0.000511016779541	0.03976828299839295
0.12028073	0.0272810760938	0.000508495335205	0.03723065306336769
0.1209622	0.0269686439121	0.000510543469372	0.0349522597060816
0.12096301	0.0274055238635	0.00623231579095	0.03494970231170094
0.12164369	0.0245993649559	0.000503114776767	0.03292399404714571
0.12232516	0.0236038351461	0.000504631172762	0.031136302415989556
0.12300664	0.0242973781093	0.000499027456673	0.029578891442661515
0.12368811	0.024312007413	0.000498826102809	0.028241141813799765
0.12402537	0.0249929793702	0.00604997000515	0.027656950718758202
0.1243696	0.024917186601	0.000497214221816	0.027111956019518144
0.12505107	0.0244461046608	0.000496237977913	0.026180054415370514
0.12573255	0.0234170314365	0.000493512154707	0.02543381470935544
0.12641402	0.0225688056863	0.000496614239752	0.024861520022545644
0.12708772	0.0247737659479	0.00588027461608	0.02445513040285237
0.12709551	0.0234833398553	0.000497737279781	0.024451312847954168
0.12777698	0.0241817125569	0.000494848225874	0.024191346531704634
0.12845845	0.0223147347245	0.000491257948863	0.024069759510386732
0.12913994	0.0256056804732	0.00048961257043	0.024074784292618022
0.12982141	0.0238244292075	0.000492567220034	0.024194779649642728
0.13015008	0.025940142184	0.00566956162322	0.024290349992251655
0.13050289	0.0251920315691	0.000493929894551	0.024418283219806974
0.13118436	0.0241782021642	0.000491463947993	0.024734043115295184
0.13186585	0.0240718425616	0.000492846829161	0.02513108882969777
0.13254732	0.0244963270591	0.000491527422909	0.025598706692666427
0.13321244	0.0284777448825	0.00549516528071	0.026113254305533056
0.1332288	0.0270589710664	0.000490982308849	0.026126553684986623
0.13391027	0.0266857307708	0.000492995498768	0.026704610226884657
0.13459175	0.0279696674651	0.000492312114761	0.027323272598765234
0.13527323	0.0273335153027	0.000489043484385	0.027973318057506913
0.1359547	0.0265273714485	0.000490081960684	0.028645947609017022
0.13627479	0.0293257345755	0.00531887759304	0.028967294902361607
0.13663619	0.0285397697061	0.000488359264048	0.029332844174359076
0.13731766	0.0280293587657	0.000493257601112	0.030026075836149226
0.13799914	0.0297932979818	0.000502138720643	0.03071824712711858
0.13868061	0.0304011157582	0.000507512694971	0.031402385752820255
0.13933715	0.0299520647885	0.00515743924649	0.032047857586306176
0.1393621	0.0297693442172	0.000509066904951	0.032072048329477555
0.14004357	0.029032558392	0.000521314500924	0.032721204250760944
0.14072505	0.0298415731732	0.000523823792972	0.033344373521752055
0.14140652	0.0301385428028	0.000534938228577	0.033936509685361854
0.142088	0.0317204945021	0.000534737821914	0.03449307893888735
0.1423995	0.0300749024999	0.00498245002706	0.0347345058076566
0.14276948	0.0292073670011	0.00054304202074	0.035009992680046426
0.14345095	0.0297488908671	0.000543123452894	0.035483628903756725
0.14413244	0.0287547635894	0.000551034458781	0.035910847458530244
0.14481391	0.0308888046721	0.000558503282531	0.03628890831817757
0.14546186	0.0293083361905	0.00481660885715	0.03660070913586069
0.14549539	0.0284630525635	0.000563980068942	0.036615547476835146
0.14617686	0.029623540317	0.000574002191289	0.036888893940863504
0.14685835	0.0288376439394	0.000579173031842	0.037107503278750384
0.14753982	0.0262115989503	0.000580248654311	0.037270298530509616
0.1482213	0.0272539288816	0.000578474267966	0.03737659911794728
0.1485242	0.0279332576316	0.00466837681873	0.03740561134289242
0.14890277	0.0256837147503	0.000571752975565	0.03742607141193638
0.14958425	0.0242581320377	0.000571999233194	0.03741872743301203
0.15026573	0.0275396816955	0.000575262013352	0.03735489977507283
0.1509472	0.026939260621	0.000568927466598	0.037235229134900905
0.15158656	0.0263063879431	0.00451366898129	0.037072998849640076
0.15162868	0.0256997503884	0.00058183438485	0.037060636590030636
0.15231016	0.0275106253021	0.000613417142701	0.036832315159369
0.15299164	0.0247490279843	0.000621901364499	0.03655170440962817
0.15367311	0.0227753794311	0.000626000005045	0.036220477754152915
0.1543546	0.0238100298475	0.000635315099094	0.035840497047676285
0.15464891	0.0232066518222	0.00435647369364	0.03566183836015341
0.15503607	0.0241426968842	0.000653877878556	0.03541385217367465
0.15571755	0.022097966188	0.000663175725928	0.03494276397252491
0.15639902	0.0219830779791	0.000667853608484	0.03442963688046948
0.1570805	0.0209353499787	0.000680103599681	0.033876979909015566
0.15771127	0.0214797991669	0.00421145841412	0.03333251828757116
0.15776198	0.0220864938974	0.000686292919453	0.033287439455884936
0.15844345	0.0184799149038	0.000703619274891	0.032663761171618066
0.15912493	0.0195871034013	0.000718311559084	0.032008742511003455
0.15980641	0.018738455256	0.000716390341587	0.03132527061386031
0.16048789	0.0172927947582	0.000738654540704	0.030616269567522357
0.16077362	0.0192590001539	0.00407143645479	0.03031211282262852
0.16116936	0.0181155299279	0.000730064468056	0.029884704167898273
0.16185085	0.0163811725458	0.000750694521112	0.029133510041441355
0.16253232	0.0174946039565	0.000751079949221	0.028365699054862453
0.1632138	0.0152696793087	0.000760522842811	0.027584190956163098
0.16383598	0.0169739590643	0.00393376665661	0.02686121650293291
0.16389527	0.0192726181005	0.000788159449588	0.026791933661915363
0.16457675	0.0161264283481	0.000781684874893	0.025991788027381234
0.16525823	0.0153675617258	0.000808811222449	0.025186596734570212
0.1659397	0.0159365576588	0.000814269479535	0.024379138404781116
0.16662118	0.0163288695128	0.000831575487763	0.023572081124431852
0.16689833	0.0149090052677	0.00379816494507	0.02324457974644769
0.16730266	0.0120215244973	0.000839140322057	0.022768043765760932
0.16798414	0.0130625660936	0.000848477090001	0.02196953951777179
0.16866561	0.013439799401	0.000850731809114	0.021178990971599317
0.1693471	0.0123555437348	0.000889566565853	0.02039866496037916
0.16996069	0.0131716131404	0.00370812390012	0.01970666173411558
0.17302305	0.011789510019	0.00365669891003	0.016453288434447218
0.1760854	0.0107271465227	0.00357164398764	0.01363948563876307
0.17914776	0.0100874751024	0.00348333654491	0.011363526560858794
0.18221011	0.0092006185924	0.00338048362307	0.009666767107747802
0.18527247	0.0085805326722	0.00327466940854	0.008538240033859494
0.18833482	0.0082883542464	0.00310266802579	0.007923154948486066
0.19139718	0.0083575367225	0.00294517245945	0.00773389623320104
0.19445953	0.0081667565092	0.00281169290646	0.007862359706246784
0.19752188	0.0083444953654	0.00268170034232	0.00819232492272227
0.20058424	0.0086906305635	0.00257037067438	0.008610816097094015
0.20364659	0.0079074378675	0.00245283955596	0.009017563846974134
0.20670896	0.0079809669627	0.00233931417138	0.00933200679474162
0.2097713	0.0072303707393	0.00223869827125	0.009497497424600673
0.21283367	0.0072351118149	0.00213295623978	0.009482758924678751
0.21589601	0.0064892611558	0.00203798406526	0.00928078949243598
0.21895838	0.00604001021	0.00194735728955	0.00890569957919935
0.22202072	0.0060405047742	0.00185619727895	0.008388075411341503
0.22508307	0.0053950088273	0.00176674057597	0.007769459027948052
0.22814543	0.0055539958558	0.00168472585729	0.007096661578283398
0.23120778	0.0045978578679	0.00159928847265	0.006416419145379504
0.23427014	0.0045894087617	0.0015227716726	0.005770845335694432
0.23733249	0.0041794817902	0.00144433382703	0.005194035722990912
0.24039485	0.0039177426782	0.00137275688577	0.004709916598717428
0.2434572	0.0041766180474	0.00129812499837	0.004331414015518227
0.24651957	0.0041882363614	0.00123094130959	0.004060770462035122
0.24958191	0.0036888756412	0.00118672561226	0.0038908544909013994
0.25264428	0.0036719218586	0.00113934727459	0.003807139075335436
0.25570662	0.0037667916604	0.0010857020942	0.0037901085559237284
0.25876899	0.0035287070032	0.00103634156972	0.003817759272255984
0.26183133	0.0031536506528	0.000986039667074	0.0038679693822050287
0.2648937	0.0035619212203	0.000930879146817	0.003920525441608456
0.26795604	0.0036053678269	0.000865914840346	0.003958664787602046
0.27101839	0.0032699162306	0.000808238782646	0.003970073022719741
0.27408075	0.003209105339	0.000760177916926	0.0039473156505197135
0.2771431	0.0031150810086	0.000716616151807	0.003887758830434296
0.28020546	0.0031443227796	0.000675394644942	0.00379305884224747
0.28326781	0.0030622387298	0.000637921986882	0.0036683373402333803
0.28633018	0.0030778467801	0.000604672722549	0.0035211595956877745
0.28939252	0.002661730034	0.000576859224246	0.0033604514421509855
0.29245489	0.0027445502388	0.000551910712925	0.0031954415783335723
0.29551723	0.0025490183136	0.000526029389575	0.003034755107265404
0.2985796	0.0024578654096	0.000504832235382	0.002885677052005285
0.30164194	0.0026787412432	0.000490030325037	0.002753671899472966
0.30470431	0.0024784377227	0.000474294369243	0.0026421210489832783
0.30776665	0.0023365286737	0.00046074750954	0.0025523104599679365
0.31082902	0.0023637281433	0.000451035523381	0.002483596245177007
0.31389136	0.0021830645655	0.000443734101514	0.002433737991468455
0.31695373	0.0025388369139	0.000438842013342	0.00239931953604104
0.32001607	0.0025529039712	0.00043294014142	0.0023762258807599043
0.32307842	0.0020864843896	0.000433463123898	0.002360109989482254
0.32614079	0.0024731573739	0.000433276701	0.0023468182547413835
0.32920313	0.0025658658602	0.000433553690217	0.002332736480361899
0.3322655	0.0021899670388	0.000434853836934	0.002315037109108989
0.33532784	0.0024985476789	0.000438593676623	0.0022918214084969666
0.33839021	0.0022332355678	0.000439312077319	0.002262154353567074
0.34145255	0.0015660589054	0.000441725749576	0.002226009638783497
0.34451492	0.0021986576573	0.000446377272403	0.002184135602952537
0.34757726	0.0020775086478	0.000450186721609	0.002137873930987827
0.35063963	0.0017998878127	0.000451131940143	0.002088944128008094
0.35370197	0.0017425839028	0.000454620650058	0.002039229882305976
0.35676434	0.0020435057088	0.000459028065445	0.001990573743898127
0.35982668	0.0020318770133	0.000462353822035	0.0019446111764345863
0.36288905	0.0015959544226	0.00046378975233	0.0019026398871262935
0.3659514	0.0017323235653	0.000466007420133	0.0018655447223745807
0.36901374	0.0021467077839	0.000467711382918	0.001833765398931132
0.37207611	0.002270479712	0.000468842871933	0.00180731209543443
0.37513845	0.0022576142764	0.000471711308882	0.0017858183736641953
0.37820082	0.0023082892949	0.000469429777331	0.001768618316632191
0.38126316	0.0017317026819	0.000468256888977	0.0017548433326356134
0.38432553	0.0020416234238	0.00046908792694	0.0017435210948378527
0.38738787	0.0016926173829	0.000472377731121	0.0017336724172711529
0.39045024	0.0015562932891	0.000483495994385	0.0017243935081749592
0.39351258	0.0022594102008	0.000487972845311	0.0017149216904841025
0.39657495	0.0020939901264	0.000495210437797	0.0017046780377653324
0.39963729	0.0014878721391	0.00049834141851	0.0016932892094753307

File: data/monolayers/nanoparticles/Ol_CoFe_C/vsm/rescale/langevinFitDispersion/fit_result.dat (part 1 of 2)
#File generated by ModelExp v0.6.7
#Read datafile: 
#Started Fit at 2019-01-04 17:19:10.981812
#Finished Fit at 2019-01-04 17:19:11.019400
#[[Fit Statistics]]
#    # fitting method   = leastsq
#    # function evals   = 9
#    # data points      = 930
#    # variables        = 3
#    chi-square         = 1868.09078
#    reduced chi-square = 2.01520041
#    Akaike info crit   = 654.663493
#    Bayesian info crit = 669.169047
#[[Variables]]
#    Ms:            4.45771958 +/- 0.05668773 (1.27%) (init = 4.45)
#    mu:            6284.34389 +/- 122.907403 (1.96%) (init = 6270.791)
#    chi:           2.84452075 +/- 0.04298546 (1.51%) (init = 2.8427)
#    sigMu:         0 (fixed)
#    orderHermite:  50 (fixed)
#    T:             300 (fixed)
#[[Correlations]] (unreported correlations are < 0.100)
#    C(Ms, chi) = -0.923
#    C(Ms, mu)  = -0.855
#    C(mu, chi) =  0.729

#[[Data]] 0
#B / T	M / kAm-1	sM / kAm-1	Mmodel / kAm-1
2.29053759765625	9.970891410118961	0.47366608708918	10.83489173830326
2.279542578125	10.6270227477267	0.39042377577544	10.802949062481538
2.26852666015625	9.89861714277269	0.537533779686317	10.770939187476554
2.25778662109375	10.1018973440346	0.439446940770294	10.739724616759009
2.24829208984375	10.0228880610856	0.435192166294807	10.712124672217076
2.23853525390625	9.38606004682309	0.44089457746824	10.683756989386257
2.226801953125	10.6028444325238	0.41243022365974596	10.649635671649186
2.21603232421875	9.90657533938415	0.415249023814951	10.618309833555536
2.203528515625	9.19152831690491	0.49451120708649204	10.581931273378851
2.192264453125	10.0971286493953	0.514039852158556	10.549151705494259
2.18203974609375	9.872891396366429	0.436893373855834	10.519390164213696
2.17229169921875	9.1776234736085	0.521218346156467	10.491010124637953
2.16305009765625	10.0955446633355	0.49231717672563796	10.464099105326326
2.15304404296875	9.94467466674061	0.538808130218706	10.434956010848662
2.14281484375	9.33289167193767	0.43244024741320897	10.405156426595713
2.13232080078125	10.3203285797088	0.421424912110233	10.374578299352201
2.12132607421875	9.77480352371411	0.395657115497101	10.342533530150984
2.10835029296875	10.0270237665958	0.492053875774103	10.304704529677771
2.09786748046875	9.27204604401697	0.530570689636008	10.274135113408315
2.087346484375	9.61037216978389	0.529900998814438	10.243446765395875
2.0773701171875	9.314527476862429	0.482883827867507	10.214339906021142
2.06561044921875	9.50661820346802	0.489989906557263	10.180021081339355
2.05484140625	9.18278350223036	0.5266464166745131	10.148584530021765
2.04260302734375	9.70911823822568	0.524517529776089	10.112848464178498
2.0321328125	9.65828633114719	0.485849752189622	10.082266606088744
2.0211521484375	10.0953024164436	0.468805044882211	10.050184911121947
2.01138291015625	9.68558685626436	0.38333989956306297	10.021634808889974
2.00017607421875	9.17981827089694	0.553071835227935	9.988874241870295
1.988928515625	9.93656846085955	0.5208296631989989	9.95598463243585
1.9781818359375	9.72027566562555	0.49681280921763205	9.924550155541638
1.96866611328125	9.613913049267738	0.459863018440965	9.896708392079141
1.95718740234375	8.83391020425462	0.413577521991749	9.86311316441149
1.94693994140625	9.478171219080979	0.414674444259568	9.833112085818035
1.937469140625	9.61907783886245	0.45873687747395403	9.805376790323976
1.92522021484375	9.12591649583451	0.413738615466971	9.769494133738148
1.9212185546875	8.57841153256609	0.567880523459545	9.75776858221845
1.9074552734375	9.26186991572351	0.49988427510554007	9.717428825365959
1.89399453125	9.42843449698522	0.471512756858833	9.677959074916675
1.884012109375	8.4736355112068	0.433124807471716	9.648677604767549
1.8737822265625	9.05751844225841	0.49609556658346005	9.618660459622344
1.8649904296875	8.51433599359486	0.5317852286203171	9.592854986763744
1.8540001953125	9.443283144844669	0.45169083812274	9.560586081796771
1.846027734375	9.23967931063005	0.504924861056809	9.537170289233071
1.8352701171875	9.185273862296421	0.421886388922357	9.505564094603383
1.82548994140625	9.06205207251082	0.587949504504861	9.47681936249501
1.81477373046875	8.62226000799579	0.527600691780964	9.44531210217993
1.80303203125	8.98128507155684	0.48866372288499405	9.410775767480196
1.792791015625	8.670528311346668	0.525852304820518	9.380641296221793
1.78204365234375	8.76642900218027	0.427822195703027	9.349004477368482
1.772042578125	9.144999009674029	0.463489057160254	9.319552884328017
1.7612970703125	8.85665472249699	0.45713556670876604	9.287896353178581
1.75055595703125	9.236421456764969	0.432818775484739	9.25623938632658
1.7388056640625	9.34096780801706	0.527802322185388	9.221592476986014
1.72681025390625	9.577272648369561	0.538559958489225	9.186205647264345
1.71657802734375	7.5762697446509994	0.402996501259068	9.15600628392391
1.70557109375	8.848783887301071	0.405875220962756	9.123505803286013
1.6943146484375	8.82399586374567	0.49912717032161796	9.090252577461271
1.6825791015625	9.05821033860582	0.371530155300936	9.055566433387595
1.6716205078125	8.95936651384706	0.400113236305421	9.02316015618733
1.65910595703125	9.139765567189409	0.370366406907616	8.986132727548219
1.64837763671875	8.76526916765787	0.40834291859787697	8.954373028570377
1.63714169921875	9.5379432801007	0.460140092308377	8.921093137389986
1.6281169433593798	8.788355834604209	0.452241114359137	8.894349394043331
1.6191352050781298	9.07639887364835	0.47137394843053104	8.867721255939456
1.60863344726562	9.301489959804691	0.425488223478651	8.836571433590082
1.597140625	9.21628643160795	0.574234521261292	8.80246271146734
1.5844072265625	8.93937841239098	0.341512000911322	8.764648164576037
1.57340546875	8.975241191932481	0.320000232195679	8.731955316956547
1.56440893554687	8.797413854965098	0.338809380095232	8.70520658414226
1.55392373046875	8.86351766565627	0.43712022135926404	8.674014773389537
1.54367553710938	9.23459958414133	0.426566901272234	8.643510096760123
1.533668359375	8.68207199048883	0.392018735366367	8.61370536981201
1.5229376953125	8.487819602014351	0.459572265861905	8.581726305411188
1.51193603515625	8.454526929932578	0.41127501969726604	8.548918181087206
1.50245419921875	8.89858637207935	0.343462218482533	8.52062454909612
1.4904294433593799	8.29579606860461	0.44864216597134104	8.484718690033043
1.47922036132812	8.753098402285321	0.381892980361248	8.451223521036429
1.46844736328125	8.24400817920342	0.383921642072729	8.419008292061001
1.45796928710938	8.89545304040089	0.41438451948090305	8.387652713304288
1.44874086914062	8.216408946393821	0.45798128231563	8.360018154067458
1.4374827636718799	8.463541807113751	0.489618755121529	8.326281617301472
1.42674033203125	8.609771305458962	0.37955801717717097	8.294065172309875
1.41576689453125	8.10627831582739	0.442722971163434	8.261129943246917
1.405012109375	8.31170377791723	0.355971778066367	8.228824882958815
1.396281640625	8.768919157193022	0.45987538537751405	8.202581029670778
1.38429287109375	8.13733407816793	0.42401838486111	8.166513723030324
1.37204106445313	8.72627065552525	0.418936863313108	8.129619610690916
1.3588005371093799	8.04549629906044	0.407159046208858	8.089706710067285
1.34427578125	8.372774181356808	0.396944658245191	8.045871588704484
1.33353608398438	8.74029023013561	0.46198916024323	8.013424330680921
1.3222716308593798	8.29015654157563	0.424339339960407	7.979358528934155
1.3127787109375	8.512547406595921	0.343562651294401	7.9506232053891885
1.30154052734375	7.7170015790854105	0.428135037126552	7.916572252657117
1.29228642578125	8.48775142358724	0.36845186441498196	7.888505728601865
1.28053872070312	8.19320991527764	0.418397934654401	7.852840129006217
1.26831782226563	7.946722376964029	0.322070150685418	7.815693718212541
1.25806318359375	7.84798509675822	0.428931379648687	7.784488178012304
1.2470628417968799	8.46050926403106	0.326619830668124	7.750976188888478
1.23756884765625	7.6640835753215795	0.360129539402788	7.72202146458886
1.22609873046875	7.93093127549332	0.41849665667604097	7.686999714639377
1.21510385742187	7.54176725172226	0.34902076468774595	7.653386589086619
1.20361000976563	8.19118804385942	0.329302982998179	7.618202350295054
1.1893572265625	8.24918093602173	0.37102287065384904	7.57450579855662
1.17809526367188	8.060309590635269	0.37684588510517897	7.539924603205831
1.1676095703125	8.06773716748312	0.414935711034864	7.507682877752228
1.1576322265625	7.67954374393769	0.329067763879081	7.476963622277715
1.14660068359375	7.80911921525863	0.45106393238741505	7.442951216664403
1.1361274902343799	7.60542996766748	0.406175431887623	7.410612997792499
1.1268888671875	7.908885869929071	0.453026011374894	7.382047477186933
1.1144080078125	7.69728955551281	0.35812077297892897	7.343396876839538
1.10416279296875	7.74222139098695	0.418003565726135	7.311616402373044
1.09391904296875	7.25012509066192	0.342421770392078	7.279791074198851
1.0836814453125	7.084988428680569	0.30097272119359	7.247934111295882
1.07292138671875	7.08827666595507	0.443245558253492	7.214395098900615
1.06068515625	7.023415637327901	0.344206843932437	7.1761825876817085
1.04991987304688	7.50988520448174	0.334433290745934	7.142498042164425
1.038204296875	7.32785648773936	0.363323593045624	7.105767864868836
1.02821157226562	7.51730595470634	0.3082809396043	7.074377782111357
1.01818588867187	7.02662684178056	0.36072440665871097	7.042825667538441
1.0087053222656202	7.1070441308565195	0.33773812421167804	7.012933628417442
0.99895263671875	7.306841910893	0.360194960908382	6.9821256827775455
0.9877005859375	7.6785957829996905	0.315843489042573	6.946506131266274
0.9777380859375	7.245141948695689	0.423672522868525	6.914899382209933
0.964731787109375	7.263384013454299	0.342105222876827	6.873534377623791
0.953752490234375	7.19865533546546	0.31417111415783905	6.8385232781680845
0.94450126953125	7.55845651073903	0.42704968669423604	6.808954491851429
0.93550126953125	7.236930849743	0.309225289992967	6.780126907455198
0.92476494140625	6.96626142643283	0.35088252008914	6.745655596434238
0.914258935546875	6.66884827014662	0.29652084394906697	6.711834395932911
0.903523583984375	6.72357727609689	0.303088179865654	6.67718031108746
0.892004638671875	6.62598298717393	0.365837905872244	6.639886543698669
0.880464990234375	6.818757830867471	0.36806860844093203	6.602406953336299
0.870212890625	6.49625542921462	0.282126723531881	6.569005629594022
0.859971337890625	6.63666454420596	0.338440803525267	6.5355377531564365
0.849942529296875	6.37036782692996	0.284773294959767	6.502663841578055
0.83822587890625	6.29813161626804	0.366937244418589	6.464125529794295
0.827493505859375	6.06133638176206	0.36056070491828296	6.428695225603484
0.8157431396484379	6.6842348876922	0.29873105304196695	6.389756351446317
0.8037567138671871	6.10824562201672	0.284371794719449	6.349869078867634
0.7937685302734371	6.4517438676472905	0.30449347531618	6.316497758365364
0.78427861328125	6.38697678277199	0.412225884298141	6.284674153187641
0.7748153076171871	6.44026993823625	0.285752470097956	6.252821984813027
0.765040112304687	6.79421883787205	0.310509201740718	6.219791885165156
0.753544091796875	6.59876814550514	0.31884805237875496	6.180773732146487
0.7430421875	6.23017505208513	0.292493286914272	6.144958809971244
0.732060083007812	6.44888444830527	0.269906597320726	6.107323892395664
0.7200578125	6.50603937701439	0.240538554659389	6.06596980699609
0.711570263671875	6.12008180320067	0.328950483949388	6.036578887685721
0.700049145507812	6.2989271113503795	0.28350322708520503	5.996479636970829
0.689823852539063	5.915879518626061	0.30611310374618	5.960685501020627
0.6790636474609371	6.416399303691071	0.306785871234307	5.922800733679856
0.668613110351562	5.9653229550779105	0.25217019938612	5.8857820432402885
0.6586041259765629	6.1279001437202005	0.323909935078716	5.850110506680468
0.6458587890625	5.78438071607407	0.27026575783136003	5.804363702746084
0.6373579345703121	6.00697631261584	0.250858135772061	5.773640564961951
0.625850927734375	5.81176624082022	0.284206133570553	5.731769721447208
0.6166235107421879	5.90463279669352	0.285015186351554	5.697947268949643
0.605387915039063	5.57407022950078	0.28843114175402	5.656452234573519
0.5946307373046871	5.68519798686645	0.26959480177669903	5.616386465469813
0.5836259765625	5.64549273335853	0.29104191957770303	5.575037483932068
0.572636279296875	5.428195327236541	0.356155565742016	5.533359839273271
0.562647119140625	5.46871034946002	0.212351458227141	5.495123672538949
0.5531601806640629	5.44807137733821	0.331751681752685	5.458481542843417
0.540426489257812	5.61442435826882	0.20103793208646198	5.408766472632931
0.5296830810546871	5.38298199024511	0.30601558812832	5.366317485799152
0.5189400634765621	5.29474813843407	0.278765024278094	5.323378040573216
0.5091951904296871	5.22385924846125	0.31863003281631896	5.283976558611913
0.498702270507812	5.1733880567826205	0.2597152522969	5.24104043803178
0.4879458984375	4.89341173707087	0.28699509190053796	5.196442559047159
0.4764365234375	5.279025502957021	0.220255787899477	5.148023329583745
0.46846650390625	5.04515089492869	0.20377949688153998	5.114043136107394
0.45795712890625	4.9170463927932495	0.253550505688586	5.068635794500435
0.446469482421875	5.04323304842693	0.269038940249936	5.018168203187926
0.434180859375	4.96201437401655	0.213555746306116	4.963142746735651
0.4239271484375	4.931345112698979	0.214925571862599	4.916342038145241
0.414945166015625	4.8579440133031095	0.26465068726875296	4.87463317161803
0.405186987304687	4.5149647712220995	0.208995022808163	4.82851267823308
0.396449487304687	4.93028078636475	0.273065856288158	4.786454515474299
0.386185864257812	4.77468314563952	0.232791424237268	4.736064423004523
0.375433935546875	4.574595651090211	0.191077770107413	4.682046968296159
0.365933312988281	4.46329370747075	0.199054028706606	4.633184564220331
0.355199291992188	4.348075812183191	0.21656054616994302	4.5765949547533715
0.34471298828125	4.32948656176609	0.23752136696803502	4.519773930879864
0.332975854492188	4.43760888185207	0.22124767962411	4.454205854242354
0.32923641357421896	4.0948604486082605	0.203063473457828	4.432846973948065
0.31547994384765604	4.22576106633547	0.182549196724677	4.352157217126585
0.305238037109375	4.0372115132656505	0.232104154562288	4.289744616077038
0.295474584960937	3.97162433434816	0.189866884881388	4.228201493980568
0.28498236083984396	3.8373012678205103	0.21442665576762998	4.15963141582763
0.274243481445313	3.84263405009877	0.15601998729955402	4.086589152039563
0.26474931640625	3.8126004642657403	0.194209622858548	4.019372611081822
0.255250329589844	3.48074299074113	0.221873025859822	3.9494110922496297
0.246003955078125	3.8433706139651598	0.233542441831619	3.878474679322195
0.237495654296875	3.53135234876284	0.17171096279061002	3.81051795072035
0.22525931396484397	3.5491393235738298	0.202578300021717	3.7078504840626576
0.214494580078125	3.56749395483711	0.20381710204403	3.6122411836043633
0.203517822265625	3.1790777296683803	0.14678585209890002	3.5091139310238564
0.179277844238281	3.02388445736984	0.137992803081567	3.2583597507598734
0.169277734375	3.0416606870861203	0.121118196007714	3.1444656025258793
0.159528576660156	2.72691270716539	0.13925056514488698	3.0268606016642177
0.150279345703125	2.7176649943563302	0.13483000324564298	2.9088679690066264
0.13900175170898402	2.69169857119478	0.13803858882710202	2.755976240773745
0.128265246582031	2.5186974425215998	0.112555704712838	2.6006459733068144
0.117494287109375	2.3952059036017697	0.124800817659398	2.4347282009325903
0.10826450805664099	2.13325185169403	0.0910616586919389	2.2842062738147995
0.0987741943359375	2.05873507528752	0.0726976947388943	2.121214091066913
0.0890254150390625	1.96992557553271	0.0942461329931284	1.945025102624898
0.0780430023193359	1.75354898544058	0.0867878018476248	1.7359912130528146
0.0680219970703125	1.48657660093544	0.0721350946733174	1.5357841504094714
0.0592598937988281	1.4394587410737	0.0753078666861664	1.353702126277382
0.0485535232543945	1.0935900825076799	0.0546511927316015	1.1230264514533415
0.0385531280517578	1.01147682563271	0.0422788966440998	0.9003542396569363
0.027804043579101604	0.727451735118517	0.033225466692762294	0.6545722439759885
0.016301788330078098	0.555114838608753	0.0246045373937742	0.3860206257160999
0.00755855255126953	0.340326220222201	0.017275529511155397	0.1794164044464499
-0.00317159595489502	-0.111570999758042	0.009687725684199861	-0.075324921119618
-0.0136767520904541	-0.418528915399594	0.0291776596191936	-0.3241551986676304
-0.0246601898193359	-0.601142166756307	0.0391806879288871	-0.5816524405957387
-0.03614931640625	-0.787173565931864	0.049463697906112505	-0.8459174662307335
-0.0468731689453125	-1.13084308965842	0.0600556337666548	-1.0860679141639868
-0.0556016479492188	-1.153760310728	0.0611409251682003	-1.2758523423013457
-0.0658207763671875	-1.46718220130313	0.0678974689175646	-1.4906404995720353
-0.0750809265136719	-1.519775606786	0.08991213608811499	-1.6777351832197547
-0.0880358367919922	-1.76420537967373	0.0948771932475137	-1.9266452972301593
-0.097486083984375	-1.94373726590642	0.108629109646613	-2.098443295713192
-0.107971862792969	-2.1358293323827597	0.128261999012885	-2.279305440771878
-0.118443701171875	-2.3642953267521802	0.119066289821371	-2.4497703098932875
-0.129422888183594	-2.5427275084421503	0.137476846573006	-2.6178689600275824
-0.133156884765625	-2.55787788336944	0.112432697583985	-2.672632876474421
-0.146105487060547	-2.6977561460985497	0.13467304037971	-2.8534695354790207
-0.156319091796875	-2.75516784126262	0.141299062158377	-2.986645861752309
-0.166049584960938	-2.9529675128161097	0.152409328298519	-3.106265536432772
-0.17675822143554698	-2.97185991320357	0.134354396206986	-3.230279083308768
-0.187990533447266	-3.09095872574214	0.174657767637742	-3.352412870866115
-0.198700537109375	-3.25143504224547	0.14670993004966698	-3.4619157111873657
-0.20716806640625	-3.43937748049414	0.14384693163133802	-3.544073419170811
-0.216401000976562	-3.4773465289683303	0.189407362135503	-3.6295572479531244
-0.225876220703125	-3.52257023140454	0.170376704609632	-3.713174505957528
-0.23609705810546897	-3.60431498588315	0.219158147126537	-3.7990866247577286
-0.2460849609375	-3.62126495730789	0.17117861096741002	-3.8791089842936355
-0.256568212890625	-3.5649567350282596	0.237756827363866	-3.9592882845856425
-0.26732489013671895	-3.9081328126455497	0.164189328003987	-4.037865177348908
-0.276262646484375	-3.8953221449136	0.17930132842722799	-4.100556549942309
-0.2862978515625	-4.00200743812516	0.204867408774978	-4.168374625140532
-0.298499914550781	-4.11627785787664	0.170960446353286	-4.247495631114959
-0.3092166015625	-4.17862390657224	0.23491467762567	-4.314240147466875
-0.318457995605469	-4.2872252668103705	0.200347125970655	-4.369919111110456
-0.33078917236328104	-4.325331359851821	0.166503931416815	-4.441744579600345
-0.34048173828125	-4.44266711382043	0.240454687194179	-4.496386021307554
-0.350775476074219	-4.552913622022681	0.20620265523846298	-4.5528169416012485
-0.36077166748046896	-4.694941034482969	0.203114927574432	-4.606162777985034
-0.370552807617188	-4.5467599711935	0.198521276038436	-4.657080932738289
-0.37956285400390605	-4.59098487541068	0.22134117086088	-4.702945817153494
-0.39178818359375	-4.7199969581712296	0.223132228666058	-4.7637058694665395
-0.402835388183594	-4.55278782517183	0.209215952047347	-4.817266062312296
-0.4143171875	-4.76448525341454	0.251400998684878	-4.871691016148074
-0.42459177246093704	-4.96059201013695	0.268186212535522	-4.919401262804464
-0.435564038085937	-4.72429946869035	0.295383170399384	-4.969392649078793
-0.445349755859375	-5.00383507566801	0.231142352308481	-5.01320005847956
-0.45582353515625	-5.25300678576983	0.27517986305717	-5.05933011612162
-0.46710939941406293	-5.14050764847498	0.237138958803525	-5.108218734192402
-0.47860654296875	-5.37443580168506	0.22846596593093002	-5.157210078008658
-0.48904833984375	-4.8545319617787195	0.24593969050188103	-5.201041777875133
-0.5006432861328121	-5.39455753216644	0.253004238357502	-5.24902422853778
-0.51035703125	-5.27229150383614	0.29190874624615604	-5.288697641120381
-0.52008828125	-5.333926519767299	0.247915300641776	-5.3279918228635985
-0.529093408203125	-5.40833653969094	0.271064005355478	-5.363973619233386
-0.537815209960937	-5.40068266132356	0.292923175321807	-5.398492552076688
-0.549350830078125	-5.60978224615582	0.19256500846583	-5.443674575594098
-0.56004091796875	-5.55563986965795	0.243676137776483	-5.485090125645407
-0.571824536132812	-5.38307407976461	0.294515785042063	-5.530265483589767
-0.580812377929688	-5.5495396658373695	0.32115899762712996	-5.564404649254014
-0.590584545898438	-5.62652091579937	0.298990188731869	-5.601226932674672
-0.602046704101562	-5.70117553555289	0.264399412480539	-5.644043905379747
-0.614311962890625	-5.62317898828898	0.289644124110842	-5.68943881090005
-0.625322607421875	-5.86291031698811	0.239119456422069	-5.729839233296052
-0.636068579101562	-6.08895036281143	0.30113806043670704	-5.7689654025943575
-0.648799658203125	-5.95256217729045	0.30814133852889	-5.814952454555365
-0.659281396484375	-5.78166552460783	0.38895486553064995	-5.852531162583066
-0.669015185546875	-5.92960733363657	0.303833126832753	-5.887210518420165
-0.680000317382813	-5.99098654850327	0.365214087429742	-5.926107733022893
-0.690034692382813	-6.12610406351179	0.317078755760381	-5.961425563525798
-0.7000088623046871	-5.67265128207355	0.325955382039117	-5.996339008159758
-0.712042578125	-6.35871557838101	0.260260570383554	-6.038217718589295
-0.72326162109375	-6.54448746253655	0.31182719162142103	-6.077032022990872
-0.7342798828125	-6.57933840312763	0.28478720646511896	-6.114946421403511
-0.7390271484375	-6.010560106824499	0.316228929017797	-6.131221591788622
-0.754283129882813	-6.54687027471	0.357861749841544	-6.183287861667024
-0.764998388671875	-6.322693250097069	0.30758173948170003	-6.219650616071517
-0.774459716796875	-6.318946861779381	0.26171065298219304	-6.251622765293288
-0.78321474609375	-6.4318608084677	0.364878802287315	-6.281099272545019
-0.795216137695313	-6.40908644128525	0.29366002764047	-6.321342050688946
-0.8044535888671871	-6.40447713608623	0.365579613367313	-6.352192797769405
-0.816194921875	-6.50089842211152	0.33842914562117904	-6.391256422172768
-0.82671279296875	-6.0806418171971695	0.386408923896073	-6.426112927144186
-0.830967626953125	-6.5228691262590806	0.320870096782069	-6.440178046322334
-0.8444693359375	-6.40456601832814	0.313623874053305	-6.484679451925568
-0.8543884765625	-6.7662125627458805	0.34094125326381397	-6.517250016486863
-0.86644296875	-6.6756737612023995	0.272464569229064	-6.556698003917351
-0.876707373046875	-6.955642426608381	0.290726630600432	-6.590176152136084
-0.887228857421875	-6.47178363536134	0.314278175579085	-6.624389984125262
-0.896987353515625	-6.99454411842152	0.335790955433267	-6.656032866444297
-0.90898896484375	-6.484882064749041	0.41199771540058	-6.694834900957693
-0.919232861328125	-6.92141805049689	0.418678402859663	-6.727857800291642
-0.92973173828125	-7.02303392923264	0.310857876474545	-6.761613862360153
-0.940027099609375	-6.955507663067831	0.386569657394779	-6.794631158550622
-0.951235546875	-7.18164428226093	0.425818816789498	-6.830484880899643
-0.960742822265625	-7.12472535949568	0.345020670510057	-6.8608242442007334
-0.970748486328125	-7.16842567654574	0.367883352215973	-6.892684332296815
-0.9807123046875	-7.10507192168757	0.356066133814664	-6.924342258028055
-0.990995849609375	-6.92878013823781	0.36580285185336503	-6.956946130624614
-1.00245278320312	-7.00046311432019	0.394069659885488	-6.993189226427877
-1.01193315429688	-7.2356222963449595	0.426369395730395	-7.023117071382407
-1.0231748046875	-7.26486531794298	0.366670211338631	-7.058533859019376
-1.03395043945312	-7.21840052949928	0.315857484606044	-7.092412256418258
-1.04345625	-6.83984222345547	0.42583345289202895	-7.122243020709178
-1.05394638671875	-7.2190176039188705	0.286192683917494	-7.155104317688689
-1.0626712890625	-7.55693144591004	0.32178167570571903	-7.182390412758068
-1.07489208984375	-7.7493350218978305	0.29163333820972204	-7.220542154710264
-1.08641245117187	-7.43865382394912	0.330052535515222	-7.256437393182692
-1.0984182128906201	-7.23872712604721	0.355290251964166	-7.29377528692314
-1.108907421875	-6.88219869951951	0.401590060746895	-7.326340216344684
-1.1196306640625	-7.84474344758042	0.322359082873783	-7.35957888744913
-1.12987690429688	-7.583973817544551	0.319694980721063	-7.391290480618112
-1.1386079589843798	-7.50367526294027	0.352127575857906	-7.418276208772369
-1.14913349609375	-7.58261623918055	0.296973693205953	-7.45076484410418
-1.1598236328125	-7.44026233447363	0.34735589057993	-7.483714193541056
-1.17037836914062	-7.4484170556840406	0.36689327073557	-7.516200668248732
-1.1810937011718798	-7.369950993937469	0.375643016533534	-7.549136405079506
-1.19086845703125	-7.66254324268432	0.4025571251701	-7.579142546385535
-1.20183901367188	-8.10673777885356	0.43178854457632504	-7.612776855044399
-1.2115896484375	-7.3872329676163995	0.321408182022035	-7.642634128575385
-1.2230765625	-7.55824818715128	0.410496077528468	-7.677764641869954
-1.23477836914062	-7.60720509829103	0.457409837916075	-7.713505381831977
-1.24580888671875	-7.77755315445165	0.379789575109293	-7.747153587005943
-1.25605078125	-7.93780730183347	0.415120847545155	-7.778360403097959
-1.26903291015625	-8.09294888395439	0.342074668781659	-7.817868550440504
-1.28002041015625	-7.94191643445084	0.376023062264587	-7.851265606434831
-1.290539453125	-8.03382682431542	0.427732566850209	-7.883204575711172
-1.30024296875	-8.03153544494619	0.459623620788873	-7.912638416476847
-1.3100457519531299	-7.95193620023338	0.446252085049106	-7.9423458103138
-1.3210403808593798	-8.50304112891953	0.43023346513412697	-7.975632907438313
-1.33324262695313	-8.17333496381197	0.396290143630968	-8.01253729588332
-1.3447537109375	-7.620864770837589	0.443388917373775	-8.047314826882449
-1.355084765625	-8.113584704497681	0.416711581704464	-8.078497803718836
-1.3645986328125	-7.74860544000186	0.415022991430647	-8.107190150141994
-1.37502211914062	-7.90749368255127	0.478073777806643	-8.138599873278274
-1.38630849609375	-8.06515915815737	0.417317995726113	-8.17257995511669
-1.3975423828125	-8.19318530478235	0.49835842957421406	-8.206371918145495
-1.40705263671875	-8.39427892186872	0.49719432887318105	-8.234956200704222
-1.41899169921875	-8.40100469989008	0.419053320208101	-8.270811502754372
-1.42879677734375	-7.963183523905199	0.444910057404867	-8.300234362337207
-1.438248046875	-8.616213265334899	0.41364318965259395	-8.32857574812551
-1.4624416503906201	-8.63226529854236	0.358282520885554	-8.401038950753904
-1.47149453125	-8.45678910350512	0.42849400607578303	-8.42812277910225
-1.482484765625	-8.16924316823726	0.425778869385237	-8.46098078313692
-1.4919701660156202	-8.8542222604037	0.307334826121978	-8.489320811634885
-1.5024470703125	-8.24627638639515	0.378359687451406	-8.52060327028591
-1.51123403320313	-8.66870614020027	0.400273724028343	-8.546823988366837
-1.5211965332031299	-7.732113424273391	0.45482896620899305	-8.576535432592802
-1.53297817382812	-8.88982908049676	0.39516631101138	-8.611649121613935
-1.5459279785156201	-8.73291273382098	0.45159679915035	-8.650216231416927
-1.5581962890625	-8.39868970851982	0.439256282116009	-8.686727172928041
-1.56940830078125	-8.53906957525885	0.447358376424123	-8.72007246920391
-1.57893442382812	-8.70068603534895	0.40973466472141995	-8.748387607383524
-1.5901501953125	-8.97473271136041	0.48315605936149697	-8.781706297836834
-1.5993939941406201	-8.63862281591752	0.477666528674962	-8.809151929107015
-1.6108451171875	-9.20110781596901	0.42150374480426	-8.843132969808766
-1.62038515625	-8.996343239542231	0.38506146263159	-8.871427699966542
-1.63291870117188	-9.23629467538182	0.382681594543292	-8.908580283024921
-1.643141796875	-9.13835567263639	0.49256520599608505	-8.938867160780458
-1.6546376953125	-9.35341636547491	0.41301552976259404	-8.97290701895203
-1.66507978515625	-8.854928322524959	0.325070605910373	-9.00381047276961
-1.67514580078125	-8.55495691780324	0.571593682020455	-9.033586761331819
-1.68807109375	-8.930741548281219	0.45092416433966	-9.071801085684648
-1.6990771484375	-9.75676973858668	0.41126341977312203	-9.104323711470524
-1.7095798828125	-9.44927998156671	0.431433011518226	-9.135344442531935
-1.72030966796875	-9.43699735320374	0.428685448267645	-9.167021344122208
-1.73004296875	-9.47217183011499	0.415050744714045	-9.19574398329835
-1.7392888671875	-9.84880552245081	0.405633769797403	-9.223017575320991
-1.7500375	-9.81055212046737	0.347667185715913	-9.254711010444028
-1.7618439453125	-9.33312889820504	0.449959445747287	-9.289507781747814
-1.77352275390625	-9.13192832528271	0.47357470927413803	-9.323912483004769
-1.78183251953125	-9.11147546791188	0.435193711035232	-9.348382840767936
-1.79453408203125	-9.29258767373076	0.42962731644340296	-9.385771126223734
-1.80429326171875	-9.07371192783294	0.39242552524292196	-9.414486184959951
-1.81400654296875	-9.14393459209851	0.45418813632901	-9.443055991941915
-1.82478349609375	-9.49299702449108	0.444671156316077	-9.474742678366198
-1.83454306640625	-9.017184046071309	0.43055679822145604	-9.503427572491429
-1.84528251953125	-9.264009795335259	0.445994055929145	-9.534981204279443
-1.85774580078125	-9.549868648587669	0.546211348945461	-9.571585055164984
-1.86976259765625	-9.19566969495175	0.409568726644724	-9.606863070618367
-1.8799869140625	-9.28128719384463	0.411901982052553	-9.636867823720262
-1.8895498046875	-9.75291148119857	0.420550154269277	-9.664922500707473
-1.899981640625	-9.48964181637833	0.495033278127477	-9.695516614344278
-1.91043974609375	-9.65650971247399	0.451103493869573	-9.726177679212693
-1.92296015625	-9.761931208475389	0.455773867952352	-9.762871949226199
-1.9329486328125	-9.29048396381621	0.43910696846168396	-9.79213570868092
-1.9442255859375	-10.1433014759395	0.408575779179234	-9.825163872158761
-1.954459765625	-9.55390010602437	0.396232070828683	-9.85512844477946
-1.96542724609375	-9.41132264772806	0.6092528327547551	-9.887230179263668
-1.974966015625	-9.293477007345508	0.391542334115607	-9.91514191919351
-1.9861732421875	-9.89017742590093	0.451713373408787	-9.947926237765149
-1.996423046875	-9.93269377433294	0.398305494436218	-9.977900928574105
-2.008649609375	-9.8475112807414	0.480159856299987	-10.013645550513466
-2.01836943359375	-10.089488005402899	0.37308898703924603	-10.042053319086172
-2.02790263671875	-9.22353534843846	0.47497930904054403	-10.069908584590154
-2.03891865234375	-9.81720722449264	0.446089209116439	-10.10208791759991
-2.048648046875	-9.52560802897602	0.37763393647764804	-10.13050130031181
-2.05888671875	-9.37791463717708	0.46794831517226204	-10.160394427431948
-2.07133232421875	-9.273235266354309	0.536878466321319	-10.196720745495277
-2.08287626953125	-9.03460147513812	0.57642152522851	-10.230405414857909
-2.09388203125	-9.64996258288717	0.506165626918285	-10.262510987419889
-2.10386015625	-9.73250680377534	0.48590504790618	-10.291611549583704
-2.11386591796875	-9.575943855444391	0.416780373447075	-10.32078590989375
-2.1240875	-9.30402143872676	0.526660693317111	-10.35058261564983
-2.1340935546875	-10.120018219960201	0.402512582071182	-10.37974435078688
-2.14404345703125	-9.772782401301999	0.44916226085225197	-10.408735962688459
-2.15532353515625	-9.54697854906995	0.435505722441339	-10.441595692564903
-2.1675734375	-9.68728998890903	0.529619390433634	-10.477271478116418
-2.1783142578125	-10.026125604802699	0.45705958395915197	-10.508544628130316
-2.1890361328125	-9.830743412672058	0.45522547911254396	-10.539755563278328
-2.19953916015625	-10.0677653306765	0.478910890648976	-10.570322708382083
-2.20904951171875	-9.84120386356242	0.487514919281548	-10.597995182578707
-2.2197638671875	-9.30862744112043	0.6435435211071551	-10.629164607864848
-2.22980380859375	-10.0142495830875	0.577293876193545	-10.658366039309257
-2.2405287109375	-9.6681241957029	0.453248619558907	-10.689553335593331
-2.25254306640625	-9.45582305477923	0.615601508285334	-10.724482584150433
-2.26328662109375	-9.39095880756943	0.527943067158698	-10.755710461604643
-2.27452275390625	-9.88382126654065	0.5566068009087379	-10.78836334973857
-2.2852587890625	-9.912128441599581	0.507251654553026	-10.819556571093436
-2.297498828125	-10.274578917450201	0.5315408230376041	-10.855112169249121
-2.29456103515625	-10.1408968626627	0.503465083772519	-10.846579011012576
-2.28382529296875	-10.0714473024819	0.5053610730287571	-10.815391947970245
-2.27208896484375	-10.286462988431799	0.589012044045206	-10.781291190344309
-2.25959033203125	-10.3522777124921	0.5273163518552659	-10.74496731662708
-2.24883837890625	-9.86125415081039	0.5566265081327411	-10.713712832334968
-2.2376087890625	-10.1130480565905	0.551442538205781	-10.681063044581776
-2.228087890625	-10.4038787005046	0.5891925263590161	-10.653375657453626
-2.2173703125	-10.1773102884025	0.478471849254991	-10.622202032584603
-2.2083482421875	-10.4504109443711	0.45200621253258	-10.595954865952155
-2.19759521484375	-10.573164627906399	0.498716669399457	-10.564665708327498
-2.187846875	-9.90531337419911	0.472288341089477	-10.536294027181286
-2.178092578125	-10.2856845840659	0.531212642646167	-10.50789925372005
-2.16586123046875	-9.95573824730219	0.487841332116239	-10.472285527279048
-2.1543634765625	-9.993373762074889	0.434189802708229	-10.438799283774907
-2.1451357421875	-9.89164074795894	0.4816326849624	-10.411918228483
-2.1346421875	-9.74485619500994	0.45031217669164003	-10.381343101569206
-2.12412353515625	-9.996959748190038	0.513880420015107	-10.350687648651792
-2.11141845703125	-9.63567303453654	0.435212918622739	-10.3136503349571
-2.09915859375	-9.78983507807293	0.456388854052084	-10.27790059373026
-2.08968505859375	-9.46444015226461	0.513758213686668	-10.250268738213908
-2.07743583984375	-9.807404235290111	0.489945712233198	-10.214531680101539
-2.06666513671875	-10.198365976928201	0.412281006722162	-10.183099431731476
-2.05620390625	-9.66866019697943	0.44792940499100603	-10.152562349715215
-2.0457052734375	-9.49440216937336	0.5985329235303459	-10.121908068367613
-2.03321337890625	-9.17712889692435	0.490573651341255	-10.0854231522272
-2.02122099609375	-9.52700766784517	0.357707355203618	-10.05038608878278
-2.01122685546875	-9.564433042374041	0.538772242986436	-10.021178686984879
-2.0000103515625	-9.74202859936025	0.344118869312786	-9.988389716191257
-1.98847841796875	-9.55330886805353	0.49389680443053496	-9.954668266077894
-1.978735546875	-9.678509273045991	0.519018977709241	-9.926170012310827
-1.9674775390625	-9.861168024904591	0.581268820204669	-9.893230252878807
-1.95623974609375	-9.556728014390231	0.470355067452275	-9.860339123930101
-1.94377958984375	-9.988828634203681	0.472872135885846	-9.823857839468271
-1.93425888671875	-9.35560182265755	0.472966093238238	-9.795973775385253
-1.9222583984375	-9.48254977271162	0.526413768039909	-9.760815640222383
-1.91175693359375	-9.628284990520399	0.46301693655290005	-9.73003870032555
-1.90152880859375	-9.38038723047978	0.436317459712378	-9.700053232898938
-1.89029921875	-9.74559398841997	0.457591693765434	-9.667120694077337
-1.87931513671875	-9.99964706554481	0.376949971988164	-9.634896702518407
-1.8683046875	-9.62218038475774	0.447496889401328	-9.602583798266396
-1.85831953125	-9.62681746706676	0.38588178340350504	-9.573269692473474
-1.8463140625	-9.39313963051859	0.461045992345678	-9.538011369504687
-1.83783251953125	-9.43237842143897	0.437200648553973	-9.513093576247144
-1.82808115234375	-9.623536283095389	0.5308115859604889	-9.484436105772133
-1.8175849609375	-9.38395200807393	0.388138306121167	-9.453578708738515
-1.806566796875	-9.05741925029616	0.471546156850634	-9.421174271261368
-1.7941109375	-9.815512975812581	0.436752953379359	-9.384525846026293
-1.78384140625	-9.26010259740776	0.41369918499029396	-9.354297387393025
-1.77284375	-9.41021632916621	0.45200435814698403	-9.321912626782227
-1.76260302734375	-8.9801993092856	0.365492365616885	-9.29174444473432
-1.7513630859375	-9.21468312752615	0.505084907018727	-9.258618683986516
-1.74110546875	-8.9509203973121	0.39058351386852	-9.228374979425421
-1.72887822265625	-8.854664880153779	0.373662576492815	-9.192307471706322
-1.7186365234375	-8.89390101657608	0.494591029717776	-9.162082769560097
-1.70686689453125	-9.16936349302969	0.447770418096825	-9.127332748236816
-1.69536767578125	-9.3557020084709	0.464920004234604	-9.093364072772552
-1.6843984375	-9.02459216798686	0.40450040798623804	-9.060944940006415
-1.6729076171875	-8.90394259132516	0.44362139512933	-9.026967178229274
-1.66266904296875	-8.97436515086403	0.38104146809928396	-8.996677199749529
-1.65166103515625	-8.6216719520252	0.48394897122657704	-8.964094787055664
-1.6401736328125	-9.06814333531843	0.405898342645022	-8.93007524714517
-1.6296877441406201	-9.179713433272982	0.419939178279427	-8.899005121033424
-1.6174488769531299	-9.0453600681261	0.388857242236558	-8.862720466309783
-1.6074665527343799	-8.36301952343911	0.41500531213701997	-8.833109215372835
-1.59694736328125	-8.85539504617523	0.427633257458745	-8.801888969499887
-1.58770317382812	-8.55075981016663	0.406226423490998	-8.774438636798195
-1.57696352539062	-9.1802630594929	0.5193077009989849	-8.742530580198705
-1.56472387695313	-8.769874542137819	0.395124754608862	-8.70614320124367
-1.55499892578125	-8.58591566017667	0.470184988675406	-8.677214155673209
-1.54372431640625	-8.46031777056812	0.36845395016010696	-8.643655335323801
-1.53450659179687	-8.58041869029512	0.43629836835453495	-8.616202576929165
-1.523272265625	-8.29701858144653	0.42846966083057403	-8.582723687204908
-1.5127607421875	-8.9720905427769	0.405081543829412	-8.551378308785946
-1.5017716796875	-8.47833959814949	0.463082056248123	-8.518587278558524
-1.48926967773438	-8.37975751859597	0.378072787714005	-8.481254183276313
-1.477518359375	-8.85653935370888	0.442720096544311	-8.446135432788601
-1.46677724609375	-8.68946745088461	0.524937261348599	-8.414011960632354
-1.45677548828125	-9.010289841282741	0.467296019633322	-8.384078862280205
-1.4463145996093798	-8.60889357187416	0.430306009661179	-8.352749741324487
-1.4340654296875	-8.653876634672601	0.373774709960009	-8.316035763214666
-1.42207846679688	-8.43130317226662	0.40093693497795296	-8.280076484665614
-1.40931958007813	-8.48453715572062	0.44401142747957	-8.241766736435428
-1.39833154296875	-8.22447419339809	0.354500104348576	-8.208744632709362
-1.38832734375	-7.88896799370504	0.384171055731313	-8.17865491761937
-1.37759106445313	-7.936649823768301	0.42217126698777496	-8.146336941174111
-1.36760112304687	-8.02306716350065	0.377568148932248	-8.116240486752986
-1.3571033203125	-8.13579081172124	0.401266976964076	-8.084587361288284
-1.34688520507813	-7.7883322608676	0.456455856500272	-8.053750727233721
-1.333586328125	-8.04731309266405	0.277366972613642	-8.013576201719061
-1.32232353515625	-7.99075970263422	0.41038021600646	-7.97951557625758
-1.3118387207031201	-7.887991598039591	0.324036547006629	-7.947776465355457
-1.30159594726563	-8.19396057058973	0.365639537322018	-7.916740259637084
-1.29159052734375	-8.43444157304663	0.42479770426687996	-7.886394146563827
-1.2818314941406201	-8.23359917055936	0.461278164570739	-7.856766960113161
-1.27084375	-7.9788786058260595	0.404846807927464	-7.823375238937436
-1.2583391113281202	-8.03649825423816	0.411363513834385	-7.7853282787044975
-1.2488466796875	-8.08616616930421	0.445818123598519	-7.756413219827506
-1.23960703125	-7.8812793157361405	0.366004341352605	-7.7282400206772115
-1.22887265625	-7.31142063925752	0.402397333240576	-7.695473450553218
-1.2178982910156202	-7.6741899499169	0.36621018773042396	-7.661933630742907
-1.20838657226563	-7.7968996345143395	0.43738013944084003	-7.632829812692573
-1.19714848632812	-7.7131868198473	0.31023061225410803	-7.5984017509500035
-1.186646875	-7.784727509610479	0.372036186573705	-7.566187758206604
-1.1738937988281202	-7.79317234582235	0.35355710025057097	-7.527010992750993
-1.16367412109375	-8.11236582164436	0.37309765572140297	-7.495570807636133
-1.1539197265625	-7.64117912053721	0.298135482835884	-7.465522878522227
