Repository: DomiDre/PhDThesis

# PhDThesis

Color palette:
- #0EA8DF #MatNat Blau
- #EE292F #Medizin Rot
- #FAAB2D #HumWis Orange
- #76C152 #Wiwi Gruen
- #7F0128 #Rechtswis Bordeaux
- #793394 #Philo Violett

Sample Translation
- Ol-CoFe-C : DD67
- Ac-CoFe-C : AH11
- Ac-CoFe-C-YF : YF45

File: data/monolayers/nanoparticles/Ac_CoFe_C/xrd/FullProfLeBail/cofe2o41.hkl
 Pattern#  1 Phase No.:   1 CoFe2O4              Lambda:  1.540560 CELL:     8.3944    8.3944    8.3944   90.0000   90.0000   90.0000
      32       0    0.00  SPGr: F d -3 m  <-- The number of effective reflections may be lower
   1   1   1    8        569.365         12.582      18.2901       1.4907
   2   2   0   12       1608.571         14.265      30.0854       1.5261
   3   1   1   24       3817.310         15.318      35.4365       1.5484
   2   2   2    8          0.001          0.002      37.0682       1.5560
   4   0   0    6       1534.634         10.580      43.0668       1.5836
   3   3   1   24        239.119          4.868      47.1534       1.6071
   4   2   2   24        281.653          5.517      53.4277       1.6513
   3   3   3    8        610.998          5.150      56.9537       1.6777
   5   1   1   24        339.444          2.861      56.9537       1.6777
   4   4   0   12       2239.632         10.071      62.5409       1.7240
   5   3   1   48        415.517          3.212      65.7578       1.7567
   4   4   2   24        442.418          3.872      66.8117       1.7683
   6   2   0   24        382.644          4.953      70.9499       1.8141
   5   3   3   24        409.018          4.475      73.9859       1.8494
   6   2   2   24        244.860          3.211      74.9873       1.8616
   4   4   4    8        209.371          3.541      78.9496       1.9160

File: data/monolayers/nanoparticles/Ac_CoFe_C/xrd/FullProfSphericalHarmonics/cofe2o4.hkl
     h      k      l  d-spacing       F^2     multiplicity
     1      1      1   4.82087      8774.07        8
     2      2      0   2.95217       103992       12
     3      1      1   2.51762       120969       24
     2      2      2   2.41044      79361.7        8
     4      0      0    2.0875      125.335        6
     3      3      1   1.91562      1438.43       24
     4      2      2   1.70444      34384.8       24
     3      3      3   1.60696      45685.1        8
     5      1      1   1.60696      46007.4       24
     4      4      0   1.47609        98520       12
     5      3      1   1.41141      275.788       48
     4      4      2   1.39167     0.746565       24
     6      2      0   1.32025      13714.5       24
     5      3      3   1.27336      20186.5       24
     6      2      2   1.25881      15927.4       24
     4      4      4   1.20522      422.025        8
     7      1      1   1.16923      65.9225       24
     5      5      1   1.16923      74.1561       24
     6      4      2   1.11582      6122.03       48

File: data/monolayers/nanoparticles/Ac_CoFe_C/xrd/FullProfSphericalHarmonics/cofe2o41.hkl
 Pattern#  1 Phase No.:   1  !------------------ Lambda:  1.540560 CELL:     8.3942    8.3942    8.3942   90.0000   90.0000   90.0000
      32       0    0.00  SPGr: F d -3 m  <-- The number of effective reflections may be lower
   1   1   1    8        921.442         14.663      18.2905       2.6810
   2   2   0   12       1062.507         12.055      30.0861       0.8961
   3   1   1   24       3124.466         15.332      35.4373       1.2343
   2   2   2    8        102.284          1.200      37.0690       2.7927
   4   0   0    6        860.700          9.141      43.0678       0.8952
   3   3   1   24        142.958          5.087      47.1545       1.5631
   4   2   2   24        459.370          7.823      53.4289       1.9599
   3   3   3    8        257.179          3.109      56.9550       3.0134
   5   1   1   24        455.875          5.385      56.9550       1.0265
   4   4   0   12       1155.591          9.842      62.5423       1.0122
   5   3   1   48         61.220          2.350      65.7593       1.3228
   4   4   2   24         60.544          2.417      66.8132       2.3018
   6   2   0   24         67.790          3.026      70.9516       1.0368
   5   3   3   24        424.271          6.684      73.9877       2.6159
   6   2   2   24        110.805          2.061      74.9891       1.4828
   4   4   4    8        220.543          3.346      78.9515       3.4329

File: data/monolayers/nanoparticles/Ac_CoFe_C_2/xrd/FullProfLeBail/cofe2o41.hkl
 Pattern#  1 Phase No.:   1  !------------------ Lambda:  0.710700 CELL:     8.3938    8.3938    8.3938   90.0000   90.0000   90.0000
      20       0    0.00  SPGr: F d -3 m  <-- The number of effective reflections may be lower
   2   2   0   12        229.105          6.108      13.7546       0.4802
   3   1   1   24        947.671          9.049      16.1434       0.4814
   2   2   2    8          0.001          0.002      16.8663       0.4818
   4   0   0    6        264.318          3.854      19.4993       0.4834
   3   3   1   24         57.926          2.207      21.2684       0.4846
   4   2   2   24        113.008          2.462      23.9403       0.4868
   5   1   1   24        172.776          1.628      25.4161       0.4882
   3   3   3    8        172.784          1.628      25.4161       0.4882
   4   4   0   12        474.194          3.868      27.7126       0.4905
   5   3   1   48          4.217          0.243      29.0097       0.4919
   4   4   2   24          7.786          0.552      29.4305       0.4923
   6   2   0   24         55.759          1.827      31.0615       0.4943
   5   3   3   24        123.427          1.964      32.2358       0.4958
   6   2   2   24         68.729          1.373      32.6188       0.4963
   4   4   4    8         70.587          2.012      34.1126       0.4983
   5   5   1   24         16.603          0.750      35.1962       0.4998
   7   1   1   24         16.603          0.750      35.1962       0.4998
   6   4   2   48         65.943          1.675      36.9405       0.5023
   5   5   3   24        145.057          2.382      37.9539       0.5036
   7   3   1   48        145.064          2.382      37.9539       0.5036

File: data/monolayers/nanoparticles/Ac_CoFe_C_2/xrd/NoInstrRes/cofe2o41.hkl
 Pattern#  1 Phase No.:   1  !------------------ Lambda:  0.710700 CELL:     8.3948    8.3948    8.3948   90.0000   90.0000   90.0000
      20       0    0.00  SPGr: F d -3 m  <-- The number of effective reflections may be lower
   2   2   0   12        228.464          6.106      13.7527       0.4742
   3   1   1   24        946.973          9.068      16.1411       0.4755
   2   2   2    8          0.001          0.002      16.8639       0.4760
   4   0   0    6        266.183          3.857      19.4965       0.4777
   3   3   1   24         57.567          2.193      21.2653       0.4791
   4   2   2   24        112.669          2.454      23.9369       0.4813
   5   1   1   24        172.982          1.628      25.4124       0.4827
   3   3   3    8        172.990          1.628      25.4124       0.4827
   4   4   0   12        473.964          3.868      27.7086       0.4849
   5   3   1   48          4.172          0.238      29.0055       0.4863
   4   4   2   24          7.699          0.543      29.4261       0.4868
   6   2   0   24         55.662          1.825      31.0569       0.4887
   5   3   3   24        120.671          1.900      32.2310       0.4901
   6   2   2   24         71.857          1.358      32.6140       0.4906
   4   4   4    8         70.411          2.005      34.1076       0.4925
   5   5   1   24         16.617          0.749      35.1910       0.4939
   7   1   1   24         16.617          0.749      35.1910       0.4939
   6   4   2   48         65.491          1.666      36.9350       0.4964
   7   3   1   48        145.590          2.390      37.9483       0.4979
   5   5   3   24        145.581          2.390      37.9483       0.4979

File: data/monolayers/nanoparticles/Ol_CoFe_C/xrd/LeBail/PurePhase/cofe2o41.hkl
 Pattern#  1 Phase No.:   1 CoFe2O4              Lambda:  1.540560 CELL:     8.4225    8.4225    8.4225   90.0000   90.0000   90.0000
      32       0    0.00  SPGr: F d -3 m  <-- The number of effective reflections may be lower
   1   1   1    8        713.742          9.281      18.2286       2.7968
   2   2   0   12       2049.819         10.401      29.9828       2.8614
   3   1   1   24       8992.555         17.264      35.3145       2.9021
   2   2   2    8         69.809          0.233      36.9402       2.9160
   4   0   0    6       5049.026         11.089      42.9162       2.9695
   3   3   1   24       1767.143          5.843      46.9868       3.0133
   4   2   2   24       1977.611          6.409      53.2356       3.0935
   5   1   1   24       1486.485          3.835      56.7467       3.1430
   3   3   3    8       1486.528          3.835      56.7467       3.1430
   4   4   0   12       4379.106          9.496      62.3091       3.2301
   5   3   1   48          0.016          0.002      65.5111       3.2889
   4   4   2   24       1667.325          4.738      66.5600       3.3096
   6   2   0   24       2093.787          5.693      70.6780       3.3935
   5   3   3   24         42.404          0.148      73.6984       3.4592
   6   2   2   24       2387.923          5.746      74.6946       3.4818
   4   4   4    8       2695.148          4.591      78.6354       3.5802

File: data/monolayers/nanoparticles/Ol_CoFe_C/xrd/LeBail/TwoPhases/cofe2o4_feo1.hkl
 Pattern#  1 Phase No.:   1 CoFe2O4              Lambda:  1.540560 CELL:     8.4195    8.4195    8.4195   90.0000   90.0000   90.0000
      32       0    0.00  SPGr: F d -3 m  <-- The number of effective reflections may be lower
   1   1   1    8        491.779          4.398      18.2352       4.6630
   2   2   0   12       4924.790         12.055      29.9938       4.7693
   3   1   1   24      18443.301         21.896      35.3276       4.8363
   2   2   2    8         69.247          0.096      36.9539       4.8592
   4   0   0    6       1154.614          6.662      42.9323       4.9500
   3   3   1   24       1114.990          5.606      47.0046       5.0232
   4   2   2   24       1956.319          5.368      53.2561       5.1555
   3   3   3    8       2569.422          5.412      56.7688       5.2382
   5   1   1   24       2569.443          5.412      56.7688       5.2382
   4   4   0   12       2166.419          3.797      62.3339       5.3844
   5   3   1   48        175.872          0.510      65.5374       5.4813
   4   4   2   24       1924.217          4.260      66.5868       5.5151
   6   2   0   24       2869.669          5.338      70.7070       5.6540
   5   3   3   24         81.236          0.139      73.7292       5.7637
   6   2   2   24       1868.857          3.050      74.7258       5.8016
   4   4   4    8       3989.270          4.131      78.6689       5.9642

File: data/monolayers/nanoparticles/Ol_CoFe_C/xrd/LeBail/TwoPhases/cofe2o4_feo2.hkl
 Pattern#  1 Phase No.:   2 FeO                  Lambda:  1.540560 CELL:     4.2125    4.2125    4.2125   90.0000   90.0000   90.0000
      10       0    0.00  SPGr: F m -3 m  <-- The number of effective reflections may be lower
   1   1   1    8        385.031          2.759      36.9293       0.6448
   2   0   0    6       2170.907         12.029      42.9033       0.6545
   2   2   0   12       1271.752         10.192      62.2893       0.7119
   3   1   1   24        168.696          3.878      74.6696       0.7696
   2   2   2    8          0.001          0.002      78.6086       0.7925
