Repository: DomiDre/PhDThesis

# PhDThesis

Color palette:
- #0EA8DF #MatNat Blau
- #EE292F #Medizin Rot
- #FAAB2D #HumWis Orange
- #76C152 #Wiwi Gruen
- #7F0128 #Rechtswis Bordeaux
- #793394 #Philo Violett

Sample Translation
- Ol-CoFe-C : DD67
- Ac-CoFe-C : AH11
- Ac-CoFe-C-YF : YF45

File: data/monolayers/nanoparticles/Ac_CoFe_C/xrd/FullProfLeBail/cofe2o4.sum


        **********************************************************
        ** PROGRAM FullProf.2k (Version 6.20 - Jan2018-ILL JRC) **
        **********************************************************
                       M U L T I -- P A T T E R N                 
            Rietveld, Profile Matching & Integrated Intensity     
                 Refinement of X-ray and/or Neutron Data


    Date: 05/12/2018  Time: 11:53:14.242                              

 => PCR file code: cofe2o4
 => DAT file code: AH11.dat             -> Relative contribution: 1.0000                                                            
 => Title: AH11

 ==> CONDITIONS OF THIS RUN FOR PATTERN No.:  1

 => Global Refinement of X-ray powder diffraction data                                                                              
 => Global Refinement of X-ray powder diffraction data                                                                              
    Bragg-Brentano(X-rays) or Debye-Scherrer geometry(Neutrons)
 => The    7th default profile function was selected

 => X-Y type of data: 2theta/TOF/E(Kev) Intens sigma for pattern:  1
 => Wavelengths:  1.54056 1.54443
 => Cos(Monochromator angle)=   0.9100
 => Absorption correction (AC), muR-eff =   0.0000  0.0000
 => Base of peaks: 2.0*HW*   20.00
 ==> Angular range, step and number of points:
     2Thmin:      15.023000  2Thmax:      79.867004  Step:       0.026012  No. of points:   2495
 =>-------> Pattern#  1
 => Profile Matching (fixed scale) for phase: 1
 => Scor: 4.2897

 ==> RESULTS OF REFINEMENT:


 => No. of fitted parameters:   14


------------------------------------------------------------------------------
 => Phase No.  1 CoFe2O4                                 F d -3 m            
------------------------------------------------------------------------------

 =>  No. of reflections for pattern#:   1:    32/2


 ==> PROFILE PARAMETERS FOR PATTERN#  1

 => Cell parameters      :
                              8.39442   0.00020
                              8.39442   0.00020
                              8.39442   0.00020
                             90.00000   0.00000
                             90.00000   0.00000
                             90.00000   0.00000
 
 => overall scale factor :      0.001000000     0.000000000
 => Eta(p-v) or m(p-vii) :    0.00000   0.00000
 => Overall tem. factor  :    0.00000   0.00000
 => Halfwidth parameters :    0.00000   0.00000
                              0.00000   0.00000
                              0.00000   0.00000
 => Preferred orientation:    0.00000   0.00000
                              0.00000   0.00000
 => Asymmetry parameters :    0.10000   0.00000
                              0.00000   0.00000
                              0.00000   0.00000
                              0.00000   0.00000
 => X and y parameters   :    0.00000   0.00000
                              1.44327   0.00444
 => Strain parameters    :    0.00000   0.00000
                              0.00000   0.00000
                              0.00000   0.00000
 => Size parameters (G,L):    0.00000   0.00000
                              0.00000   0.00000

 => Add. shape parameters: 
                              0.00000   0.00000
                              0.00000   0.00000



 ==> GLOBAL PARAMETERS FOR PATTERN#  1


 => Zero-point:     0.0000    0.0000
 => Chebychev Polynomials Background Parameters ==>
                               2135.5     0.93466    
                              -991.45      1.6355    
                               70.460      1.5139    
                               287.50      1.5021    
                              -322.35      1.4405    
                               164.62      1.4334    
                               1.9433      1.3771    
                              -119.94      1.3666    
                               56.800      1.3123    
                              -13.901      1.3054    
                               12.122      1.1629    
                              -26.055      1.1449    
                               0.0000      0.0000    
                               0.0000      0.0000    
                               0.0000      0.0000    
                               0.0000      0.0000    
                               0.0000      0.0000    
                               0.0000      0.0000    
                               0.0000      0.0000    
                               0.0000      0.0000    
                               0.0000      0.0000    
                               0.0000      0.0000    
                               0.0000      0.0000    
                               0.0000      0.0000    
 
 => Cos( theta)-shift parameter :   0.0000  0.0000
 => Sin(2theta)-shift parameter :   0.0000  0.0000

 ==> RELIABILITY FACTORS WITH ALL NON-EXCLUDED POINTS FOR PATTERN:  1

  => Cycle:  6 => MaxCycle: 10
 => N-P+C:  2481
 =>  R-factors (not corrected for background) for Pattern:  1
 => Rp:  2.30     Rwp:  3.03     Rexp:    2.02 Chi2:  2.24      L.S. refinement
 => Conventional Rietveld R-factors for Pattern:  1
 => Rp:  18.7     Rwp:  18.3     Rexp:   12.21 Chi2:  2.24    
 => Deviance:  0.554E+04     Dev*  :   2.232    
 => DW-Stat.:    0.4622     DW-exp:     1.8868
 => N-sigma of the GoF:       43.813

 ==> RELIABILITY FACTORS FOR POINTS WITH BRAGG CONTRIBUTIONS FOR PATTERN:  1

 => N-P+C:  2481
 =>  R-factors (not corrected for background) for Pattern:  1
 => Rp:  2.30     Rwp:  3.03     Rexp:    2.02 Chi2:  2.24      L.S. refinement
 => Conventional Rietveld R-factors for Pattern:  1
 => Rp:  18.7     Rwp:  18.3     Rexp:   12.21 Chi2:  2.24    
 => Deviance:  0.554E+04     Dev*  :   2.232    
 => DW-Stat.:    0.4622     DW-exp:     1.8868
 => N-sigma of the GoF:       43.813

 => Global user-weigthed Chi2 (Bragg contrib.):   2.24    

     -----------------------------------------------------
     BRAGG R-Factors and weight fractions for Pattern #  1
     -----------------------------------------------------

 => Phase:  1     CoFe2O4
 => Bragg R-factor:  0.187       Vol:  591.523( 0.024)  Fract(%):    0.00( 0.00)
 => Rf-factor= 0.157             ATZ:           0.000   Brindley:  1.0000

 
              CPU Time:     0.438 seconds
                            0.007 minutes

 => Run finished at:     Date: 05/12/2018  Time: 11:53:14.679

File: data/monolayers/nanoparticles/Ac_CoFe_C/xrd/FullProfSphericalHarmonics/cofe2o4.sum


        **********************************************************
        ** PROGRAM FullProf.2k (Version 6.20 - Jan2018-ILL JRC) **
        **********************************************************
                       M U L T I -- P A T T E R N                 
            Rietveld, Profile Matching & Integrated Intensity     
                 Refinement of X-ray and/or Neutron Data


    Date: 18/06/2019  Time: 16:32:51.302                              

 => PCR file code: cofe2o4
 => DAT file code: AH11.dat             -> Relative contribution: 1.0000                                                            
 => Title: AH11

 ==> CONDITIONS OF THIS RUN FOR PATTERN No.:  1

 => Global Refinement of X-ray powder diffraction data                                                                              
 => Global Refinement of X-ray powder diffraction data                                                                              
    Bragg-Brentano(X-rays) or Debye-Scherrer geometry(Neutrons)
 => The    7th default profile function was selected

 => X-Y type of data: 2theta/TOF/E(Kev) Intens sigma for pattern:  1
 => Wavelengths:  1.54056 1.54443
 => Cos(Monochromator angle)=   0.9100
 => Absorption correction (AC), muR-eff =   0.0000  0.0000
 => Base of peaks: 2.0*HW*   20.00
 ==> Angular range, step and number of points:
     2Thmin:      15.023000  2Thmax:      79.867004  Step:       0.026012  No. of points:   2495
 =>-------> Pattern#  1
 => Profile Matching (fixed scale) for phase: 1
 => Scor: 2.3797

 ==> RESULTS OF REFINEMENT:


 => No. of fitted parameters:    4


------------------------------------------------------------------------------
 => Phase No.  1  !--------------------------------------F d -3 m            
------------------------------------------------------------------------------

 =>  No. of reflections for pattern#:   1:    32/2


 ==> PROFILE PARAMETERS FOR PATTERN#  1

 => Cell parameters      :
                              8.39425   0.00014
                              8.39425   0.00014
                              8.39425   0.00014
                             90.00000   0.00000
                             90.00000   0.00000
                             90.00000   0.00000
 
 => overall scale factor :      0.001000000     0.000000000
 => Eta(p-v) or m(p-vii) :    0.00000   0.00000
 => Overall tem. factor  :    0.00000   0.00000
 => Halfwidth parameters :    0.00541   0.00000
                             -0.00938   0.00000
                              0.00816   0.00000
 => Preferred orientation:    0.00000   0.00000
                              0.00000   0.00000
 => Asymmetry parameters :    0.10000   0.00000
                              0.00000   0.00000
                              0.00000   0.00000
                              0.00000   0.00000
 => X and y parameters   :    0.01006   0.00000
                              0.02946   0.00000
 => Strain parameters    :    0.00000   0.00000
                              0.00000   0.00000
                              0.00000   0.00000
 => Size parameters (G,L):    0.00000   0.00000
                             22.69997   0.08976

 => Add. shape parameters: 
                              0.00000   0.00000
                              0.00000   0.00000



 => Spherical Harmonics coeff.(size):

    22.69997    0.08976   -15.95994    0.24151    13.09936    0.18041
     0.00000    0.00000     0.00000    0.00000     0.00000    0.00000
     0.00000    0.00000     0.00000    0.00000     0.00000    0.00000

 ==> GLOBAL PARAMETERS FOR PATTERN#  1


 => Zero-point:     0.0000    0.0000
 => Cos( theta)-shift parameter :   0.0000  0.0000
 => Sin(2theta)-shift parameter :   0.0000  0.0000

 ==> RELIABILITY FACTORS WITH ALL NON-EXCLUDED POINTS FOR PATTERN:  1

  => Cycle:  4 => MaxCycle: 11
 => N-P+C:  2491
 =>  R-factors (not corrected for background) for Pattern:  1
 => Rp:  1.84     Rwp:  2.31     Rexp:    2.03 Chi2:  1.30      L.S. refinement
 => Conventional Rietveld R-factors for Pattern:  1
 => Rp:  21.3     Rwp:  17.9     Rexp:   15.65 Chi2:  1.30    
 => Deviance:  0.324E+04     Dev*  :   1.302    
 => DW-Stat.:    0.7907     DW-exp:     1.8787
 => N-sigma of the GoF:       10.693

 ==> RELIABILITY FACTORS FOR POINTS WITH BRAGG CONTRIBUTIONS FOR PATTERN:  1

 => N-P+C:  2491
 =>  R-factors (not corrected for background) for Pattern:  1
 => Rp:  1.84     Rwp:  2.31     Rexp:    2.03 Chi2:  1.30      L.S. refinement
 => Conventional Rietveld R-factors for Pattern:  1
 => Rp:  21.3     Rwp:  17.9     Rexp:   15.65 Chi2:  1.30    
 => Deviance:  0.324E+04     Dev*  :   1.302    
 => DW-Stat.:    0.7907     DW-exp:     1.8787
 => N-sigma of the GoF:       10.693

 => Global user-weigthed Chi2 (Bragg contrib.):   1.30    

     -----------------------------------------------------
     BRAGG R-Factors and weight fractions for Pattern #  1
     -----------------------------------------------------

 => Phase:  1      !------------------------------------------------------------------------------
 => Bragg R-factor:  0.165       Vol:  591.488( 0.017)  Fract(%):    0.00( 0.00)
 => Rf-factor= 0.142             ATZ:           0.000   Brindley:  1.0000

 
              CPU Time:     0.227 seconds
                            0.004 minutes

 => Run finished at:     Date: 18/06/2019  Time: 16:32:51.533

File: data/monolayers/nanoparticles/Ac_CoFe_C/xrd/Rietveld/CoFe2O4.sum


        **********************************************************
        ** PROGRAM FullProf.2k (Version 6.20 - Jan2018-ILL JRC) **
        **********************************************************
                       M U L T I -- P A T T E R N
            Rietveld, Profile Matching & Integrated Intensity
                 Refinement of X-ray and/or Neutron Data


    Date: 06/11/2018  Time: 13:47:20.561

 => PCR file code: CoFe2O4
 => DAT file code: AH11.dat             -> Relative contribution: 1.0000
 => Title: AH11

 ==> CONDITIONS OF THIS RUN FOR PATTERN No.:  1

 => Global Refinement of X-ray powder diffraction data
 => Global Refinement of X-ray powder diffraction data
    Bragg-Brentano(X-rays) or Debye-Scherrer geometry(Neutrons)
 => The    7th default profile function was selected

 => X-Y type of data: 2theta/TOF/E(Kev) Intens sigma for pattern:  1
 => Wavelengths:  1.54056 1.54439
 => Cos(Monochromator angle)=   0.0000
 => Absorption correction (AC), muR-eff =   0.0000  0.0000
 => Base of peaks: 2.0*HW*   40.00
 ==> Angular range, step and number of points:
     2Thmin:       5.169000  2Thmax:      79.867004  Step:       0.026010  No. of points:   2874
 =>-------> Pattern#  1
 => Crystal Structure Refinement for phase: 1
 => The density (volumic mass) of phase 1 is:    5.269 g/cm3
 => Scor: 3.9856

 ==> RESULTS OF REFINEMENT:


 => No. of fitted parameters:   17


------------------------------------------------------------------------------
 => Phase No.  1 Name: CoFe2O4                           F d -3 m
------------------------------------------------------------------------------

 =>  No. of reflections for pattern#:   1:    94/2


 ==> ATOM PARAMETERS:

  Name      x     sx       y     sy       z      sz      B   sB   occ. socc.  Mult
 FeTet   0.12500(   0)  0.12500(   0)  0.12500(   0)  0.000(  0)  1.000(  0)    8
 CoOct   0.50000(   0)  0.50000(   0)  0.50000(   0)  0.000(  0)  1.000(  0)   16
 FeOct   0.50000(   0)  0.50000(   0)  0.50000(   0)  0.000(  0)  1.000(  0)   16
 O       0.25427(  36)  0.25427(  36)  0.25427(  36)  0.000(  0)  4.000(  0)   32

 ==> PROFILE PARAMETERS FOR PATTERN#  1

 => Cell parameters      :
                              8.39467   0.00017
                              8.39467   0.00017
                              8.39467   0.00017
                             90.00000   0.00000
                             90.00000   0.00000
                             90.00000   0.00000

 => overall scale factor :      0.000000688     0.000000001
 => Eta(p-v) or m(p-vii) :    0.00000   0.00000
 => Overall tem. factor  :    2.65779   0.04889
 => Halfwidth parameters :    0.00000   0.00000
                              0.00000   0.00000
                              0.00000   0.00000
 => Preferred orientation:    0.00000   0.00000
                              0.00000   0.00000
 => Asymmetry parameters :    0.00000   0.00000
                              0.00000   0.00000
                              0.00000   0.00000
                              0.00000   0.00000
 => X and y parameters   :    0.00000   0.00000
                              0.96939   0.00629
 => Strain parameters    :    0.00000   0.00000
                              0.00000   0.00000
                              0.00000   0.00000
 => Size parameters (G,L):    0.00000   0.00000
                              0.00000   0.00000

 => Add. shape parameters:
                              0.00000   0.00000
                              0.00000   0.00000



 ==> GLOBAL PARAMETERS FOR PATTERN#  1


 => Zero-point:     0.0000    0.0000
 => Chebychev Polynomials Background Parameters ==>
                               2414.3      1.1242
                              -1200.5      1.7049
                               131.52      1.6649
                               25.891      1.5420
                               132.32      1.4710
                              -415.08      1.4253
                               347.44      1.3266
                              -98.261      1.3435
                              -75.882      1.2194
                               69.868      1.2591
                              -43.312      1.0806
                              -42.747      1.1411
                               0.0000      0.0000
                               0.0000      0.0000
                               0.0000      0.0000
                               0.0000      0.0000
                               0.0000      0.0000
                               0.0000      0.0000
                               0.0000      0.0000
                               0.0000      0.0000
                               0.0000      0.0000
                               0.0000      0.0000
                               0.0000      0.0000
                               0.0000      0.0000

 => Cos( theta)-shift parameter :   0.0000  0.0000
 => Sin(2theta)-shift parameter :   0.0000  0.0000

 ==> RELIABILITY FACTORS WITH ALL NON-EXCLUDED POINTS FOR PATTERN:  1

  => Cycle:  1 => MaxCycle: 10
 => N-P+C:  2857
 =>  R-factors (not corrected for background) for Pattern:  1
 => Rp:  2.19     Rwp:  2.82     Rexp:    1.99 Chi2:  2.00      L.S. refinement
 => Conventional Rietveld R-factors for Pattern:  1
 => Rp:  35.0     Rwp:  24.0     Rexp:   16.97 Chi2:  2.00
 => Deviance:  0.575E+04     Dev*  :   2.012
 => DW-Stat.:    0.5219     DW-exp:     1.8960
 => N-sigma of the GoF:       37.903

 ==> RELIABILITY FACTORS FOR POINTS WITH BRAGG CONTRIBUTIONS FOR PATTERN:  1

 => N-P+C:  2857
 =>  R-factors (not corrected for background) for Pattern:  1
 => Rp:  2.19     Rwp:  2.82     Rexp:    1.99 Chi2:  2.00      L.S. refinement
 => Conventional Rietveld R-factors for Pattern:  1
 => Rp:  35.0     Rwp:  24.0     Rexp:   16.97 Chi2:  2.00
 => Deviance:  0.575E+04     Dev*  :   2.012
 => DW-Stat.:    0.5219     DW-exp:     1.8960
 => N-sigma of the GoF:       37.903

 => Global user-weigthed Chi2 (Bragg contrib.):   2.00

     -----------------------------------------------------
     BRAGG R-Factors and weight fractions for Pattern #  1
     -----------------------------------------------------

 => Phase:  1     Name: CoFe2O4
 => Bragg R-factor:   8.39       Vol:  591.576( 0.021)  Fract(%):  100.00( 0.21)
 => Rf-factor=  6.17             ATZ:     1081151.125   Brindley:  1.0000


              CPU Time:     0.246 seconds
                            0.004 minutes

 => Run finished at:     Date: 06/11/2018  Time: 13:47:20.802

File: data/monolayers/nanoparticles/Ac_CoFe_C_2/xrd/FullProfLeBail/cofe2o4.sum


        **********************************************************
        ** PROGRAM FullProf.2k (Version 6.20 - Jan2018-ILL JRC) **
        **********************************************************
                       M U L T I -- P A T T E R N                 
            Rietveld, Profile Matching & Integrated Intensity     
                 Refinement of X-ray and/or Neutron Data


    Date: 06/12/2018  Time: 00:27:10.250                              

 => PCR file code: cofe2o4
 => DAT file code: YF045_ang.dat        -> Relative contribution: 1.0000                                                            
 => Title: YF45

 ==> CONDITIONS OF THIS RUN FOR PATTERN No.:  1

 => Global Refinement of X-ray powder diffraction data                                                                              
 => Global Refinement of X-ray powder diffraction data                                                                              
    Bragg-Brentano(X-rays) or Debye-Scherrer geometry(Neutrons)
 => The    7th default profile function was selected

 => X-Y type of data: 2theta/TOF/E(Kev) Intens sigma for pattern:  1
 => Wavelengths:  0.71070 0.71070
 => Cos(Monochromator angle)=   0.9100
 => Absorption correction (AC), muR-eff =   0.0000  0.0000
 => Base of peaks: 2.0*HW*   30.00
 ==> Angular range, step and number of points:
     2Thmin:       5.000135  2Thmax:      45.001148  Step:       0.005013  No. of points:   7984
 =>-------> Pattern#  1
 => Profile Matching (fixed scale) for phase: 1
 => Scor: 8.4742

 ==> RESULTS OF REFINEMENT:


 => No. of fitted parameters:    2


------------------------------------------------------------------------------
 => Phase No.  1  !--------------------------------------F d -3 m            
------------------------------------------------------------------------------

 =>  No. of reflections for pattern#:   1:    20  


 ==> PROFILE PARAMETERS FOR PATTERN#  1

 => Cell parameters      :
                              8.39376   0.00012
                              8.39376   0.00012
                              8.39376   0.00012
                             90.00000   0.00000
                             90.00000   0.00000
                             90.00000   0.00000
 
 => overall scale factor :      0.001000000     0.000000000
 => Eta(p-v) or m(p-vii) :    0.00000   0.00000
 => Overall tem. factor  :    0.00000   0.00000
 => Halfwidth parameters :    0.00000   0.00000
                              0.00000   0.00000
                              0.00000   0.00000
 => Preferred orientation:    0.00000   0.00000
                              0.00000   0.00000
 => Asymmetry parameters :    0.10000   0.00000
                              0.00000   0.00000
                              0.00000   0.00000
                              0.00000   0.00000
 => X and y parameters   :    0.00000   0.00000
                              0.43822   0.00137
 => Strain parameters    :    0.00000   0.00000
                              0.00000   0.00000
                              0.00000   0.00000
 => Size parameters (G,L):    0.00000   0.00000
                              0.00000   0.00000

 => Add. shape parameters: 
                              0.00000   0.00000
                              0.00000   0.00000



 ==> GLOBAL PARAMETERS FOR PATTERN#  1


 => Zero-point:     0.0000    0.0000
 => Cos( theta)-shift parameter :   0.0000  0.0000
 => Sin(2theta)-shift parameter :   0.0000  0.0000

 ==> RELIABILITY FACTORS WITH ALL NON-EXCLUDED POINTS FOR PATTERN:  1

  => Cycle:  2 => MaxCycle: 10
 => N-P+C:  7982
 =>  R-factors (not corrected for background) for Pattern:  1
 => Rp:  1.85     Rwp:  2.68     Rexp:    2.28 Chi2:  1.38      L.S. refinement
 => Conventional Rietveld R-factors for Pattern:  1
 => Rp:  45.7     Rwp:  33.5     Rexp:   28.44 Chi2:  1.38    
 => Deviance:  0.110E+05     Dev*  :   1.376    
 => DW-Stat.:    0.1464     DW-exp:     1.9311
 => N-sigma of the GoF:       24.321

 ==> RELIABILITY FACTORS FOR POINTS WITH BRAGG CONTRIBUTIONS FOR PATTERN:  1

 => N-P+C:  7982
 =>  R-factors (not corrected for background) for Pattern:  1
 => Rp:  1.85     Rwp:  2.68     Rexp:    2.28 Chi2:  1.38      L.S. refinement
 => Conventional Rietveld R-factors for Pattern:  1
 => Rp:  45.7     Rwp:  33.5     Rexp:   28.44 Chi2:  1.38    
 => Deviance:  0.110E+05     Dev*  :   1.376    
 => DW-Stat.:    0.1464     DW-exp:     1.9311
 => N-sigma of the GoF:       24.321

 => Global user-weigthed Chi2 (Bragg contrib.):   1.38    

     -----------------------------------------------------
     BRAGG R-Factors and weight fractions for Pattern #  1
     -----------------------------------------------------

 => Phase:  1      !------------------------------------------------------------------------------
 => Bragg R-factor:  0.298E-01   Vol:  591.384( 0.014)  Fract(%):    0.00( 0.00)
 => Rf-factor= 0.286E-01         ATZ:           0.000   Brindley:  1.0000

 
              CPU Time:     0.176 seconds
                            0.003 minutes

 => Run finished at:     Date: 06/12/2018  Time: 00:27:10.426

File: data/monolayers/nanoparticles/Ac_CoFe_C_2/xrd/NoInstrRes/cofe2o4.sum


        **********************************************************
        ** PROGRAM FullProf.2k (Version 6.20 - Jan2018-ILL JRC) **
        **********************************************************
                       M U L T I -- P A T T E R N                 
            Rietveld, Profile Matching & Integrated Intensity     
                 Refinement of X-ray and/or Neutron Data


    Date: 10/12/2018  Time: 11:52:59.665                              

 => PCR file code: cofe2o4
 => DAT file code: YF045_ang.dat        -> Relative contribution: 1.0000                                                            
 => Title: YF45

 ==> CONDITIONS OF THIS RUN FOR PATTERN No.:  1

 => Global Refinement of X-ray powder diffraction data                                                                              
 => Global Refinement of X-ray powder diffraction data                                                                              
    Bragg-Brentano(X-rays) or Debye-Scherrer geometry(Neutrons)
 => The    7th default profile function was selected

 => X-Y type of data: 2theta/TOF/E(Kev) Intens sigma for pattern:  1
 => Wavelengths:  0.71070 0.71070
 => Cos(Monochromator angle)=   0.9100
 => Absorption correction (AC), muR-eff =   0.0000  0.0000
 => Base of peaks: 2.0*HW*   30.00
 ==> Angular range, step and number of points:
     2Thmin:       5.000135  2Thmax:      45.001148  Step:       0.005011  No. of points:   7984
 =>-------> Pattern#  1
 => Profile Matching (fixed scale) for phase: 1
 => Scor: 8.4749

 ==> RESULTS OF REFINEMENT:


 => No. of fitted parameters:    2


------------------------------------------------------------------------------
 => Phase No.  1  !--------------------------------------F d -3 m            
------------------------------------------------------------------------------

 =>  No. of reflections for pattern#:   1:    20  


 ==> PROFILE PARAMETERS FOR PATTERN#  1

 => Cell parameters      :
                              8.39483   0.00012
                              8.39483   0.00012
                              8.39483   0.00012
                             90.00000   0.00000
                             90.00000   0.00000
                             90.00000   0.00000
 
 => overall scale factor :      0.001000000     0.000000000
 => Eta(p-v) or m(p-vii) :    0.00000   0.00000
 => Overall tem. factor  :    0.00000   0.00000
 => Halfwidth parameters :    0.00000   0.00000
                              0.00000   0.00000
                              0.00000   0.00000
 => Preferred orientation:    0.00000   0.00000
                              0.00000   0.00000
 => Asymmetry parameters :    0.10000   0.00000
                              0.00000   0.00000
                              0.00000   0.00000
                              0.00000   0.00000
 => X and y parameters   :    0.00000   0.00000
                              0.47082   0.00136
 => Strain parameters    :    0.00000   0.00000
                              0.00000   0.00000
                              0.00000   0.00000
 => Size parameters (G,L):    0.00000   0.00000
                              0.00000   0.00000

 => Add. shape parameters: 
                              0.00000   0.00000
                              0.00000   0.00000



 ==> GLOBAL PARAMETERS FOR PATTERN#  1


 => Zero-point:     0.0000    0.0000
 => Cos( theta)-shift parameter :   0.0000  0.0000
 => Sin(2theta)-shift parameter :   0.0000  0.0000

 ==> RELIABILITY FACTORS WITH ALL NON-EXCLUDED POINTS FOR PATTERN:  1

  => Cycle:  2 => MaxCycle: 10
 => N-P+C:  7982
 =>  R-factors (not corrected for background) for Pattern:  1
 => Rp:  1.85     Rwp:  2.69     Rexp:    2.28 Chi2:  1.40      L.S. refinement
 => Conventional Rietveld R-factors for Pattern:  1
 => Rp:  45.8     Rwp:  33.6     Rexp:   28.44 Chi2:  1.40    
 => Deviance:  0.111E+05     Dev*  :   1.387    
 => DW-Stat.:    0.1453     DW-exp:     1.9311
 => N-sigma of the GoF:       25.002

 ==> RELIABILITY FACTORS FOR POINTS WITH BRAGG CONTRIBUTIONS FOR PATTERN:  1

 => N-P+C:  7982
 =>  R-factors (not corrected for background) for Pattern:  1
 => Rp:  1.85     Rwp:  2.69     Rexp:    2.28 Chi2:  1.40      L.S. refinement
 => Conventional Rietveld R-factors for Pattern:  1
 => Rp:  45.8     Rwp:  33.6     Rexp:   28.44 Chi2:  1.40    
 => Deviance:  0.111E+05     Dev*  :   1.387    
 => DW-Stat.:    0.1453     DW-exp:     1.9311
 => N-sigma of the GoF:       25.002

 => Global user-weigthed Chi2 (Bragg contrib.):   1.40    

     -----------------------------------------------------
     BRAGG R-Factors and weight fractions for Pattern #  1
     -----------------------------------------------------

 => Phase:  1      !------------------------------------------------------------------------------
 => Bragg R-factor:  0.364E-02   Vol:  591.609( 0.014)  Fract(%):    0.00( 0.00)
 => Rf-factor= 0.441E-02         ATZ:           0.000   Brindley:  1.0000

 
              CPU Time:     0.172 seconds
                            0.003 minutes

 => Run finished at:     Date: 10/12/2018  Time: 11:52:59.849

File: data/monolayers/nanoparticles/Ol_CoFe_C/xrd/LeBail/PurePhase/cofe2o4.sum


        **********************************************************
        ** PROGRAM FullProf.2k (Version 6.20 - Jan2018-ILL JRC) **
        **********************************************************
                       M U L T I -- P A T T E R N                 
            Rietveld, Profile Matching & Integrated Intensity     
                 Refinement of X-ray and/or Neutron Data


    Date: 06/12/2018  Time: 00:56:43.921                              

 => PCR file code: cofe2o4
 => DAT file code: DD67.dat             -> Relative contribution: 1.0000                                                            
 => Title: DD67

 ==> CONDITIONS OF THIS RUN FOR PATTERN No.:  1

 => Global Refinement of X-ray powder diffraction data                                                                              
 => Global Refinement of X-ray powder diffraction data                                                                              
    Bragg-Brentano(X-rays) or Debye-Scherrer geometry(Neutrons)
 => The    7th default profile function was selected

 => X-Y type of data: 2theta/TOF/E(Kev) Intens sigma for pattern:  1
 => Wavelengths:  1.54056 1.54443
 => Cos(Monochromator angle)=   0.9100
 => Absorption correction (AC), muR-eff =   0.0000  0.0000
 => Base of peaks: 2.0*HW*   30.00
 ==> Angular range, step and number of points:
     2Thmin:      15.023000  2Thmax:      79.867004  Step:       0.026012  No. of points:   2495
 =>-------> Pattern#  1
 => Profile Matching (fixed scale) for phase: 1
 => Scor: 5.3991

 ==> RESULTS OF REFINEMENT:


 => No. of fitted parameters:    2


------------------------------------------------------------------------------
 => Phase No.  1  !--------------------------------------F d -3 m            
------------------------------------------------------------------------------

 =>  No. of reflections for pattern#:   1:    32/2


 ==> PROFILE PARAMETERS FOR PATTERN#  1

 => Cell parameters      :
                              8.43093   0.00032
                              8.43093   0.00032
                              8.43093   0.00032
                             90.00000   0.00000
                             90.00000   0.00000
                             90.00000   0.00000
 
 => overall scale factor :      0.001000000     0.000000000
 => Eta(p-v) or m(p-vii) :    0.00000   0.00000
 => Overall tem. factor  :    0.00000   0.00000
 => Halfwidth parameters :    0.00000   0.00000
                              0.00000   0.00000
                              0.00000   0.00000
 => Preferred orientation:    0.00000   0.00000
                              0.00000   0.00000
 => Asymmetry parameters :    0.10000   0.00000
                              0.00000   0.00000
                              0.00000   0.00000
                              0.00000   0.00000
 => X and y parameters   :    0.00000   0.00000
                              1.12602   0.00666
 => Strain parameters    :    0.00000   0.00000
                              0.00000   0.00000
                              0.00000   0.00000
 => Size parameters (G,L):    0.00000   0.00000
                              0.00000   0.00000

 => Add. shape parameters: 
                              0.00000   0.00000
                              0.00000   0.00000



 ==> GLOBAL PARAMETERS FOR PATTERN#  1


 => Zero-point:     0.0000    0.0000
 => Cos( theta)-shift parameter :   0.0000  0.0000
 => Sin(2theta)-shift parameter :   0.0000  0.0000

 ==> RELIABILITY FACTORS WITH ALL NON-EXCLUDED POINTS FOR PATTERN:  1

  => Cycle:  4 => MaxCycle: 10
 => N-P+C:  2493
 =>  R-factors (not corrected for background) for Pattern:  1
 => Rp:  3.58     Rwp:  5.28     Rexp:    1.88 Chi2:  7.87      L.S. refinement
 => Conventional Rietveld R-factors for Pattern:  1
 => Rp:  39.4     Rwp:  34.3     Rexp:   12.23 Chi2:  7.87    
 => Deviance:  0.200E+05     Dev*  :   8.024    
 => DW-Stat.:    0.1343     DW-exp:     1.8771
 => N-sigma of the GoF:      242.446

 ==> RELIABILITY FACTORS FOR POINTS WITH BRAGG CONTRIBUTIONS FOR PATTERN:  1

 => N-P+C:  2493
 =>  R-factors (not corrected for background) for Pattern:  1
 => Rp:  3.58     Rwp:  5.28     Rexp:    1.88 Chi2:  7.87      L.S. refinement
 => Conventional Rietveld R-factors for Pattern:  1
 => Rp:  39.4     Rwp:  34.3     Rexp:   12.23 Chi2:  7.87    
 => Deviance:  0.200E+05     Dev*  :   8.024    
 => DW-Stat.:    0.1343     DW-exp:     1.8771
 => N-sigma of the GoF:      242.446

 => Global user-weigthed Chi2 (Bragg contrib.):   7.87    

     -----------------------------------------------------
     BRAGG R-Factors and weight fractions for Pattern #  1
     -----------------------------------------------------

 => Phase:  1      !------------------------------------------------------------------------------
 => Bragg R-factor:  0.482       Vol:  599.276( 0.040)  Fract(%):    0.00( 0.00)
 => Rf-factor= 0.478             ATZ:           0.000   Brindley:  1.0000

 
              CPU Time:     0.229 seconds
                            0.004 minutes

 => Run finished at:     Date: 06/12/2018  Time: 00:56:44.150

File: data/monolayers/nanoparticles/Ol_CoFe_C/xrd/LeBail/TwoPhases/cofe2o4_feo.sum


        **********************************************************
        ** PROGRAM FullProf.2k (Version 6.20 - Jan2018-ILL JRC) **
        **********************************************************
                       M U L T I -- P A T T E R N                 
            Rietveld, Profile Matching & Integrated Intensity     
                 Refinement of X-ray and/or Neutron Data


    Date: 05/12/2018  Time: 12:20:57.180                              

 => PCR file code: cofe2o4_feo
 => DAT file code: DD67.dat             -> Relative contribution: 1.0000                                                            
 => Title: DD67

 ==> CONDITIONS OF THIS RUN FOR PATTERN No.:  1

 => Global Refinement of X-ray powder diffraction data                                                                              
 => Global Refinement of X-ray powder diffraction data                                                                              
    Bragg-Brentano(X-rays) or Debye-Scherrer geometry(Neutrons)
 => The    7th default profile function was selected

 => X-Y type of data: 2theta/TOF/E(Kev) Intens sigma for pattern:  1
 => Wavelengths:  1.54056 1.54443
 => Cos(Monochromator angle)=   0.9100
 => Absorption correction (AC), muR-eff =   0.0000  0.0000
 => Base of peaks: 2.0*HW*   30.00
 ==> Angular range, step and number of points:
     2Thmin:      15.023000  2Thmax:      79.867004  Step:       0.026012  No. of points:   2495
 =>-------> Pattern#  1
 => Profile Matching (fixed scale) for phase: 1
 =>-------> Pattern#  1
 => Profile Matching (fixed scale) for phase: 2
 => Scor: 5.8459

 ==> RESULTS OF REFINEMENT:


 => No. of fitted parameters:   16


------------------------------------------------------------------------------
 => Phase No.  1 CoFe2O4                                 F d -3 m            
------------------------------------------------------------------------------

 =>  No. of reflections for pattern#:   1:    32/2


 ==> PROFILE PARAMETERS FOR PATTERN#  1

 => Cell parameters      :
                              8.41953   0.00057
                              8.41953   0.00057
                              8.41953   0.00057
                             90.00000   0.00000
                             90.00000   0.00000
                             90.00000   0.00000
 
 => overall scale factor :      0.001000000     0.000000000
 => Eta(p-v) or m(p-vii) :    0.00000   0.00000
 => Overall tem. factor  :    0.00000   0.00000
 => Halfwidth parameters :    0.00000   0.00000
                              0.00000   0.00000
                              0.00000   0.00000
 => Preferred orientation:    0.00000   0.00000
                              0.00000   0.00000
 => Asymmetry parameters :    0.10000   0.00000
                              0.00000   0.00000
                              0.00000   0.00000
                              0.00000   0.00000
 => X and y parameters   :    0.00000   0.00000
                              4.57961   0.01043
 => Strain parameters    :    0.00000   0.00000
                              0.00000   0.00000
                              0.00000   0.00000
 => Size parameters (G,L):    0.00000   0.00000
                              0.00000   0.00000

 => Add. shape parameters: 
                              0.00000   0.00000
                              0.00000   0.00000



------------------------------------------------------------------------------
 => Phase No.  2 FeO                                     F m -3 m            
------------------------------------------------------------------------------

 =>  No. of reflections for pattern#:   1:    10/2


 ==> PROFILE PARAMETERS FOR PATTERN#  1

 => Cell parameters      :
                              4.21323   0.00007
                              4.21323   0.00007
                              4.21323   0.00007
                             90.00000   0.00000
                             90.00000   0.00000
                             90.00000   0.00000
 
 => overall scale factor :      0.001000000     0.000000000
 => Eta(p-v) or m(p-vii) :    0.00000   0.00000
 => Overall tem. factor  :    0.00000   0.00000
 => Halfwidth parameters :    0.00000   0.00000
                              0.00000   0.00000
                              0.00000   0.00000
 => Preferred orientation:    0.00000   0.00000
                              0.00000   0.00000
 => Asymmetry parameters :    0.00000   0.00000
                              0.00000   0.00000
                              0.00000   0.00000
                              0.00000   0.00000
 => X and y parameters   :    0.00000   0.00000
                              0.62980   0.00328
 => Strain parameters    :    0.00000   0.00000
                              0.00000   0.00000
                              0.00000   0.00000
 => Size parameters (G,L):    0.00000   0.00000
                              0.00000   0.00000

 => Add. shape parameters: 
                              0.00000   0.00000
                              0.00000   0.00000



 ==> GLOBAL PARAMETERS FOR PATTERN#  1


 => Zero-point:     0.0000    0.0000
 => Chebychev Polynomials Background Parameters ==>
                               1843.1      1.1634    
                              -920.49      2.0714    
                               293.35      1.9131    
                               7.6090      1.8913    
                              -179.20      1.8662    
                               260.23      1.7784    
                              -134.63      1.7299    
                              -123.48      1.7909    
                               202.21      1.6580    
                              -58.222      1.6278    
                              -104.89      1.5658    
                               83.542      1.5214    
                               0.0000      0.0000    
                               0.0000      0.0000    
                               0.0000      0.0000    
                               0.0000      0.0000    
                               0.0000      0.0000    
                               0.0000      0.0000    
                               0.0000      0.0000    
                               0.0000      0.0000    
                               0.0000      0.0000    
                               0.0000      0.0000    
                               0.0000      0.0000    
                               0.0000      0.0000    
 
 => Cos( theta)-shift parameter :   0.0000  0.0000
 => Sin(2theta)-shift parameter :   0.0000  0.0000

 ==> RELIABILITY FACTORS WITH ALL NON-EXCLUDED POINTS FOR PATTERN:  1

  => Cycle:  5 => MaxCycle: 10
 => N-P+C:  2479
 =>  R-factors (not corrected for background) for Pattern:  1
 => Rp:  2.43     Rwp:  3.22     Rexp:    1.88 Chi2:  2.94      L.S. refinement
 => Conventional Rietveld R-factors for Pattern:  1
 => Rp:  6.49     Rwp:  7.58     Rexp:    4.42 Chi2:  2.94    
 => Deviance:  0.731E+04     Dev*  :   2.947    
 => DW-Stat.:    0.3531     DW-exp:     1.8884
 => N-sigma of the GoF:       68.190

 ==> RELIABILITY FACTORS FOR POINTS WITH BRAGG CONTRIBUTIONS FOR PATTERN:  1

 => N-P+C:  2479
 =>  R-factors (not corrected for background) for Pattern:  1
 => Rp:  2.43     Rwp:  3.22     Rexp:    1.88 Chi2:  2.94      L.S. refinement
 => Conventional Rietveld R-factors for Pattern:  1
 => Rp:  6.49     Rwp:  7.58     Rexp:    4.42 Chi2:  2.94    
 => Deviance:  0.731E+04     Dev*  :   2.947    
 => DW-Stat.:    0.3531     DW-exp:     1.8884
 => N-sigma of the GoF:       68.190

 => Global user-weigthed Chi2 (Bragg contrib.):   2.94    

     -----------------------------------------------------
     BRAGG R-Factors and weight fractions for Pattern #  1
     -----------------------------------------------------

 => Phase:  1     CoFe2O4
 => Bragg R-factor:  0.109       Vol:  596.847( 0.069)  Fract(%):    0.00( 0.00)
 => Rf-factor= 0.687E-01         ATZ:           0.000   Brindley:  1.0000

 => Phase:  2     FeO
 => Bragg R-factor:  0.157       Vol:   74.791( 0.002)  Fract(%):    0.00( 0.00)
 => Rf-factor= 0.967E-01         ATZ:           0.000   Brindley:  1.0000

 
              CPU Time:     0.484 seconds
                            0.008 minutes

 => Run finished at:     Date: 05/12/2018  Time: 12:20:57.667
