Repository: DomiDre/PhDThesis

# PhDThesis

Color palette:
- #0EA8DF #MatNat Blau
- #EE292F #Medizin Rot
- #FAAB2D #HumWis Orange
- #76C152 #Wiwi Gruen
- #7F0128 #Rechtswis Bordeaux
- #793394 #Philo Violett

Sample Translation
- Ol-CoFe-C : DD67
- Ac-CoFe-C : AH11
- Ac-CoFe-C-YF : YF45

File: data/monolayers/nanoparticles/Ol_CoFe_C/xrd/cofe2o4AndWustiteFit/CoFe2O4Wustite.sum


        **********************************************************
        ** PROGRAM FullProf.2k (Version 6.20 - Jan2018-ILL JRC) **
        **********************************************************
                       M U L T I -- P A T T E R N                 
            Rietveld, Profile Matching & Integrated Intensity     
                 Refinement of X-ray and/or Neutron Data


    Date: 06/11/2018  Time: 13:30:18.832                              

 => PCR file code: CoFe2O4Wustite
 => DAT file code: DD67.dat             -> Relative contribution: 1.0000                                                            
 => Title: DD67

 ==> CONDITIONS OF THIS RUN FOR PATTERN No.:  1

 => Global Refinement of X-ray powder diffraction data                                                                              
 => Global Refinement of X-ray powder diffraction data                                                                              
    Bragg-Brentano(X-rays) or Debye-Scherrer geometry(Neutrons)
 => The    7th default profile function was selected

 => X-Y type of data: 2theta/TOF/E(Kev) Intens sigma for pattern:  1
 => Wavelengths:  1.54056 1.54439
 => Cos(Monochromator angle)=   0.0000
 => Absorption correction (AC), muR-eff =   0.0000  0.0000
 => Base of peaks: 2.0*HW*   40.00
 ==> Angular range, step and number of points:
     2Thmin:       5.169000  2Thmax:      79.867004  Step:       0.026010  No. of points:   2874
 =>-------> Pattern#  1
 => Crystal Structure Refinement for phase: 1
 => The density (volumic mass) of phase 1 is:    5.185 g/cm3
 =>-------> Pattern#  1
 => Crystal Structure Refinement for phase: 2
 => The density (volumic mass) of phase 2 is:    6.385 g/cm3
 => Scor: 5.4633

 ==> RESULTS OF REFINEMENT:


 => No. of fitted parameters:   21


------------------------------------------------------------------------------
 => Phase No.  1 Name: CoFe2O4                           F d -3 m            
------------------------------------------------------------------------------

 =>  No. of reflections for pattern#:   1:    95/2


 ==> ATOM PARAMETERS:

  Name      x     sx       y     sy       z      sz      B   sB   occ. socc.  Mult
 FeTet   0.12500(   0)  0.12500(   0)  0.12500(   0)  0.000(  0)  1.000(  0)    8
 CoOct   0.50000(   0)  0.50000(   0)  0.50000(   0)  0.000(  0)  1.000(  0)   16
 FeOct   0.50000(   0)  0.50000(   0)  0.50000(   0)  0.000(  0)  1.000(  0)   16
 O       0.23193(  99)  0.23193(  99)  0.23193(  99)  0.000(  0)  4.000(  0)   32

 ==> PROFILE PARAMETERS FOR PATTERN#  1

 => Cell parameters      :
                              8.43929   0.00057
                              8.43929   0.00057
                              8.43929   0.00057
                             90.00000   0.00000
                             90.00000   0.00000
                             90.00000   0.00000
 
 => overall scale factor :      0.000002127     0.000000039
 => Eta(p-v) or m(p-vii) :    0.00000   0.00000
 => Overall tem. factor  :    5.15384   0.14021
 => Halfwidth parameters :    0.00000   0.00000
                              0.00000   0.00000
                              0.00000   0.00000
 => Preferred orientation:    0.00000   0.00000
                              0.00000   0.00000
 => Asymmetry parameters :    0.00000   0.00000
                              0.00000   0.00000
                              0.00000   0.00000
                              0.00000   0.00000
 => X and y parameters   :    0.00000   0.00000
                              2.70859   0.02398
 => Strain parameters    :    0.00000   0.00000
                              0.00000   0.00000
                              0.00000   0.00000
 => Size parameters (G,L):    0.00000   0.00000
                              0.00000   0.00000

 => Add. shape parameters: 
                              0.00000   0.00000
                              0.00000   0.00000



------------------------------------------------------------------------------
 => Phase No.  2 Name: Fe0                               F m 3 m             
------------------------------------------------------------------------------

 =>  No. of reflections for pattern#:   1:    22/2


 ==> ATOM PARAMETERS:

  Name      x     sx       y     sy       z      sz      B   sB   occ. socc.  Mult
 Fe      0.00000(   0)  0.00000(   0)  0.00000(   0) 18.243(240)  1.000(  0)    4
 O       0.50000(   0)  0.50000(   0)  0.50000(   0)  0.000(  0)  1.000(  0)    4

 ==> PROFILE PARAMETERS FOR PATTERN#  1

 => Cell parameters      :
                              4.21238   0.00009
                              4.21238   0.00009
                              4.21238   0.00009
                             90.00000   0.00000
                             90.00000   0.00000
                             90.00000   0.00000
 
 => overall scale factor :      0.000015989     0.000000283
 => Eta(p-v) or m(p-vii) :    0.00000   0.00000
 => Overall tem. factor  :    0.00000   0.00000
 => Halfwidth parameters :    0.00000   0.00000
                              0.00000   0.00000
                              0.00000   0.00000
 => Preferred orientation:    0.00000   0.00000
                              0.00000   0.00000
 => Asymmetry parameters :    0.00000   0.00000
                              0.00000   0.00000
                              0.00000   0.00000
                              0.00000   0.00000
 => X and y parameters   :    0.00000   0.00000
                              0.51600   0.00633
 => Strain parameters    :    0.00000   0.00000
                              0.00000   0.00000
                              0.00000   0.00000
 => Size parameters (G,L):    0.00000   0.00000
                              0.00000   0.00000

 => Add. shape parameters: 
                              0.00000   0.00000
                              0.00000   0.00000



 ==> GLOBAL PARAMETERS FOR PATTERN#  1


 => Zero-point:     0.0000    0.0000
 => Chebychev Polynomials Background Parameters ==>
                               2670.1      3.4366    
                              -1147.3      3.0234    
                               456.84      3.8874    
                              -140.03      2.6198    
                               171.36      2.6099    
                              -295.83      2.6456    
                               279.96      2.0391    
                              -147.83      2.4476    
                              -66.734      1.9862    
                               75.372      2.2789    
                               34.949      1.8433    
                              -88.305      1.9651    
                               0.0000      0.0000    
                               0.0000      0.0000    
                               0.0000      0.0000    
                               0.0000      0.0000    
                               0.0000      0.0000    
                               0.0000      0.0000    
                               0.0000      0.0000    
                               0.0000      0.0000    
                               0.0000      0.0000    
                               0.0000      0.0000    
                               0.0000      0.0000    
                               0.0000      0.0000    
 
 => Cos( theta)-shift parameter :   0.0000  0.0000
 => Sin(2theta)-shift parameter :   0.0000  0.0000

 ==> RELIABILITY FACTORS WITH ALL NON-EXCLUDED POINTS FOR PATTERN:  1

  => Cycle:  1 => MaxCycle: 10
 => N-P+C:  2853
 =>  R-factors (not corrected for background) for Pattern:  1
 => Rp:  2.62     Rwp:  3.52     Rexp:    1.85 Chi2:  3.63      L.S. refinement
 => Conventional Rietveld R-factors for Pattern:  1
 => Rp:  18.6     Rwp:  16.8     Rexp:    8.84 Chi2:  3.63    
 => Deviance:  0.104E+05     Dev*  :   3.628    
 => DW-Stat.:    0.2951     DW-exp:     1.8988
 => N-sigma of the GoF:       99.308

 ==> RELIABILITY FACTORS FOR POINTS WITH BRAGG CONTRIBUTIONS FOR PATTERN:  1

 => N-P+C:  2853
 =>  R-factors (not corrected for background) for Pattern:  1
 => Rp:  2.62     Rwp:  3.52     Rexp:    1.85 Chi2:  3.63      L.S. refinement
 => Conventional Rietveld R-factors for Pattern:  1
 => Rp:  18.6     Rwp:  16.8     Rexp:    8.84 Chi2:  3.63    
 => Deviance:  0.104E+05     Dev*  :   3.628    
 => DW-Stat.:    0.2951     DW-exp:     1.8988
 => N-sigma of the GoF:       99.308

 => Global user-weigthed Chi2 (Bragg contrib.):   3.63    

     -----------------------------------------------------
     BRAGG R-Factors and weight fractions for Pattern #  1
     -----------------------------------------------------

 => Phase:  1     Name: CoFe2O4
 => Bragg R-factor:   3.57       Vol:  601.061( 0.071)  Fract(%):   63.59( 1.43)
 => Rf-factor=  2.24             ATZ:     1081151.125   Brindley:  1.0000

 => Phase:  2     Name: Fe0
 => Bragg R-factor:   4.13       Vol:   74.745( 0.003)  Fract(%):   36.41( 0.81)
 => Rf-factor=  2.96             ATZ:      662136.375   Brindley:  1.0000

 
              CPU Time:     0.402 seconds
                            0.007 minutes

 => Run finished at:     Date: 06/11/2018  Time: 13:30:19.236

File: data/monolayers/nanoparticles/Ol_CoFe_C/xrd/cofe2o4Fit/CoFe2O4.sum


        **********************************************************
        ** PROGRAM FullProf.2k (Version 6.20 - Jan2018-ILL JRC) **
        **********************************************************
                       M U L T I -- P A T T E R N                 
            Rietveld, Profile Matching & Integrated Intensity     
                 Refinement of X-ray and/or Neutron Data


    Date: 06/11/2018  Time: 16:30:26.396                              

 => PCR file code: CoFe2O4
