Repository: DomiDre/PhDThesis

# PhDThesis

Color palette:
- #0EA8DF #MatNat Blau
- #EE292F #Medizin Rot
- #FAAB2D #HumWis Orange
- #76C152 #Wiwi Gruen
- #7F0128 #Rechtswis Bordeaux
- #793394 #Philo Violett

Sample Translation
- Ol-CoFe-C : DD67
- Ac-CoFe-C : AH11
- Ac-CoFe-C-YF : YF45

File: data/monolayers/nanoparticles/Ac_CoFe_C/vsm/Backup/AH11_LangevinSAXSscaled.xye (part 1 of 2)
#Executed at: 2018-11-15 15:44:42.701780
#Loaded File	 = ../rawdata/DD226_2_HYST_350K_REPEAT.DAT
#particle info	 = Superball Model, r = 46.9420801 A, p = 2.65742743
#fit report	 = [[Fit Statistics]]
#    # fitting method   = leastsq
#    # function evals   = 25
#    # data points      = 579
#    # variables        = 3
#    chi-square         = 2874.57364
#    reduced chi-square = 4.99057924
#    Akaike info crit   = 933.764799
#    Bayesian info crit = 946.848707
#[[Variables]]
#    Ms:     35.0182996 +/- 0.21624006 (0.62%) (init = 43)
#    mu:     11886.5491 +/- 236.284214 (1.99%) (init = 11000)
#    chi:   -31.2896081 +/- 0.16662037 (0.53%) (init = -34)
#    sigMu:  0.357 (fixed)
#    T:      350 (fixed)
#[[Correlations]] (unreported correlations are < 0.100)
#    C(Ms, chi) = -0.921
#    C(Ms, mu)  = -0.805
#    C(mu, chi) =  0.673
#Ms Should	 = 151.56352128970616 kA/m
#Rescale Factor	 = 4.3281233794616405
#[[Data]]
#B/T	M/kAm-1	sM/kAm-1	M_raw/memu	sM_raw/memu
1.9899662109375	-122.35619316652313	5.214872506112171	-28.2700335547603	1.20488074135281
1.97749482421875	-124.95562552186014	3.960165549245893	-28.870624648737003	0.914984440609566
1.96772578125	-126.59570425670871	4.901929006269685	-29.2495599495723	1.1325760789378
1.95823408203125	-126.09632001758898	4.230244919004838	-29.134178710329103	0.977385473593182
1.9462416015625	-123.23467189890049	4.17299096515566	-28.4730034461793	0.9641571182923909
1.93625009765625	-119.82664629708849	3.7376407338788256	-27.685589293897	0.863570745606549
1.9252421875	-118.93931680671979	3.0975654944053552	-27.480574461237797	0.71568327028391
1.9142275390625	-120.11591755866266	4.557642189503489	-27.752424556252702	1.05302963661595
1.90451337890625	-114.51584453268923	4.694261634351488	-26.458544383486	1.08459515193751
1.8950490234375	-111.75849478668952	3.6232157098619133	-25.8214669473195	0.837133185032399
1.8803029296875	-110.44961490770801	4.126977180613222	-25.5190541544697	0.953525770590801
1.87080712890625	-105.31555133816669	4.177888447956261	-24.3328440769326	0.9652886670887679
1.86056708984375	-110.86450434098379	3.625629165696592	-25.6149131207932	0.837690806805875
1.8483029296875	-102.37044603462176	4.295428448462796	-23.652386279098	0.992445933691726
1.83704853515625	-107.3986893183734	3.7149860237326076	-24.8141468951683	0.858336442385499
1.82632138671875	-104.07901822478087	3.955256843769162	-24.0471467885296	0.913850298847336
1.8165767578125	-102.81479285137978	4.619469015253096	-23.7550512860307	1.0673145403326498
1.807586328125	-105.56676737845092	3.762572466727664	-24.390886793893102	0.869331148132768
1.7963365234375	-97.46076579444892	4.08494576971211	-22.518019300681697	0.9438145384432691
1.78509326171875	-100.60755761994415	4.160406411174622	-23.2450761679669	0.961249494623261
1.775595703125	-94.52602659545926	2.981695208125814	-21.839956560392	0.688911786173872
1.7648580078125	-93.28207085400463	3.153954801969049	-21.5525442959086	0.728711851638887
1.75459052734375	-96.15211619230924	4.167074208598594	-22.215659712609497	0.962790069334142
1.744103515625	-94.99406030113514	4.185147683567534	-21.948094352372898	0.9669658918291071
1.733354296875	-90.76567424066549	3.803835685475468	-20.971138362501	0.878864891774091
1.72363271484375	-91.67695120402384	3.7367165464516847	-21.1816861873811	0.863357214857512
1.71413193359375	-87.82828699424581	2.919615675633278	-20.2924637987493	0.674568495317811
1.70285830078125	-84.00299907938086	3.5936940977480445	-19.4086424333471	0.8303123045893971
1.6926541015625	-86.7245724229174	3.621932590406652	-20.037453838412702	0.83683672410863
1.68163515625	-84.30761056800341	4.003130997738324	-19.4790220094165	0.924911479357194
1.6728931640625	-80.34868740246303	4.258454611220615	-18.5643246178572	0.983903238855984
1.66442666015625	-81.6023029073092	3.1286351096665883	-18.853968741865998	0.722861812237836
1.6544146484375	-77.69206099297267	3.822212618263393	-17.9505190082258	0.883110827293196
1.6449080078125	-77.50474766033226	3.9741074995570638	-17.9072408213032	0.9182056866529041
1.63168876953125	-69.30301816292878	3.5305992534776576	-16.012255679169	0.815734428974808
1.6199427734375	-73.07989456289536	3.866459764573216	-16.8848917084211	0.893333998499403
1.61017890625	-71.37458138902868	2.582430847527554	-16.4908841849852	0.5966629462972409
1.60019609375	-73.32090986118149	3.0920018661630353	-16.940577574362404	0.7143978105697251
1.5907033203125	-72.10817948237275	3.267160820702917	-16.6603798368017	0.754867764677565
1.5814663574218701	-66.99056981237914	2.957254936610261	-15.4779713836882	0.68326493432313
1.5717076171875	-63.96296823760524	3.321874413705687	-14.7784530683969	0.7675091771803609
1.5617071777343798	-66.2881044919791	2.880458624375732	-15.315668866219898	0.6655213753943451
1.55073701171875	-62.167387983564744	2.816464466187171	-14.3635896052708	0.6507357159807909
1.537978515625	-59.126594400320094	2.7697442016020837	-13.661023315762	0.639941138172129
1.524737109375	-60.78948866635118	2.8718685996072755	-14.0452300770392	0.663536675787763
1.51550180664062	-59.414501602171946	3.250643205684897	-13.7275434161866	0.751051418984556
1.50574716796875	-59.753211831093516	3.0747189274858675	-13.8058014045168	0.7104046391275289
1.49524287109375	-59.1216975544205	3.3639821504300156	-13.6598919141197	0.777238044181737
1.48126611328125	-54.345755148328436	3.4253796938141363	-12.5564246634504	0.7914237634880471
1.4707779296875	-53.96730426247308	2.5892403266172277	-12.4689847148456	0.598236256134476
1.4602709472656201	-51.35113549064316	3.3821372937080603	-11.8645267217476	0.7814327358959791
1.45003041992187	-47.850291631846204	2.958939958986146	-11.055667187980701	0.683654253718201
1.44005034179688	-44.309224198006376	3.014654498597859	-10.2375141171502	0.6965269319500871
1.42981147460938	-44.35992515942941	2.691029855320493	-10.2492284230925	0.621754423196508
1.41981577148438	-47.17295634852241	3.7020740338322877	-10.899170890639	0.85535316562366
1.40730981445313	-40.23537246474365	3.8125829054785325	-9.29626282274522	0.8808859108708601
1.39581645507813	-42.53519599418709	3.1576928135304256	-9.8276301909577	0.729575508063081
1.382563671875	-38.22527620285627	3.172279277933522	-8.83183607571071	0.732945667165364
1.37308896484375	-35.45306328838343	3.2799945372864467	-8.1913245487917	0.7578329566229771
1.36184165039062	-37.056835805471984	3.4078895876100104	-8.56187140628171	0.7873827266065381
1.3528446777343701	-34.0006683686516	2.9683893115819124	-7.85575303375035	0.685837498456696
1.34207939453125	-35.01719713198688	2.9643074620141845	-8.09061897314548	0.684894399286488
1.33383129882812	-32.397755455898135	2.7778956677235738	-7.48540478527855	0.641824510111148
1.32083583984375	-30.651685969002862	3.4829469367592125	-7.0819806372561205	0.804724503300191
1.310576171875	-28.7704788655489	3.1601367117731103	-6.6473333459194395	0.7301401634641451
1.30008125	-30.149552153847814	2.586039309632984	-6.96596411666943	0.5974966707059659
1.28834052734375	-24.581856806956917	2.923540193859088	-5.679564710101809	0.675475243550644
1.27558115234375	-21.929411311457088	2.288810904933166	-5.06672508818009	0.528822934159946
1.26510717773437	-23.7674000399582	3.549329951036602	-5.49138690286471	0.8200621007893011
1.25434653320312	-21.925139198778638	3.0967966711617327	-5.06573802928553	0.715505635966166
1.24334921875	-21.47822831191736	3.4556091005969245	-4.96248060160174	0.7984081777786
1.2318587402343701	-17.33985681064842	3.6123704632834883	-4.00632220720225	0.834627423151883
1.22138872070312	-17.01739684411939	3.5028854163109577	-3.93181879353821	0.809331229542414
1.21090112304687	-15.831216549222601	2.3834935523030603	-3.6577553736908	0.550699077483215
1.2066567871093798	-11.654829798872596	3.226767946790555	-2.69281366935577	0.74553511161503
1.1944259765625	-10.759674246230148	2.660538019101624	-2.48599064834619	0.614709375367335
1.1836666503906201	-7.905294029910035	2.3512962518500102	-1.82649461136511	0.5432599872285709
1.17093046875	-10.416974275713152	3.5026784903769115	-2.40681084211811	0.809283419922423
1.16067817382812	-9.051570128465862	2.5188344604816195	-2.09133828564558	0.581969190720004
1.1504299316406201	-7.390958385966155	3.0274539004004724	-1.7076588946236302	0.699484195567698
1.13942846679688	-5.005298901604169	2.965911609191521	-1.15645938499719	0.685265032708111
1.12844643554688	-2.327436042267066	2.696892132254721	-0.5377471569575651	0.623108884800363
1.11693774414062	-0.8549912737006358	3.131988473302281	-0.197543184133301	0.7236365969058529
1.10672685546875	-0.9844170675730329	2.294607224696947	-0.227446627849015	0.530162156556259
1.0949572265625	1.5840102550728237	2.3522157205309857	0.365980845783988	0.5434724277253781
1.0849534667968799	2.4435426023832845	2.8193872286847923	0.5645732314329791	0.651411011539945
1.0744799316406202	3.7505995801348715	2.645264373077866	0.866564848389649	0.611180445000831
1.06497314453125	4.661401420945321	2.8136335414248275	1.0770028976219101	0.650081639256505
1.05498598632813	6.564054309379319	2.59651172824174	1.51660517362511	0.5999162917958939
1.0457287597656202	7.528380561936903	2.8082320951364785	1.73940987857729	0.6488336511991449
1.03526313476562	9.31156094245151	2.705712803356255	2.15140838790269	0.6251468745543961
1.02473466796875	13.520922949023122	2.3841966678403037	3.12396892685276	0.550861530231346
1.0127576171875	16.819640936599207	2.4693212733988448	3.8861278808302693	0.570529316496979
0.999763525390625	13.567597923077495	2.796198464998496	3.13475304041936	0.646053316841052
0.989285791015625	16.988675911565593	2.6095821745040384	3.92518290771987	0.602936179427638
0.977056689453125	14.764167617953488	2.5619478008758416	3.4112169001499097	0.591930399450515
0.967526171875	18.23053771413585	2.645158486739494	4.212111373868339	0.611155980278112
0.957550927734375	20.17439800143152	3.041459585023816	4.661234496494631	0.7027201672338029
0.94604775390625	20.439631775414025	2.9158261508839916	4.72251596902407	0.673692936925167
0.9358125	21.579728416750864	2.5146636703660223	4.98593189814175	0.581005542101439
0.925327099609375	24.444869529310832	3.0642098527282497	5.64791420810916	0.7079765487437181
0.915582958984375	29.90671003508795	3.01066282257213	6.9098561693053995	0.695604667107853
0.90507177734375	25.64273866875256	3.268284169806807	5.92467830063157	0.7551273111380981
0.895081591796875	30.056041970677423	2.723807020495357	6.9443588677030705	0.6293274894659221
0.88553408203125	30.523651033887443	2.3584011541318355	7.05239854730855	0.544901553713376
0.874277880859375	30.951201827865628	2.6446190916269807	7.15118288326511	0.611031354645887
0.86302021484375	33.76993442952528	2.569613723129034	7.802442645183049	0.593701587926696
0.851291748046875	35.93969760542302	2.2420174193126177	8.30375995655961	0.518011438849392
0.839314501953125	37.21982858577207	2.8485855292620426	8.599530402111991	0.658157191816553
0.82830966796875	37.24002939082544	2.9801269359426352	8.604197737879089	0.688549441562667
0.8178037841796879	39.73841963908717	2.837008500287872	9.18144335433203	0.655482353795736
0.807305102539063	39.5812549719628	2.6732257290495465	9.14513092667108	0.617640832914994
0.7957984130859379	42.530668778633164	2.596514928643714	9.8265841913045	0.5999170312392261
0.784576025390625	43.269581203218664	2.3209087095840664	9.99730770350655	0.536239036206208
0.780848828125	45.50891140691153	2.5887772852753366	10.5146982692005	0.5981292718132599
0.7663355224609371	45.37129294640377	2.827227060539097	10.4829019342899	0.6532223813108501
0.75809169921875	45.05207248610594	2.785148790006846	10.409146998880102	0.643500322385283
0.7481019287109371	47.81783565972841	2.1241766723517133	11.048168332409299	0.49078468567500305
0.734339306640625	49.49491660230203	2.7099908657231513	11.435652882995798	0.626135308106729
0.72211982421875	50.60756138208891	2.8092101866950574	11.6927261413661	0.649059636337004
0.710116259765625	53.678989902452095	2.700898289900482	12.4023705417402	0.6240344955777201
0.69712080078125	51.82660994363058	2.776866864613262	11.9743836762059	0.6415868082204871
0.687635913085938	55.430589046505425	2.3918522165902902	12.807072300559101	0.552630321940546
0.676384936523437	55.10803449214029	2.5499085794022225	12.7325470326576	0.589148773230997
0.667401806640625	57.20438668413917	2.870462067613475	13.216902955122	0.663211700764991
0.6574052734375	57.21742878040067	2.727191833846694	13.2199162925706	0.630109540496953
0.6471510498046871	60.02742571462761	2.7466615718362983	13.8691577045787	0.6346079653990699
0.635439819335938	59.82258269595349	2.419975993572851	13.821829335972998	0.55912823674492
0.62492353515625	60.171285837728135	2.0851933816724073	13.9023961570182	0.48177771261497104
0.61543115234375	62.48054346180726	3.026236770323998	14.435943244663	0.699202981293112
0.6054162109375	63.81415700794461	1.8786891960280963	14.7440706775513	0.43406553633454403
0.5944464111328129	64.35418351399198	2.9874171311147006	14.8688421913695	0.6902338194172031
0.584695556640625	65.5738613555612	2.0143186111479916	15.1506451194831	0.465402308239777
0.57421015625	67.24846466832398	2.377683888050353	15.537557221090301	0.54935677188253
0.562442626953125	69.94607148916772	2.5579370076685204	16.1608312325579	0.591003717640483
0.552493310546875	72.6552713560575	2.4076643870961214	16.786783782743	0.5562836767827081
0.542737890625	69.61149221839096	2.3615928549139418	16.0835276897882	0.545638986661164
0.53348544921875	72.37954929541581	2.6583194788785733	16.723079022857902	0.614196788264671
0.52322919921875	73.80743625441345	2.802205602115447	17.0529880466564	0.6474412479581401
0.512480346679687	74.82762132703111	2.6421637077814006	17.2886987654078	0.610464045530525
0.5042659423828121	77.11783205823284	2.587446659581216	17.8178451252527	0.59782183471467
0.491469775390625	75.80214378617407	2.5495276831970406	17.513859273485597	0.589060768298654
0.48150275878906296	74.57385022736581	2.5206791555074166	17.2300657095967	0.5823954020046801
0.471240283203125	78.26891398403129	2.289336297086363	18.0837991715862	0.528944324450179
0.46051276855468704	77.1589181635862	2.511153294888757	17.827337947372403	0.580194480315649
0.45201867675781204	78.21719578687924	2.4962619037519236	18.071849836362198	0.576753868800853
0.44247880859375	76.32319684173885	2.472278346672551	17.634247028150202	0.5712125394586299
0.429477075195313	79.388887450349	2.4398590089185417	18.3425657011247	0.563722148147733
0.41573857421875	79.90496188707387	2.0734508446212314	18.461803160753	0.4790646344465209
0.404988659667969	79.50990209884748	2.154400640432447	18.370525774784504	0.497767843369665
0.393979467773438	83.65143360809527	2.0374533610023784	19.327414279604103	0.470747523203881
0.38222620849609396	79.75579039471756	2.192539263601353	18.427337532285897	0.5065796585202881
0.371977758789063	81.2690640725376	2.1654159870521075	18.776974902838	0.500312906357456
0.36274803466796895	83.32772976450627	2.7268049481901024	19.2526234718547	0.6300201517197229
0.353243701171875	80.76379031754888	1.7939200719475012	18.6602329085163	0.414479883004315
0.342516613769531	83.8171727373257	2.108019339125657	19.3657078111649	0.4870515820156369
0.331290454101562	85.69380669833531	2.7891525829079153	19.7992984915773	0.6444253867954309
0.320031103515625	84.79226949724564	2.3141263989923613	19.5910010097246	0.53467200356941
0.310285107421875	86.4354242313952	1.9548537122178804	19.970647011025502	0.451663120671259
0.30079423828125	87.53440572852098	1.8595389769123667	20.224563408682002	0.42964093531540404
0.291051611328125	87.10457376778292	2.1438005147966495	20.125252015948202	0.49531871595197197
0.278548693847656	86.03759506913588	2.209222249903757	19.8787297694452	0.510434212755403
0.268044360351562	88.16756977848705	2.1169598726470205	20.3708540742787	0.48911726562433194
0.257544995117187	87.30119698456986	1.6421383139328658	20.170681223840003	0.37941116044088496
0.248055883789062	88.249623381511	2.0925171000643723	20.3898123145667	0.48346983590949594
0.23705634765625	90.20380996311647	1.9303233035446279	20.8413212966994	0.445995442899027
0.22578970947265603	85.03042944293925	2.0748322206305954	19.6460271549643	0.479383797254106
0.21633079833984398	88.98630737694174	2.0085591923590593	20.560020954857904	0.464071611703661
0.206333422851562	84.15705113174941	2.4672675216423685	19.444235700650797	0.5700548032781041
0.196335559082031	84.4860661313034	1.9244031072553625	19.5202536351476	0.44462759920091094
0.185821374511719	87.23830593795073	1.8944334496701494	20.156150435064998	0.437703199187864
0.174597131347656	81.68326072778689	2.413882433254714	18.8726738048644	0.557720337804919
0.162818530273438	86.0026569554827	2.069870886472651	19.870657422474	0.478237495792025
0.152307922363281	84.32027456618691	2.143880886903944	19.4819479884317	0.4953372856876861
0.148305493164062	83.89743827546907	1.9670314075199156	19.3842529243944	0.454476740855892
0.135565454101562	83.85150380091366	2.14964694829848	19.373639901028803	0.49666951697801803
0.126085559082031	83.48588391108642	2.1866888777787166	19.2891645157932	0.505227944322306
0.115579724121094	79.02565752813	1.7696155588635996	18.258642510777896	0.408864397734363
0.10406632690429699	77.26593472473574	2.2640009621762527	17.852063804693703	0.523090670871278
0.0931009918212891	78.10444381385014	1.6599513700740296	18.0457988292296	0.383526813942283
0.0813377807617187	77.71191527067147	1.7896083553891584	17.955106279880997	0.413483673751408
0.07084590454101561	74.64964581943059	2.1992661243414533	17.2475780551145	0.508133879634229
0.0610895721435547	71.03700180525696	2.0125560830907507	16.4128874288452	0.46499508138815704
0.052338720703125	68.10597630942794	2.2891757379398716	15.735682728596197	0.5289072277381829
0.0411001602172852	64.50501679736927	2.140033735743812	14.9036917716964	0.49444841288466296
0.029597247314453103	54.0398408457695	2.0451120750930976	12.485744076106101	0.47251704625561797
0.0188501091003418	40.959918452310184	1.9777572686215152	9.46366701251595	0.45695491907800495
0.00962596130371094	21.766786304875776	2.1453666864588197	5.0291510653708	0.495680575244062
0.00112231967449188	14.909182236230256	2.0899627446605176	3.44472209525708	0.482879659710736
-0.008647216796875	-13.233448291058147	1.780885350288093	-3.05754876440334	0.411468249435535
-0.018881217956543	-35.64116345442304	2.0273980184157887	-8.234784531224781	0.468424266285119
-0.0288495819091797	-46.62181836511407	2.138801167994313	-10.771832103111901	0.494163631781761
-0.039823963928222704	-55.31186144410158	2.341902182085562	-12.779640642079299	0.5410895154233941
-0.0495712539672852	-63.10051409055681	1.8406797837036677	-14.5791856096315	0.42528357496422
-0.0600326812744141	-64.43804834439672	2.2846771191922937	-14.8882189103426	0.527867835291811
-0.0695145080566406	-71.06703530184943	2.111819383840286	-16.4198265786705	0.487929571014902
-0.07948132934570311	-73.23216244804543	2.2440368883885453	-16.9200727492095	0.5184780311571601
-0.0887187347412109	-73.83404519159748	2.238204205300066	-17.0591359622427	0.517130407123114
-0.0986973571777344	-76.06505240566733	2.120313322290653	-17.5746035260041	0.489892070164227
-0.108404223632812	-77.97099611393946	2.2036019561928493	-18.0149661361174	0.509135660653682
-0.11837734985351599	-77.68188652276916	2.123741540910816	-17.9481682272264	0.490684149853182
-0.128612133789062	-82.00491252909777	2.030153286400349	-18.9469904943648	0.469060862736513
-0.13981481323242198	-84.02979828281498	1.9830182723659586	-19.4148343093831	0.458170458304407
-0.150545648193359	-81.21085989902541	1.8159366644206567	-18.7635270021177	0.419566751039924
-0.161495300292969	-79.85131413109733	2.4246694182643966	-18.4494080067167	0.5602126385237179
-0.170222845458984	-82.82719635819797	1.8698942464299932	-19.1369767209595	0.432033489457175
-0.179436291503906	-83.59991754951842	1.8424198061870827	-19.3155116478951	0.42568560197012095
-0.190423718261719	-85.52716556354738	2.1317684673563457	-19.7607965543223	0.49253874727145797
-0.202364794921875	-85.22348606216852	2.716153254745578	-19.690632311126297	0.627559109713603
-0.214848767089844	-85.98797074865087	1.8001461745390999	-19.867264218181	0.41591840544134706
-0.224307836914062	-83.06338824730076	2.1881939376840576	-19.1915481525928	0.505575683925221
-0.234035571289062	-85.16552091768685	2.085023795133644	-19.6772396373507	0.48173853015091095
-0.2442705078125	-85.1037371806994	2.0318160338589664	-19.662964689164	0.469445035578375
-0.254016271972656	-85.23533838980684	2.024404682194395	-19.6933707560825	0.467732664877544
-0.263992236328125	-84.11916636926286	2.505131693835746	-19.435482539253798	0.578803207349267
-0.27397294921875	-82.9977703172967	2.4605283413067593	-19.176387325543498	0.5684977357583589
-0.284461254882813	-84.00615533851492	2.335651202937101	-19.409371677607798	0.5396452453320829
-0.294194079589844	-82.52734718035533	1.7566594014617511	-19.067697462594197	0.405870916203007
-0.305208020019531	-80.9397357276085	2.388806666030132	-18.700884570826698	0.551926656565707
-0.31618228759765604	-83.6626307407695	2.356213189382702	-19.3300013437177	0.5443960309827819
-0.32496343994140603	-85.16391532933153	2.2071459181022526	-19.6768686709492	0.50995448248446
-0.33469442138671895	-82.10608807872478	2.088171126855412	-18.970366803392203	0.48246571175961994
-0.346197509765625	-83.00212833972253	2.4428680972161136	-19.177394233629002	0.564417389025535
-0.355710229492188	-83.39742218899629	2.3790444433022433	-19.2687256987045	0.54967112411619
-0.36670660400390603	-82.03916106169018	2.435347894708459	-18.9549035156883	0.5626798686620119
-0.37772164306640604	-81.41339322434916	1.8367037938355002	-18.8103217229625	0.424364934361913
-0.388761254882812	-78.51579309776854	2.1657477309749167	-18.1408398546011	0.500389554801533
-0.399275427246094	-81.48157076573246	2.129287280655629	-18.826073940588	0.491965476483363
-0.41002229003906293	-79.46192999743995	2.235482250706076	-18.3594419638111	0.516501507631268
-0.419519775390625	-76.63501298738319	2.179101849997556	-17.706291218739597	0.503474984178618
-0.43001745605468705	-76.10989067994075	2.015964369811478	-17.584963275563503	0.46578255587118605
-0.440790380859375	-78.84920318691059	2.2223590406720315	-18.2178732614407	0.513469429087408
-0.45328933105468705	-75.58136420533137	2.2677562722632016	-17.462848809715	0.52395832406822
-0.46380617675781205	-75.35797935857772	2.1280959288905517	-17.4112364070248	0.49169021821075204
-0.47406552734375	-75.02042232905775	2.1047092659538373	-17.333244861977402	0.48628679948020204
-0.48357705078125	-74.1796603416437	2.3793883143673074	-17.1389893120077	0.5497505745003209
-0.493778735351562	-73.65420632573691	2.383192226297091	-17.0175847285801	0.550629457008115
-0.504550219726562	-72.78180369837254	2.539000482376529	-16.816018703104902	0.586628489942065
-0.515033251953125	-70.72674450854623	2.404998188054581	-16.3412034056533	0.555667659444988
-0.524056201171875	-70.06823744637555	2.4109635456181406	-16.189057312661703	0.557045937520855
-0.53454755859375	-71.14719123240023	2.1017599169655767	-16.438346367392597	0.48560536119166897
-0.54504189453125	-67.6718700514213	2.728869045169922	-15.6353837722248	0.6304970551716009
-0.5562774169921879	-69.38523617273299	2.457470922772278	-16.031251905153304	0.5677913283234439
-0.5662672607421879	-64.86700996725155	2.1504368523744843	-14.9873292141039	0.49685202195921907
-0.575014306640625	-65.04452511407415	2.7491500722233773	-15.028343559412301	0.635182925992589
-0.58625810546875	-66.2806732101903	2.064734687340772	-15.313951890723299	0.4770507922991781
-0.595516845703125	-65.03990467353253	2.1377809100872325	-15.027276020403699	0.4939279042348241
-0.604767333984375	-62.236528777947825	2.5877511464469296	-14.3795643796294	0.597892185496988
-0.6162603271484379	-62.403290266270076	2.7360640836493655	-14.4180941242096	0.632159447356072
-0.625735522460937	-57.96270464615457	2.792191517311532	-13.392110058878298	0.645127523527031
-0.634495263671875	-60.397041592998754	2.728210034009389	-13.954556351051	0.630344792608186
-0.645999389648438	-57.48979970899018	2.460893987602348	-13.2828467833884	0.568582217244567
-0.658494091796875	-57.35069537704813	2.6608626395530774	-13.2507071423139	0.6147843779545981
-0.669506787109375	-57.0893552160655	2.117015255748267	-13.190325277457001	0.48913006172471796
-0.6797309326171871	-56.144147007590924	2.5930794972894584	-12.9719377395786	0.599123285069568
-0.690964892578125	-51.99760368086051	2.9899675065449105	-12.0138912692753	0.690823076054921
-0.701721899414062	-53.17617011604653	2.97394314886833	-12.2861955295417	0.687120695999717
-0.710980810546875	-51.795458782343154	3.140949113095628	-11.967186293285799	0.7257069260087311
-0.72220810546875	-52.223052388352976	2.5629376725973043	-12.0659805208346	0.592159106359879
-0.730721752929688	-48.271150584665804	2.9572235928808364	-11.1529053939932	0.683257692447916
-0.74168251953125	-47.972941606313825	2.4534860176310396	-11.084005098829	0.56687062787388
-0.752448291015625	-44.82569824021687	2.785819804465557	-10.3568439044343	0.643655358274947
-0.76419541015625	-44.944873546387385	3.3006370938586684	-10.3843790035343	0.762602357761165
-0.773198388671875	-43.551617010358804	2.9859999317330788	-10.062471235692	0.689906379726286
-0.783192309570312	-41.190556372884295	3.3769230157698424	-9.5169552162831	0.7802279925277651
-0.7934222412109371	-39.5482293009965	2.6191235731853846	-9.13750044387962	0.6051406911397169
-0.8034246337890629	-38.78748126039034	3.033395175491147	-8.961731877711621	0.700856909460021
-0.818170776367187	-37.51664117929611	2.537281569690609	-8.66810806672583	0.586231340291924
-0.82765986328125	-36.24168232668303	3.912304648035255	-8.37353262586313	0.903926322110044
-0.83791865234375	-37.07501683455341	3.1972804110918673	-8.56607207883363	0.7387221044261371
-0.849421630859375	-33.221192764202215	3.3439319139792687	-7.675657519803531	0.772605496841268
-0.860407470703125	-34.543124488147186	3.1758504391142246	-7.981085902510451	0.7337707733066651
-0.87315263671875	-31.619231524883407	2.8660323601861926	-7.30552915264084	0.6621882300736741
-0.883878125	-29.39489890694605	2.635011960349157	-6.79160373441165	0.608811655613412
-0.894922021484375	-28.84140557501286	3.758623959547069	-6.66372075063173	0.868418857323469
-0.904176318359375	-26.119616558641237	3.23497833749092	-6.03485951500074	0.74743209790228
-0.916184033203125	-27.65217617343739	3.5405170506173183	-6.3889528437789	0.818025906428229
-0.926921826171875	-25.263423260190866	3.759605313537142	-5.83703860663355	0.868645596236396
-0.936932666015625	-19.075098391297992	3.015031144658681	-4.407244599776329	0.69661395489925
-0.94743515625	-21.315684041202225	2.888665021686918	-4.92492523257357	0.667417439020934
-0.951179736328125	-20.73175428377254	2.8937261509224834	-4.790010003446641	0.6685867978381022
-0.969149951171875	-18.166761688928094	2.291333596656706	-4.19737611342951	0.529405794559793
-0.979402099609375	-17.6679293066986	4.38259160546354	-4.08212237907512	1.0125847211889498
-0.98940078125	-14.59432344568707	3.0233450697510786	-3.37197491063723	0.6985348624990311
-1.0011580078125	-13.91649975988673	2.498710660137419	-3.21536576935978	0.5773196466613261
-1.01037309570312	-13.040636940577752	3.7077490025587223	-3.0130002768543602	0.856664350224673
-1.02162768554688	-11.056954162219691	2.480680369620314	-2.55467628642209	0.5731538018051779
-1.0303892089843798	-10.6946507806036	2.303291372078004	-2.47096717051857	0.532168602911801
-1.0406102050781298	-5.683780126094816	3.1810537412774993	-1.3132204486281998	0.734972980754809
-1.05035307617187	-8.88814911148018	2.7092424124797714	-2.0535803470061302	0.625962380216796
-1.06460498046875	-8.66775739654077	3.241769120929613	-2.00265949849584	0.7490010881651079
-1.07734052734375	-1.8804298795925602	3.0321556398485043	-0.43446771608125	0.700570518446187
-1.0881119140625	-0.832617541203995	3.0893327258015635	-0.192373799960287	0.713781113648806
-1.0983485839843798	-0.09405660802146744	2.9231174085013074	-0.0217314987987165	0.67537756025451
-1.10859233398438	2.2032555546347568	2.442045587235797	0.509055625606683	0.564227350547376
-1.1183450683593799	1.9054760557325496	2.885422715685734	0.44025456038861	0.666668313888187
-1.12831611328125	3.113282673030244	2.370930075371006	0.719314677535254	0.547796323603399
-1.13907734375	4.492416671784382	3.5781672076586855	1.03795947525488	0.826724862936731
-1.15081748046875	7.5513930721049745	3.6530052188906974	1.7447268504264	0.844015962258701
-1.16230727539062	7.2397138458490256	3.187181752677312	1.6727142946533902	0.7363888395144951
-1.17303071289062	7.970123924178192	2.9881155714437906	1.84147336510762	0.690395191972432
-1.18380546875	10.95244631804133	2.8332093391308097	2.5305300606757806	0.654604568939812
-1.19377373046875	11.494777715657403	3.853070187736025	2.65583411281755	0.890240376700004
-1.20424833984375	10.45045998825769	3.8438835714849957	2.41454761614434	0.8881178364104589
-1.21478081054687	14.075176798650777	3.007955606818064	3.25202762597806	0.6949791729810191
-1.2252439941406201	15.692512465753758	2.404095604534481	3.62570820883246	0.555459120214248
-1.23597260742187	19.667205718274772	2.93508904800615	4.544049231960921	0.6781435718616771
-1.24500546875	18.01986061091331	2.540805517194033	4.16343505742545	0.587045537853885
-1.255727734375	20.05774053229598	2.6191146770115776	4.6342811361331595	0.605138635705288
-1.2662230957031202	25.465988831310685	3.016948666522139	5.88384077777337	0.697056992607592
-1.2757404296875	26.040641183177136	3.600069497925134	6.01661249001091	0.831785321788339
-1.2884658691406201	31.582461627567945	3.8045938841803872	7.297033577517	0.879040071323851
-1.2987203125	29.14323545583649	4.2170992510492775	6.7334576445141705	0.9743482062135269
-1.30898950195313	29.015066692603362	3.5356878932662004	6.70384463397909	0.8169101440232029
-1.319221484375	34.64288729709512	3.809776251271063	8.00413580201686	0.880237441785901
-1.32947265625	32.5823774094504	2.3805506275534483	7.52806113708875	0.550019123495864
-1.3394689941406202	35.36254137461027	3.6843470424754097	8.170409730558301	0.8512573971340189
-1.34972836914062	41.21136460066763	3.899732423871878	9.521762895260569	0.9010215472085159
-1.36073974609375	35.33013613274892	2.80892353843069	8.16292259606137	0.6489934071103309
-1.3732298828125	39.25863771610743	3.516343994408895	9.07059117177724	0.8124407938773409
-1.3837206542968798	39.60288817013618	3.294433846657291	9.15012921259704	0.7611691159938869
-1.39448291015625	40.27723787680297	3.196518939006893	9.305935701355379	0.738546168571677
-1.40546713867188	47.42649003964292	3.387842412467418	10.9577490939138	0.782750886572189
-1.41622622070312	46.982219011702085	3.3478369549251137	10.8551015977613	0.773507744906648
-1.42874228515625	48.992818135631744	2.7197123336193827	11.3196445295711	0.6283814242739258
-1.43896245117188	51.82112260573922	3.3853974067499633	11.973115843149799	0.7821859752923819
-1.4514421386718799	52.22364961595559	3.572141036385762	12.0661185084912	0.825332534034667
-1.46343286132812	48.591609169346206	4.209169956814574	11.226946394349401	0.972516166426415
-1.47492866210938	52.37639986254448	3.692437099212404	12.1014109974516	0.853126580617878
-1.4856912109375	57.85495079806042	4.704464672083401	13.367213853607101	1.0869525333791599
-1.49864477539062	57.58180990618202	3.3960558723682315	13.304105465067499	0.7846485819890501
-1.50843203125	56.89662022938904	4.339941342088428	13.1457944335372	1.00273050502277
-1.5196380371093798	62.73133746614928	3.412152707534043	14.4938884514776	0.7883677077520069
-1.5301624511718799	58.7263672493925	3.136086546790958	13.568552026050899	0.7245834445646151
-1.5419001953125	61.24251934587353	3.847742775054988	14.149901464567598	0.8890094938868389
-1.5513958984375	63.72870577870728	3.723430788130531	14.724327425858702	0.8602875800166481
-1.55938745117188	65.54126475869745	3.8369289471917907	15.143113772983499	0.8865109912067831
-1.57059799804687	65.00638975158624	3.3223293855995677	15.0195324976323	0.767614297079678
-1.5815748046875	67.98508371101981	3.414760567162313	15.707750854245802	0.788970245942264
-1.59361630859375	69.95228750551301	2.724148733589366	16.1622674245978	0.6294064412572761
-1.6071089355468702	71.5925586141676	3.216630506799384	16.5412471728273	0.7431928863357609
-1.61682241210938	70.94361770409371	3.8634006755872248	16.391311310750602	0.892627205111648
-1.62655659179687	76.7385438353729	4.560930047672142	17.730211712430002	1.0537892864411502
-1.63553857421875	82.06385437318816	4.24842461723534	18.9606088316724	0.981585838655964
-1.64554541015625	77.90615230115021	3.986576660574359	17.9999841665421	0.921086649121873
-1.6550421875	79.24752217187448	3.7427433805635113	18.3099036750962	0.864749696906528
-1.66680634765625	77.47386103522602	4.024943865412032	17.900104558678898	0.929951277385415
-1.67775205078125	83.87871737496276	3.8093965740180518	19.3799275161597	0.880149718488822
-1.68801875	87.48123499954653	5.382042034917782	20.212278470312	1.24350476246988
-1.69900986328125	88.91953327953757	3.9975229935134076	20.544592998778597	0.923615766704563
-1.709514453125	89.91067250042853	5.335576295867895	20.773592760105696	1.2327689920271099
-1.72076396484375	92.47470727530704	3.334700479031026	21.366005348675998	0.7704726013253849
-1.7297779296875	90.44736458521203	4.2516506227159505	20.8975938658344	0.982331197602042
-1.7415154296875	92.33721515876411	4.0344721024200725	21.334238205161704	0.932152748132126
-1.751488671875	91.63376057609979	4.028333555223183	21.1717071215973	0.930734455107944
-1.76572431640625	98.54214151261475	4.025509275261866	22.767867935611402	0.9300819136451199
-1.77727666015625	96.00400643536513	4.260902120138233	22.1814393949432	0.9844687284927242
-1.78696748046875	97.57533321397584	4.830568502586935	22.544489761313802	1.1160884473648698
-1.797966015625	99.13325104809319	3.933096176525325	22.9044420310458	0.9087301427656039
-1.80851396484375	102.44492759312995	4.746958339662749	23.6695950210811	1.0967705685537101
-1.81970791015625	104.33719232927511	4.203414285854911	24.1067971454763	0.9711863358150751
-1.831195703125	108.66759756089981	3.939145329230668	25.1073243606139	0.910127781459096
-1.84220341796875	107.16062962415377	4.164748329071507	24.759143912732704	0.9622526818053752
-1.85346484375	110.02254207573539	3.9209585578444015	25.4203802502092	0.905925782164767
-1.863190234375	112.93003681607566	4.231405132980272	26.092148239573202	0.977653537572351
-1.8746927734375	111.89723617962221	4.601963291688862	25.853522732418202	1.0632698951066601
-1.88496943359375	113.13671747406113	4.49912463107849	26.1399011892618	1.03950932924609
-1.89666025390625	112.12739107885523	4.60013314381687	25.9066993355449	1.06284704489849
-1.90890625	119.27315000861648	4.669129415639171	27.5577056270176	1.0787884277504
-1.91967001953125	118.34748979808633	4.232926306912258	27.3438345957705	0.978005000273069
-1.9311701171875	122.21549689791244	3.886579784822353	28.2375261014658	0.897982669178389
-1.93939541015625	125.5700518045023	4.293377038997295	29.012586009071097	0.9919719616521959
-1.948872265625	123.98835633895203	5.570257137223172	28.647139988503397	1.28699130058442
-1.9591326171875	127.59727516164881	5.598800628870092	29.4809699203908	1.29358618921037
-1.9696318359375	127.12646621115788	3.7532068467295367	29.372190916371398	0.8671672495612601
-1.98158369140625	127.14599670327974	4.629544599356976	29.3767033783346	1.06964247399362
-1.9933546875	131.81360614647838	3.3964827006807456	30.4551406209853	0.7847471993978189
-1.9917697265625	126.55889846311797	5.228365065434294	29.2410560807211	1.20799815694825
-1.98075869140625	129.81858784447087	3.1246781490454656	29.9941975916173	0.7219475682863119
-1.9690037109375	129.1445491257622	4.306769424004689	29.8384629556993	0.9950662322709461
-1.9600333984375	126.89907794836736	3.361363869323435	29.3196535363444	0.776633098139994
-1.94852197265625	127.84988988180093	3.4610855268405967	29.5393357981638	0.799673489731041
-1.93579970703125	120.73279393602802	3.3776110169483307	27.8949520036662	0.780386953148378
-1.9247978515625	119.96618146851463	3.7343266172484384	27.7178284791495	0.86280502884207
-1.91505400390625	119.38417449412684	3.5662811364777642	27.5833575033105	0.823978621635634
-1.90378447265625	117.07086433709038	4.243812070204382	27.0488740900109	0.9805201234194609
-1.89306611328125	114.04206574341359	3.068299575663028	26.349079207071696	0.708921467031904
-1.88083349609375	115.7058084277284	4.069749212957837	26.733481992863297	0.940303419322593
-1.8720923828125	115.42389747304995	3.350452240269956	26.6683473074668	0.774111998786575
-1.861580078125	113.06099041226148	4.260310717902328	26.122404677457396	0.984332086769729
-1.85034716796875	109.54020744734343	3.1157619121085585	25.3089382726813	0.7198874983310011
-1.84135234375	106.05728505430889	3.8250577656711036	24.5042194401355	0.8837681901172809
-1.83109287109375	108.29826806813709	3.7106937789183214	25.0219918826824	0.8573447320209899
-1.818624609375	106.61577141360414	4.068762709111649	24.6332560479978	0.9400754905507679
-1.8068603515625	102.3213899839919	3.640694070733001	23.641052024889202	0.8411715081897351
-1.79261142578125	102.11696862488986	3.8103377636678717	23.593821079470203	0.8803671775507069
-1.78262109375	100.13957915061977	4.61937697940307	23.1369511381803	1.06729327572396
-1.77214580078125	95.91332710529407	4.064687516798738	22.1604882061436	0.939133929519433
-1.759888671875	99.07588070858775	3.5119543793403474	22.8911867851862	0.811426586405951
-1.74814248046875	95.45039472894078	3.0854237419808515	22.0535290610901	0.712877954593946
-1.7363833984375	91.35637652208393	3.8019510750588292	21.107618363099302	0.878429458157392
-1.7251326171875	90.85563661037975	2.919647633253552	20.991923899748198	0.6745758790306751
-1.714169140625	86.52822950405331	4.005810523512058	19.9920893925201	0.9255305757966461
-1.7041462890625	85.84322019622493	4.014493961074034	19.833820034701198	0.927536858150606
-1.69265537109375	87.4974785974399	3.7614980766273836	20.2160315051655	0.869082913504019
-1.6821791015625	87.4844166330726	3.8491672934697627	20.2130135772503	0.88933862461854
-1.66993642578125	83.29383653546651	3.390356622512568	19.244792542357498	0.783331787305537
-1.6606953125	81.02300877010994	3.8169119707760757	18.720124558969502	0.881886128498224
-1.64819091796875	81.13497835405207	3.6007060691058363	18.7459947974367	0.831932399661332
-1.6359765625	75.33556005517357	3.333907777645168	17.4060564938295	0.770289450034084
-1.6272233886718799	77.08435662821499	3.394535271062069	17.8101107269736	0.7842972515918211
-1.61545737304687	74.77067107805127	3.1361632430349893	17.2755405802114	0.7246011650030839
-1.60596787109375	71.7198301377196	3.7345471300617064	16.5706528788097	0.862855977669988
-1.59221665039062	71.86102680904676	3.639532158394553	16.6032759486596	0.840903051808856
-1.58099165039062	69.2167309146567	3.7665820528889067	15.992319267771501	0.8702575510584031
-1.56924965820313	63.32572077510691	3.3185461755123713	14.6312189425117	0.7667401976708791
-1.55925068359375	66.9528446719082	2.379802398836905	15.4692551024819	0.549846247482187
-1.5492822265625	63.88454593847115	2.719311306478421	14.7603338300438	0.628288768148903
-1.53952416992187	62.2190228412014	2.9929589282393216	14.375519685148301	0.6915142351167459
-1.5280306152343799	61.57961371856131	3.228315042644988	14.227786114133599	0.745892563498628
-1.5170389160156201	59.37047919501122	3.2699315963324684	13.717372170290602	0.7555079441240891
-1.5067752441406201	56.13921740871849	2.9041469244576352	12.970798770459599	0.6709944864877839
-1.49604853515625	55.87357811683013	3.58339437908783	12.9094236042273	0.827932585307574
-1.48404345703125	54.718167600830355	2.8551750270121725	12.642469450036	0.659679675621289
-1.47454301757813	52.91141213704043	3.548731361818593	12.2250239880227	0.819923798535523
-1.4643109375	47.58512314744533	3.593479646459723	10.994400800414398	0.830262756258742
-1.45356020507813	49.703618652998024	2.7674927710144113	11.4838728694422	0.639420951848801
-1.438826953125	45.45525511954594	3.683750875023798	10.5023011440122	0.8511196544221451
