Repository: DomiDre/PhDThesis

# PhDThesis

Color palette:
- #0EA8DF #MatNat Blau
- #EE292F #Medizin Rot
- #FAAB2D #HumWis Orange
- #76C152 #Wiwi Gruen
- #7F0128 #Rechtswis Bordeaux
- #793394 #Philo Violett

Sample Translation
- Ol-CoFe-C : DD67
- Ac-CoFe-C : AH11
- Ac-CoFe-C-YF : YF45

File: data/monolayers/nanoparticles/Ac_CoFe_C/vsm/AH11_LangevinSAXSscaled.xye (part 1 of 2)
#Executed at: 2018-11-09 13:18:15.978043
#Loaded File	 = ./AH11_HYST_100OE_300K.DAT
#particle info	 = Superball Model, r = 46.9420801 A, p = 2.65742743
#fit report	 = [[Fit Statistics]]
#    # fitting method   = leastsq
#    # function evals   = 59
#    # data points      = 882
#    # variables        = 3
#    chi-square         = 4.3142e+09
#    reduced chi-square = 4908101.09
#    Akaike info crit   = 13591.4376
#    Bayesian info crit = 13605.7842
#[[Variables]]
#    Ms:   1983.21010 +/- 8.45652907 (0.43%) (init = 1)
#    mu:   22549.1398 +/- 256.885605 (1.14%) (init = 10000)
#    chi:  20.7398947 +/- 12.4459024 (60.01%) (init = 0)
#    T:    300 (fixed)
#[[Correlations]] (unreported correlations are < 0.100)
#    C(Ms, chi) = -0.922
#    C(Ms, mu)  = -0.737
#    C(mu, chi) =  0.621
#Ms Should	 = 287.5205404555103 kA/m
#Rescale Factor	 = 0.1449773477269433
#[[Data]]
#B/T	M/kAm-1	sM/kAm-1	M_raw/memu	sM_raw/memu
0.012454096005856998	108.76420511976845	0.003308942882092169	750.215166886759	0.0228238613409067
0.0023876314163208	-6.443597929768551	0.0003241503384092201	-44.445549810338	0.00223586886842308
0.00556588296890259	7.954420176382354	0.0009730103980075882	54.8666415898576	0.0067114650203161305
0.0104398956298828	56.102581615352726	0.0017174912336510527	386.97481016840504	0.011846617837745599
0.0163326904296875	80.04362583282985	0.0018950977811091805	552.111257984851	0.0130716819615054
0.022285343170166002	101.1399798385348	0.0023676639160031972	697.6260872769329	0.016331267974791203
0.027521736907959	120.47785438039439	0.002523708309306836	831.011577114155	0.0174076043525096
0.0330337417602539	135.5602377917545	0.002359745510879049	935.044266688301	0.0162766497516805
0.038258406066894506	149.93525907431453	0.0027415868723888936	1034.19783452453	0.018910449910785502
0.0427395538330078	162.8267926952227	0.0033436004529892745	1123.11885441509	0.0230629164170306
0.0474834518432617	173.11529045329183	0.002703463712962584	1194.08509789643	0.0186474904897171
0.053218713378906296	180.4547309550003	0.003517416978071196	1244.70983766979	0.0242618383714403
0.0589611480712891	189.37452491049515	0.0036039214727923963	1306.2352697138	0.0248585143079054
0.0639568267822266	198.0565868802397	0.0038329477608390434	1366.1209146498402	0.0264382527404087
0.0689491546630859	202.89534381090178	0.0039096427838867685	1399.4968661797	0.026967266577744002
0.0744314361572266	209.5602539742603	0.004321206192934574	1445.4689457345798	0.0298060784024917
0.0799147003173828	212.64706039820854	0.0035498448340643357	1466.76059213552	0.0244855137007353
0.0856460632324219	220.07373313019104	0.004300488842105344	1517.9870274954098	0.0296631777966105
0.0916368835449219	225.23680414692114	0.004148599852850658	1553.59997736434	0.02861550385557
0.09713836364746091	229.6455895777201	0.004686866352755442	1584.0101448830799	0.032328266630887
0.10262459106445301	231.24009073726944	0.004112555774823224	1595.00842278338	0.028366885167253802
0.11233710327148401	230.6239846549276	0.0045532281756307524	1590.75875142436	0.0314064800261521
0.11482267456054698	234.32991380761698	0.004193498954334281	1616.32087689288	0.0289252012130371
0.11954845581054699	238.97444426090908	0.003961519992286103	1648.35712618363	0.0273250963298584
0.12478627319335901	243.6230930495578	0.005568204000649107	1680.42178222496	0.0384074070049654
0.129521923828125	242.05202157009361	0.005284786344390373	1669.5851135722598	0.0364524970779847
0.13475333862304698	246.18867295222046	0.00546095326329472	1698.1182013062	0.0376676311776659
0.140980456542969	244.19426509853395	0.003963045408331072	1684.3615152793398	0.027335618084248902
0.14670459594726598	248.97132995808613	0.004223270966795339	1717.31193777258	0.0291305575181968
0.151954797363281	247.72760009185953	0.004668278073826842	1708.73315021903	0.0322000515737071
0.15794313354492198	248.72885871430412	0.004492081173992088	1715.6394610196	0.030984710676682202
0.16391801147460902	251.69611059241848	0.005055507078898526	1736.1064644834998	0.034871013700845804
0.16916079711914098	253.82658757686187	0.005066572942204377	1750.80170493207	0.0349473419236982
0.174902038574219	252.39451091475834	0.00511110552965521	1740.9237710026898	0.0352545112032377
0.180632336425781	256.06908164965944	0.004219577514276013	1766.2695977301998	0.02910508145192
0.1863619140625	260.7455689672766	0.00477260488635768	1798.5262736243199	0.0329196592515033
0.19260835571289098	260.5388475166843	0.005986083859285979	1797.1003856919401	0.041289787357404496
0.198606640625	260.05485591929204	0.004216715561611717	1793.76199107388	0.0290853407633975
0.203333947753906	262.2309875800034	0.00504597116301809	1808.77214055468	0.0348052384881664
0.208538549804687	263.5844982669112	0.00547889528365653	1818.1081555123899	0.0377913885828269
0.21450628662109397	262.28262322467634	0.004269541862579022	1809.1283040897601	0.0294497170042072
0.21951845703125	260.72278152546403	0.005513803303931253	1798.36909429824	0.0380321711659134
0.22426746826171898	262.126102359051	0.004530360928352651	1808.0486811826	0.0312487502315557
0.22975213623046897	266.1016258839506	0.004110212015818498	1835.47036868917	0.0283507187864952
0.23548067626953104	268.7343769917885	0.0052075507800415435	1853.63010984264	0.0359197547871387
0.24120225830078101	266.8165118781912	0.005146719908145834	1840.40138726172	0.0355001659834431
0.24742886962890603	267.0891314654534	0.0060603256797742994	1842.28181611172	0.0418018799129129
0.253157641601562	265.85311953693343	0.0042710177300004344	1833.75626403135	0.0294598969905606
0.258657470703125	267.6488307006615	0.004286480081171286	1846.14241394982	0.029566550556881697
0.264641381835938	266.5787343994814	0.004705539384230369	1838.76128636018	0.0324570662797128
0.270376635742187	268.0241676377218	0.0043373047948346245	1848.73134900033	0.029917120590478002
0.276115795898438	269.0512191637224	0.0056193064050727316	1855.81556968793	0.0387598924464833
0.281827075195313	270.55973154277433	0.003947326844058759	1866.2207288573	0.0272271972549348
0.2875583984375	274.4770248340935	0.005649207020446511	1893.2407657991898	0.0389661358068605
0.29304556884765603	272.16196337078986	0.0049351420404150845	1877.27233004284	0.0340407802859668
0.298286181640625	269.5819227983778	0.0046977787907248655	1859.47616662239	0.032403536582645096
0.303773583984375	271.7267019186332	0.004702400842394297	1874.27005790184	0.032435417781617897
0.308751257324219	270.7539254404477	0.004874361564385072	1867.56020637374	0.0336215390942705
0.313737963867188	270.5911946342062	0.004971583868479761	1866.4377495983	0.034292142506589796
0.319719421386719	270.77889611293097	0.005085913586203956	1867.73244481564	0.035080746516228105
0.32495556640625	269.21500222327364	0.005166944096294392	1856.94528451662	0.0356396649359736
0.329936657714844	266.90936764988106	0.004417525373079887	1841.04187195223	0.0304704524006057
0.335903491210937	271.4337310376456	0.00535081610779971	1872.24925337216	0.0369079459080578
0.341391040039063	275.56011046514624	0.005041491811921636	1900.7114889710099	0.0347743415848454
0.346640881347656	273.5449878451202	0.0049442464891824335	1886.8119201651202	0.034103579398449504
0.35262886962890605	270.9021989896122	0.005375293452204305	1868.58294234932	0.0370767815557529
0.357623559570313	274.63803261511265	0.005469865899744579	1894.35133778539	0.0377291072398894
0.362349011230469	274.222574484075	0.005702456830182927	1891.4856616121701	0.039333433254160395
0.368058630371094	276.11433723019894	0.005149752712924463	1904.53433973868	0.0355210851465136
0.372802685546875	275.2763850851059	0.004908950871620702	1898.75445647946	0.0338601233129636
0.377547082519531	271.07428159215965	0.004902904716005382	1869.76990434887	0.0338184191729023
0.383027783203125	272.48707967814687	0.004679467654679445	1879.5148618069702	0.0322772331543336
0.388516479492188	272.7942335921888	0.005784600125132699	1881.63349564086	0.0399000272513446
0.398252111816406	280.15728796473064	0.005318816075222489	1932.42111514132	0.036687221546087195
0.401498364257812	277.10949050885915	0.005397418081472293	1911.39853814114	0.0372293890466118
0.406724096679687	273.41856499599527	0.005067205115277207	1885.93990221813	0.034951702419201404
0.412453332519531	276.13435405998706	0.006449557274899911	1904.6724084101102	0.0444866551638625
0.41845266113281204	273.7813202730377	0.005165348614804876	1888.4420536419902	0.0356286598961206
0.42319755859375	273.8995061400626	0.005648130591880008	1889.25725593999	0.0389587110016521
0.42818962402343796	280.3964708021809	0.005657521391560676	1934.07090968647	0.0390234852565816
0.43394423828125	276.1665778945468	0.00568784381267999	1904.89467647519	0.0392326380766237
0.43893454589843794	276.82828631238345	0.0046376098402924676	1909.45889583919	0.0319885134678222
0.44890891113281206	278.9529367242244	0.005176627214249334	1924.11394674992	0.035706455493993594
0.45235593261718793	277.8450081935946	0.0045496894905334186	1916.47186646634	0.0313820714881783
0.45812150878906294	275.3991941335518	0.005822616435883434	1899.60154776904	0.040162249669858804
0.463387939453125	281.9422731999702	0.005848588771245263	1944.7332815812902	0.040341397210968105
0.4688865234375	280.7725124872011	0.004707430562791225	1936.66470582715	0.032470110928345904
0.47389453125	280.3050152448103	0.006206880409442879	1933.44008315526	0.042812760108794305
0.479102783203125	278.4758488924248	0.006048785108110161	1920.8231717476199	0.0417222773277844
0.48508015136718796	276.6227972294008	0.006726596323755741	1908.0415083217301	0.0463975678215945
0.49057958984375	281.4439892388582	0.0058521493517728175	1941.29630353662	0.0403659567755027
0.500025537109375	282.86012550355343	0.0057027205691357235	1951.0642865139498	0.039335252427686
0.503030517578125	277.60815006613484	0.005587135290809071	1914.83810690891	0.0385379880264614
0.50855458984375	282.78837410976064	0.00500733937757633	1950.5693719985602	0.034538770753396404
0.5135460205078121	280.9449407596881	0.005061857044003082	1937.8540521298	0.034914813406138494
0.5187339599609371	284.3257407729479	0.005142613397121519	1961.17355732331	0.035471840792723995
0.523984790039063	282.718619542466	0.004646287208038896	1950.08823085211	0.032048366733746
0.529508251953125	279.37811914739706	0.005919679790458182	1927.0466974853898	0.0408317567073138
0.535480395507812	282.2065329332508	0.005294564087390094	1946.55604725761	0.0365199403244851
0.541209057617188	279.75636755237	0.0043898085336415964	1929.65571476225	0.030279271917082903
0.546961010742188	283.03505463387233	0.004957999660018371	1952.2708828068298	0.034198443672431404
0.552714282226562	282.18887476867604	0.005502483334741607	1946.43424778444	0.037954090214874295
0.558453955078125	278.92956354789055	0.005260462467506393	1923.9527272442501	0.036284719992354796
0.5641896728515621	282.38498652833135	0.005098353732767765	1947.78695400186	0.0351665540355327
0.569937109375	279.53509373797317	0.004903350155931527	1928.12945001906	0.0338214916523836
0.5759109375	278.7339399501947	0.006908553632621899	1922.6033881870599	0.0476526418846741
0.581162524414062	285.1239631575063	0.006156333894946841	1966.6793994226	0.0424641089899227
0.586205517578125	284.3292066313387	0.006612126089187192	1961.1974635296601	0.0456079945788549
0.591923046875	283.07744118622355	0.005023047880353224	1952.56324953181	0.034647122182245
0.597634790039063	283.0779073796858	0.0051651567752179885	1952.56646516149	0.0356273366577672
0.603132397460937	282.4353539425076	0.006535187404393749	1948.1343697531202	0.045077300053125595
0.608903564453125	286.6192154856189	0.005179453937015097	1976.9930956762303	0.035725953179736106
0.614657690429688	282.3167562751929	0.00581426030440332	1947.31632700938	0.0401046121726144
0.62013837890625	282.095549231659	0.005671489506963994	1945.7905228268498	0.039119832138507095
0.630127587890625	278.95632703345075	0.005413686405285186	1924.1373318461401	0.0373416019134352
0.633388427734375	283.474704665825	0.004269950212005175	1955.3034257443703	0.0294525336471694
0.639145288085938	277.0935903018697	0.004131041709538796	1911.2888644077	0.0284943942919923
0.644857763671875	285.75182966370755	0.005801012168079688	1971.01018982569	0.0400132314394768
0.65534541015625	282.4766836641574	0.005438281758437764	1948.4194468517	0.0375112515417268
0.658352197265625	282.51722721051243	0.004900420582113669	1948.69910120454	0.0338012845382117
0.66410205078125	285.58500192180986	0.0053377040654347535	1969.85947390687	0.0368175039005957
0.669321826171875	283.93697913665494	0.0047754293837116565	1958.4920236741698	0.032939141587180296
0.6785619873046871	283.09208499229374	0.006591695355229558	1952.66425707747	0.0454670709499021
0.6818314453125	283.3036339339141	0.005889779921442706	1954.1234432533602	0.040625518495039495
0.687579663085938	280.83512427250173	0.004863548895856599	1937.0965787113098	0.0335469573151305
0.69307373046875	285.66076637557995	0.006018460207062617	1970.3820690223001	0.0415131074021167
0.698580517578125	285.6387943444823	0.005501178451848153	1970.23051409705	0.037945089616409
0.70382001953125	286.0530294019514	0.00584136484823735	1973.0877539622	0.0402915692680434
0.70932119140625	283.21163244018885	0.005198952348502259	1953.48885105556	0.0358604459939093
0.7195662841796879	283.84062568110346	0.005704125699703846	1957.82741325701	0.0393449444974483
0.722321826171875	284.98803126874805	0.006055161280205862	1965.74179164532	0.0417662577991868
0.727555200195313	286.6150888170237	0.005714638923186218	1976.96463144606	0.0394174608156677
0.7332859130859379	280.4031246708383	0.005674442187062447	1934.11680560581	0.0391401986312368
0.739301391601562	284.7596046864408	0.005658424737039832	1964.16618976069	0.0390297161988172
0.7450665771484379	282.95689647014234	0.007006270154823653	1951.73177676747	0.0483266542302841
0.750797900390625	283.7930947085086	0.005058022744954967	1957.49956222828	0.0348883658327194
0.761014990234375	284.2730197922608	0.006275952753224931	1960.8099075427501	0.043289195530362
0.764276538085938	288.98850035730834	0.006445071108727765	1993.3355444024398	0.0444557112526758
0.77003603515625	285.84220483054725	0.005171223607569968	1971.63356422353	0.035669183418292894
0.775271630859375	286.2020212262858	0.005671482531143741	1974.11544433363	0.039119784021885
0.780736596679688	280.4497158129815	0.005821693031023973	1934.4381740324898	0.040155880365454096
0.78673515625	291.02154112861695	0.005166654919392303	2007.3587059734305	0.035637670300903895
0.792268115234375	285.669729758301	0.00521130433447273	1970.44389511349	0.0359456454141231
0.798003784179688	284.78189704435334	0.006336378772715128	1964.3199541815602	0.0437059918122474
0.8039818115234371	285.3692709415732	0.005319478580436815	1968.3714415789302	0.036691791261457996
0.8097058349609371	284.78662533472686	0.007004241504279932	1964.3525681757299	0.0483126613508755
0.815196533203125	287.16617509524383	0.006028798627995809	1980.7658202997702	0.041584417997153
0.820473486328125	284.0574047708349	0.005504689770462064	1959.3226750557	0.037969309390525195
0.825727001953125	288.2581446057467	0.0044513269223060885	1988.2978211786901	0.030703602956579902
0.830981884765625	286.63946964241467	0.004622910111810642	1977.1328013413797	0.0318871201900978
0.836975830078125	277.894351431154	0.0061318360874996584	1916.81221782697	0.0422951321957457
0.843220556640625	281.96504518254665	0.005684155318761912	1944.89035427529	0.0392071962129401
0.84896865234375	284.73773201495226	0.004787401592743307	1964.01532018119	0.0330217214468574
0.85497021484375	285.7538359235759	0.0050836970498806125	1971.02402826252	0.0350654576703629
0.86148701171875	283.9289014890646	0.005328013404264248	1958.4363070555598	0.036750661312271095
0.867487451171875	283.48981344886556	0.0059880219939872584	1955.4076405288	0.0413031558920871
0.8729767578125	286.65861340871146	0.006386761374066017	1977.2648479445002	0.0440535123190081
0.87870869140625	281.43260135612013	0.004861641661498719	1941.2177541431	0.033533801919561596
0.884708837890625	286.40178789584445	0.005866855310960134	1975.4933607646499	0.040467393030323796
0.890243212890625	284.95602153564965	0.005039062174871753	1965.5210003727502	0.0347575828491672
0.8955072265625	289.08207887049974	0.006064301747420689	1993.9810142959	0.0418293053535678
0.90100478515625	283.463293996365	0.00487035692327629	1955.2247191764898	0.0335939165644645
0.90601572265625	281.0749004125837	0.005149463050218128	1938.75046563807	0.0355190871605463
0.91152822265625	285.7290440057049	0.005018726128876648	1970.8530228036698	0.0346173123426781
0.917772314453125	283.08796167647813	0.00442342411380793	1952.63581597353	0.030511139727422802
0.9232556640625	282.6387430537533	0.005286306464638036	1949.53727244402	0.036462982303928596
0.92849404296875	286.02881839911686	0.0046326202739041394	1972.9207554399197	0.03195409728856
0.9345146484375	285.1008696997944	0.006548840854326414	1966.5201093122898	0.0451714764892843
0.940249853515625	284.52867774850614	0.005422365362210061	1962.57334134985	0.0374014661409228
0.945719677734375	284.28708936098747	0.006059622504001768	1960.90695421209	0.0417970296671086
0.955479345703125	288.8284005180192	0.005852399767541539	1992.2312350617096	0.040367684050643594
0.95871953125	288.1019130911746	0.006315211086218539	1987.22019410783	0.0435599849578769
0.96397568359375	286.29410229564166	0.006195884129798042	1974.75058541463	0.042736911848240196
0.969474365234375	284.5721404022204	0.005171646150486059	1962.87313062311	0.035672097962687
0.97546474609375	286.8682770529413	0.005608559212126352	1978.71103003789	0.0386857622936361
0.980742529296875	285.401731176731	0.005217589927663814	1968.5953402476998	0.035989001105820005
0.986232763671875	285.969750588571	0.0049410545763704005	1972.5133275798298	0.0340815627671476
0.996455419921875	284.994113639148	0.006143285123591268	1965.7837455815402	0.042374103402428094
0.99947197265625	284.9728354136288	0.006206022306625699	1965.6369762699699	0.042806841233669096
0.9982498046875	284.4233622602032	0.005784094137686563	1961.84691415309	0.039896537137515994
0.99198935546875	284.72063397112447	0.005445762133852488	1963.89738421329	0.037562848398284096
0.9867025390625	285.1647137901804	0.006043332837551452	1966.9604821801	0.041684669586684195
0.981468212890625	283.58794513091567	0.005263587510545864	1956.0845164931397	0.036306275380754906
0.975739208984375	283.69121028116103	0.006255929989250125	1956.7968012180602	0.043151085927112
0.97100546875	284.6149693554897	0.005158108746289125	1963.16854886562	0.035578721966994
0.966006396484375	282.71317416227186	0.0047502796818007014	1950.05067063819	0.0327656682666563
0.959484033203125	286.9761330954498	0.005111029041111444	1979.4549810357498	0.0352539836136179
0.953265673828125	287.1527008956589	0.005675348553074374	1980.6728802660598	0.0391464504079877
0.947286376953125	284.2059093920291	0.005037120123201707	1960.34700488048	0.0347441872966861
0.941038134765625	282.80633070773087	0.00580655988570165	1950.69322995466	0.0400514975390361
0.935055029296875	287.0287497670345	0.004792349734418533	1979.81791133079	0.0330558518938052
0.92955009765625	284.3112362738482	0.004689730125155327	1961.0735106654902	0.032348019871271
0.924276318359375	282.80957440264996	0.004977545117855819	1950.71560375974	0.034333260994888294
0.91876962890625	280.9414979586962	0.005032605599078882	1937.83030496484	0.034713047782868205
0.913555517578125	279.7761331358636	0.005155142715261777	1929.79205042988	0.0355582633845061
0.90804443359375	288.15793285422086	0.0053018252717658065	1987.6065976662103	0.0365700252825117
0.902277978515625	284.34131436732224	0.005275149806636397	1961.2809782040101	0.0363860278129232
0.897087451171875	282.4060409749367	0.005907932884568811	1947.93217976944	0.0407507309051899
0.89156435546875	282.9991893901537	0.004857214030481039	1952.02349765128	0.0335032617621708
0.88521845703125	285.05458345236525	0.005256785328473829	1966.20084393632	0.036259356450462105
0.8797169921875	281.777678511486	0.0054675546767024834	1943.5979684371	0.0377131652801396
0.8745169921875	286.8024144385805	0.005243019792279254	1978.25673413999	0.036164406884820297
0.86877001953125	282.61667925707013	0.005302408791820401	1949.3850845537802	0.0365740501875313
0.86249033203125	282.9721474271153	0.0047063865409288546	1951.83697221498	0.0324629096525691
0.856260498046875	282.6886864278475	0.00560967857746063	1949.88176332399	0.038693483260751504
0.85074443359375	282.1001408081646	0.0058881614392842585	1945.82219381944	0.0406143548050988
0.845463330078125	281.6492014128436	0.005913162433131509	1942.71178103847	0.040786802392527
0.83597890625	286.98981192394433	0.006218389911501807	1979.5493325238199	0.042892148387303895
0.832494775390625	286.8813775854006	0.005226813427409059	1978.8013926542899	0.0360526213878148
0.826273193359375	279.69931036546853	0.004395064942046731	1929.2621554387	0.0303155286736559
0.821012939453125	286.43459128312617	0.004155477658507784	1975.7196263695598	0.0286629444093183
0.81525625	283.55036353724796	0.006631497222769491	1955.82529259191	0.0457416094772236
0.809253198242188	282.2878981871593	0.005861933082695559	1947.1172746161199	0.0404334413244763
0.804007739257812	283.4863957778629	0.005788293958293169	1955.38406670119	0.0399255059431429
0.7945364501953129	281.8557924816696	0.0061179468782086785	1944.13676964576	0.0421993295789318
0.78701416015625	282.1493699423782	0.004291302731044916	1946.1617581374899	0.0295998154079032
0.78353046875	280.7787173324955	0.00500411508524078	1936.70750454979	0.0345165307801447
0.77760859375	285.6458601385318	0.005406351443883667	1970.27925132504	0.0372910080688345
0.771358935546875	281.6204966716087	0.004896865596785186	1942.51378637458	0.033776763567286094
0.765563598632813	284.0682650410982	0.004873217874396227	1959.3975851739601	0.0336136503447053
0.760559130859375	285.0978798350417	0.005230575200394087	1966.4994863336	0.0360785687033369
0.7553200439453129	286.2823912797724	0.0050860781432882024	1974.66980716856	0.0350818815699922
0.7498433837890629	283.58356646092454	0.004314073053068348	1956.0543140507598	0.029756876648024098
0.7445912109375	281.85022111134845	0.006189696971514736	1944.09834039865	0.0426942351240463
0.7343582763671871	286.09284102763365	0.005413344341101311	1973.36235979757	0.037339242481501604
0.730828955078125	285.5230757474751	0.007102112668730017	1969.43233011299	0.048987740361387
0.7248293701171871	281.934335717435	0.004827462783406592	1944.67853176927	0.03329804868895
0.719094555664062	280.6265893373244	0.005292622415502896	1935.65818203454	0.036506547391605304
0.712593432617187	285.6963489488262	0.005064818090923956	1970.62750442172	0.0349352376101076
0.706591381835938	284.1908143531122	0.0055169715054631425	1960.24288489792	0.0380540242455949
0.701878588867187	282.15619547295455	0.004129240847686238	1946.2088381171102	0.0284819726145317
0.696883837890625	281.7776070745358	0.005631288772569537	1943.5974756915	0.0388425423754872
0.691108154296875	282.3183787500448	0.005507212290301745	1947.32751823944	0.037986708797254805
0.6860951904296879	282.03637835627006	0.006364241226325018	1945.3823840636799	0.043898176688345204
0.6811023193359379	282.4399093528567	0.006005205325098873	1948.1657912849698	0.0414216801400543
0.6753537109375	279.8385323111256	0.005796632022648467	1930.22245680881	0.039983018820058
0.6698583740234371	279.64413882455847	0.004987785704568229	1928.88160260217	0.0344038967657378
0.663611401367187	283.5420629072131	0.005131695948633067	1955.76803792306	0.035396536280263104
0.652865185546875	280.36234739841706	0.004747417092061852	1933.8355390972101	0.0327459231838297
0.650130126953125	281.08884449292384	0.004822692738037811	1938.84664673504	0.0332651466843019
0.64442119140625	281.9709740928582	0.005334077490619337	1944.9312497007102	0.0367924891319282
0.633885205078125	277.007074591935	0.004663438701397062	1910.69211111285	0.0321666713766925
0.63089755859375	281.27932245186173	0.006058074582462044	1940.16049308362	0.0417863526781583
0.6261449462890629	281.7691151740521	0.00578086919542	1943.53890171	0.0398742926812811
0.62116201171875	282.560034589259	0.00410074923344835	1948.99437063399	0.0282854480216584
0.6151662109375	282.1802088234808	0.005117351538401793	1946.3744733070398	0.0352975938561108
0.609899047851562	278.7405411961401	0.006321180083008447	1922.6489211344401	0.0436011568849641
0.604880834960937	282.44169824589983	0.005022051672787644	1948.17813040602	0.0346402507117622
0.599132373046875	283.81848364713073	0.005541256113180191	1957.67468571495	0.038221530467068804
0.59363828125	279.03208968746475	0.0057396517141645965	1924.65991454752	0.0395899897753331
0.58815341796875	280.09341077843584	0.004258756497628835	1931.9805139902	0.0293753235550285
0.582412255859375	281.37435518570766	0.005395090586366218	1940.81599365206	0.037213334848196895
0.577153857421875	284.10322592952775	0.005450026242289953	1959.63873242198	0.037592260637536096
0.5714134765625	279.72190364469367	0.004559896388108843	1929.41799550323	0.0314524748838498
0.565177172851562	276.7660344893677	0.004942813749291106	1909.02950584143	0.0340936968898108
0.56017724609375	279.596356219996	0.005175443179588499	1928.5520159094099	0.035698288461837195
0.555179272460937	282.6527211195731	0.0064117578400195675	1949.6336879602297	0.044225928674704096
0.549435205078125	281.50274426912273	0.00535343525319758	1941.70157395428	0.0369260118020677
0.543947485351562	280.02372419227214	0.005324046909735104	1931.4998417523898	0.0367233019034301
0.538241625976562	280.49243072276755	0.005271633402236726	1934.7328056453298	0.0363617729589422
0.531988427734375	280.6273881220211	0.0061613959396882275	1935.66369175526	0.0424990250979958
0.525953955078125	280.54454378928676	0.005373133402853173	1935.09226225932	0.037061882336081695
0.520711694335937	279.83214157523804	0.005822412013857413	1930.17837588177	0.040160839642504706
0.515214135742188	277.9277060281456	0.004622211785474084	1917.04228547212	0.031882303393905104
0.509221069335937	279.2212003855824	0.0046627630359205524	1925.96433003782	0.0321620108867118
0.503975146484375	275.82101020664305	0.004535652421559787	1902.5110786695898	0.031285248990086605
0.4984625	276.847557225161	0.005436978610484605	1909.5918194516003	0.0375022629102365
0.4924765625	279.9278638413798	0.005732737324420851	1930.83863258837	0.0395422968781174
0.48647326660156204	280.0209300345796	0.004628732371520518	1931.48056868845	0.0319272799792039
0.48071730957031295	281.34548354533956	0.004648013718061531	1940.61684777982	0.0320602755598468
0.47549228515625	277.99013507995096	0.004847337391538221	1917.47289792837	0.033435136368116694
0.470243994140625	276.2657189732211	0.005032813775291943	1905.5785148832501	0.0347144837052128
0.46521970214843794	277.4788453530397	0.0037241634260897147	1913.9462109325902	0.0256878987267995
0.45972556152343796	277.99575744322124	0.006306602218002292	1917.5116789059398	0.0435006041763188
0.454242114257812	277.0115011591914	0.0053987879360818955	1910.72264393281	0.0372388377958894
0.44923352050781207	274.5989342687505	0.005733810752913483	1894.0816518863498	0.0395497009899284
0.44369157714843793	273.80835139510634	0.0054323798845555184	1888.6285043013	0.0374705426035735
0.43792858886718794	274.51918718537877	0.005393434359155264	1893.5315860683302	0.0372019108068765
0.431965283203125	277.0172208160103	0.005565670285159913	1910.7620960052097	0.0383899303747958
0.42198161621093705	277.3302487076277	0.005391618255063122	1912.9212463588701	0.0371893839940977
0.41820986328125	273.46828092531325	0.005340044090725384	1886.28282426835	0.0368336445275786
0.411682995605469	276.2384187166973	0.005115437321126063	1905.3902078342398	0.0352843902949632
0.406184545898438	273.6062204469057	0.0049789008780903535	1887.23427995267	0.0343426125263916
0.40069677734375	277.6697634975098	0.0051779769533700105	1915.2630935177901	0.0357157654940856
0.39498935546875	277.5869517437211	0.005931129355843286	1914.6918887393401	0.0409107315648665
0.389744177246094	275.6655192663953	0.005083226916977207	1901.4385598058798	0.035062214867878395
0.384215673828125	275.1764079125088	0.004458543281367954	1898.06485100547	0.030753378726208803
0.37846875	275.95371635098013	0.0052751397189966754	1903.42643645767	0.036385958232124
0.372961926269531	276.98506706745695	0.00477692485985839	1910.54031136742	0.032949456827251804
0.367471801757812	276.01416822136156	0.005087938748663541	1903.84341104942	0.0350947153361254
0.361984448242188	269.36392489170976	0.004942789133480777	1857.9724978763	0.034093527099076495
0.357226171875	275.73964513167425	0.004452374757949933	1901.94985254534	0.0307108305384075
0.352210900878906	272.7047247053837	0.006516347948701427	1881.0160965215598	0.0449473524717434
0.3462013671875	273.55011838183424	0.005841030894508915	1886.8473087054301	0.0402892657790248
0.340728369140625	272.2918010141783	0.004994503889692896	1878.16790197476	0.0344502363162262
0.33528045654296895	274.9753183949488	0.005416365288641608	1896.67781005933	0.0373600798577377
0.32954979248046895	271.66025100994267	0.005316725250251961	1873.8117041677401	0.0366727998105312
0.324023120117188	271.9560780045126	0.005604754890973108	1875.85220911012	0.0386595214966227
0.31803349609375	271.78033442615737	0.004668186810413968	1874.63999505661	0.0321994220725174
0.312260095214844	270.4026611061717	0.0044076308390537285	1865.13731521327	0.0304022035729006
0.307244372558594	267.2808814875556	0.004832715417645488	1843.6044366804401	0.033334279412723405
0.301529858398438	268.0473853056955	0.0053533746824278045	1848.89149586698	0.036925594007352
0.2950328125	268.18219375704723	0.00374046325305566	1849.8213545895	0.025800328890694103
0.289543041992188	270.0629806750697	0.004376063938287206	1862.79432552262	0.030184466793593698
0.2840328125	268.4291295573264	0.00479800857672949	1851.52462619814	0.0330948844902741
0.277749475097656	267.1384589845151	0.005728144508983222	1842.62205905198	0.0395106173398334
0.27225927734375	266.7272884263722	0.00573037235584938	1839.78595696714	0.039525984201630004
0.266784204101562	269.58424416826125	0.004877227228011023	1859.4921785712902	0.0336413053796308
0.260533349609375	268.0225322683758	0.005318457464525181	1848.72006882883	0.0366847479824379
0.25426488037109396	269.27027877415884	0.004925412033160339	1857.3265616730298	0.033973666302939104
0.248268334960938	263.85436710139834	0.005163153692646233	1819.96961068948	0.035613520136750905
0.2425162109375	265.52237674832895	0.0048518213259307295	1831.47492288537	0.0334660648853148
0.236755737304687	264.07581681091204	0.0042602510007594754	1821.49708869198	0.0293856320835957
0.230521459960938	261.410771152857	0.003974474738941452	1803.11459170304	0.0274144533698268
0.225259130859375	262.136042117941	0.005122037566483999	1808.1172419546501	0.035329916340662196
0.215554858398438	264.35295643113074	0.005655446896411536	1823.40869505369	0.0390091761580799
0.21253687744140604	260.3563667757114	0.005101843705231772	1795.84170118823	0.035190626571820094
0.207084661865234	263.0842638498331	0.004208323574814145	1814.65772394552	0.0290274559494652
0.201603466796875	257.7202087531448	0.005358222511660066	1777.6584603999402	0.0369590325362551
0.195797509765625	256.7151879714523	0.0042578256651001215	1770.72619961955	0.0293689030173148
0.190560577392578	257.70921505500775	0.005062139828835018	1777.58262994567	0.034916763951077893
0.185587677001953	261.36965799834167	0.0042596436331193265	1802.83100840427	0.029381442686771498
0.175323156738281	257.1604388975641	0.004999742644472156	1773.79737544869	0.0344863713046323
0.172544781494141	250.54492439380377	0.003431484828157855	1728.1660088422302	0.023669110257285603
0.167559777832031	254.15788266184825	0.00438254043606345	1753.08685561375	0.030229139274348702
0.16205293579101598	250.4740405621542	0.004260751614575057	1727.67707844889	0.029389085132112802
0.156537451171875	252.26092854154962	0.004455223879511153	1740.00236931268	0.030730482722737602
0.151544525146484	245.193620538488	0.0054915840013242696	1691.25469863262	0.0378789106534585
0.146044415283203	252.12798680708852	0.005346488593578279	1739.0853865112601	0.0368780963192132
0.14076956176757802	250.51270415522882	0.004124174590961811	1727.94376558092	0.028447027453761
0.13601435546875	247.128522528371	0.004908545210060136	1704.6009352704102	0.0338573252099018
0.130291143798828	242.41689043156748	0.004767056154206534	1672.101843718	0.032881386154097796
0.125045220947266	238.15309247559523	0.004011142493304802	1642.69174605224	0.0276673739463048
0.115545495605469	236.90444736527724	0.0039684623178198155	1634.07905496708	0.027372981917797197
0.112302819824219	234.3140899442476	0.004121699360688213	1616.2117297494299	0.0284299542329275
0.10680693359375	234.37722780872966	0.003375835962944361	1616.64723133276	0.0232852650146598
0.101556381225586	233.0032381351163	0.004256796903458297	1607.1699599165302	0.0293618070008822
0.09581065673828129	225.39168353608625	0.004553086538157993	1554.66827797539	0.0314055030633715
0.09030216674804689	227.53086001628986	0.0038971646655129055	1569.42352432072	0.0268811971429702
0.08482158203125	223.91817372395198	0.003728593005853311	1544.5045535368001	0.0257184523259172
0.0790889739990234	214.43327146725778	0.0035783523103891683	1479.08121392268	0.0246821477044041
0.0733357269287109	209.6114909117464	0.0037638462087396913	1445.8223591352898	0.0259616158506961
0.0678169555664062	201.81881676768143	0.0030738729833712764	1392.07138171541	0.0212024363224022
0.0625622131347656	197.36115570827312	0.0043638862172666985	1361.32408822923	0.030100469388402898
0.056837344360351594	193.45376395888854	0.0033136422428521176	1334.372348453	0.0228562757893266
0.05158569488525389	182.50545110339928	0.002798685077471517	1258.85494503002	0.0193042921625431
0.0463278213500977	173.58627201665598	0.0029697555587537747	1197.33375412272	0.0204842729248099
0.0403295684814453	163.37360321211932	0.0028026329028520034	1126.8905506522601	0.0193315227985175
0.0353260498046875	150.92529498262493	0.0024745059486002	1041.02673520338	0.0170682247081854
0.030329917907714797	137.2465864396491	0.0022363935391846623	946.6760745143811	0.015425813578799802
0.02433720703125	105.67178375724943	0.00222539734444278	728.884790721074	0.015349965903874798
0.0183404907226562	83.72752133041664	0.0018056121949585804	577.52140346858	0.0124544435614821
0.0123264942169189	60.13949917317309	0.0016235395442129434	414.819970954652	0.0111985739128763
0.00633785820007324	34.95286312538363	0.001310567100408138	241.091892446642	0.00903980601767193
0.0011026056766510002	8.03945791850678	0.000707838866155598	55.4532004106507	0.00488241009546383
-0.00412120642662048	-19.16584371352313	0.0013383649055579365	-132.198884956986	0.009231544972657879
-0.0100963813781738	-46.08695555135945	0.0014333254213942874	-317.890734476407	0.00988654740803974
-0.015609825134277302	-69.54843059304696	0.0019153364518629222	-479.71929189956995	0.0132112808096776
-0.020883866882324197	-111.5614037072444	0.0019510381573387635	-769.50920579237	0.013457537939054
-0.0266443885803223	-128.47727229342092	0.0024131921998769615	-886.1885964102521	0.016645305199140998
-0.032133970642089796	-144.2399472057974	0.0024314534998867293	-994.9136845672281	0.0167712648769533
-0.037375	-156.82049207394766	0.002612928267051415	-1081.6896193280502	0.018023010546259398
-0.0473584259033203	-168.55452376203561	0.0031483116704939724	-1162.6266199841	0.021715886790974002
-0.0498482055664063	-176.9340586411293	0.0029808527925903575	-1220.42554519879	0.0205608175299539
-0.055330532836914095	-195.06169600163284	0.0038351118871455055	-1345.4632676066099	0.0264531800814064
-0.0618225677490234	-195.5001166965475	0.0038327385125077234	-1348.4873310329901	0.0264368094229898
-0.0680560577392578	-204.1273425986312	0.00359407398194613	-1407.99473710261	0.0247905899666158
-0.0732910095214844	-207.36601962429899	0.003783493129455127	-1430.33393061419	0.026097133026472
-0.078280810546875	-213.27810406092985	0.00399666168009343	-1471.11329738648	0.0275674906649618
-0.08375492553710939	-218.44312859575206	0.004181085855529386	-1506.73972189902	0.0288395802591466
-0.0892453430175781	-225.8284893024925	0.0037608945942247157	-1557.6812022235902	0.0259412567079662
-0.0952205413818359	-228.28375163863777	0.0038730054463059663	-1574.61669162687	0.0267145558049562
-0.101434228515625	-231.04497534122427	0.0035450152517894724	-1593.66258911278	0.02445220103258
-0.106934094238281	-232.1583924312055	0.0045707528593819146	-1601.3425274441	0.0315273587980839
-0.112420825195312	-237.44196937955348	0.004247174139082508	-1637.78668255652	0.0292954327394775
-0.11863271484375	-240.124188601024	0.003826436745829139	-1656.2876364194801	0.0263933421725718
-0.124125769042969	-241.77182564511503	0.0044522738241255175	-1667.65242595332	0.030710134334303904
-0.129616162109375	-244.72167699827628	0.004278741270871173	-1687.99940704665	0.0295131711122895
-0.135593225097656	-247.01510480515594	0.004188726711369853	-1703.81862186081	0.0288922840501889
-0.141326879882812	-245.65112584627678	0.004691529186598428	-1694.4104006437399	0.0323604291301746
-0.146828375244141	-252.5806065484826	0.004139949728100427	-1742.20738969652	0.0285558385017347
-0.152307733154297	-249.43496161739748	0.0035508069217041233	-1720.5098970854	0.024492149824618597
-0.158008056640625	-249.89541443938515	0.004230428776656929	-1723.68592995679	0.029179929437147
-0.16299512329101598	-252.3208422045464	0.004163458170429111	-1740.41563154941	0.028717991022092302
-0.16875847778320302	-253.97721273448767	0.004254207687342637	-1751.84066143105	0.0293439475479659
-0.17425619506835902	-254.8634348927772	0.004446302450413695	-1757.9534933471	0.0306689460120905
-0.17895398559570302	-253.4644327659878	0.004768745598213433	-1748.3036953012402	0.0328930393125628
-0.18494345703125	-259.21363379310935	0.005001583625674331	-1787.95955269732	0.0344990697104939
-0.19169293823242198	-260.3623159909008	0.004631203738922804	-1795.88273666917	0.0319443265553831
-0.197657183837891	-261.7894020809823	0.0041763688053185	-1805.7262474827999	0.0288070437954518
-0.20289209594726598	-259.15911430465104	0.005281747147714448	-1787.5834974768798	0.0364315338259762
-0.20860787353515603	-260.43771372498594	0.0037755655928799754	-1796.40280228816	0.0260424518179974
-0.21384542236328102	-262.8479721247293	0.003833000363751214	-1813.02787122157	0.026438615575796402
-0.21910152587890602	-264.6911563858239	0.005093396264088288	-1825.7414729669001	0.0351323592543672
-0.224819311523438	-262.3758392527986	0.004198211227438582	-1809.77127369559	0.028957704726021598
-0.230055725097656	-261.91016042215387	0.003915204988770861	-1806.55919375382	0.027005632605066898
-0.23530875244140603	-264.5903784633549	0.004640148075612271	-1825.04634421714	0.0320060212741078
-0.240772912597656	-264.1405607830153	0.003915378870129898	-1821.94366861028	0.0270068319742219
-0.246246533203125	-261.6413582188833	0.004904833923176099	-1804.7050958034501	0.033831726128788604
-0.251731494140625	-266.6393231360092	0.0051166321276911115	-1839.17920500387	0.0352926316277216
-0.257485498046875	-270.2168608948607	0.004806985143334566	-1863.8557342337301	0.033156801519008704
-0.263243969726562	-265.41683264906214	0.00474948614620816	-1830.74691881493	0.0327601947523109
-0.268465600585938	-269.28820753568533	0.004405639949667625	-1857.4502276236599	0.030388471155958798
-0.273958642578125	-268.8175812153296	0.0038342049919489357	-1854.20402173195	0.026446924654536002
-0.279215881347656	-269.9819148463757	0.004943050356288814	-1862.23516348824	0.0340953289171683
-0.288180688476562	-267.23181262002544	0.004885168540797885	-1843.2659778225602	0.0336960816113068
-0.29147608642578104	-271.4930711576142	0.006108815687696065	-1872.6585595217	0.0421363460118037
-0.29722471923828103	-269.29102627860465	0.004824702154924935	-1857.46967026738	0.033279006897077405
-0.302714624023438	-269.00158118755286	0.004191338692612923	-1855.47318532963	0.0289103005285148
-0.30846717529296896	-270.44320972988425	0.004143252956000233	-1865.41700458784	0.028578622943246403
